Repository: greenteawarrior/MatSci

# matsci
Some useful jupyter notebooks (code and visualizations) from MatSci projects at Olin College. We analyzed firefighter jackets and various gluten-free breads.

File: FirefighterJacket/data/DMA/feb26_dma/Nomex Feb26_30_DCnone.txt (part 2 of 32)
1) DMA8000 Temperature Scan 
	Time     	Sample     	Program     	Frequency     	Raw Dynamic	Raw Static	In-Phase     	Out-Of-Phase	Zero Displacement	Min Displacement	Max Displacement	Spring     	C*     	Measured     	Corrected     	Corrected     	Stiffness*	Total     	Stiffness     	Inertia     	Sample     	Ratio of     	Total     	Sample     	Total Applied	Static Force	Static     	Static     	Static     	Static Stress	Static     	Static Strain	Static     	Dynamic Force	Displacement	Dynamic     	Dynamic     	Storage     	Loss Modulus	Tan Delta     	Loss Viscosity	Storage     	Complex     	Shear Storage	Shear Loss	Complex     	Shear Complex 
	          	Temperature	Temperature	          	Force     	Force     	Angle     	Angle     	               	               	               	Stiffness     	          	Tan Delta     	Total Tan Delta	Total Delta	          	Stiffness'	Less Spring	          	Stiffness'	Sample to Total	Stiffness''	Stiffness''	Static Force	          	Force Corrected	Displacement	Displacement Co	          	Stress Correcte	          	Strain Correcte	          	Amplitude     	Stress     	Strain     	Modulus     	          	          	               	Viscosity     	Viscosity     	Modulus     	Modulus     	Modulus     	Modulus      
	9.032411	92.362500	93.064822	1.000001	76.000000	2075.000000	593003.000000	65862.250000	41029987.500000	39001.000000	40857.750000	0.000045	596649.305693	0.111066	0.098193	0.097879	6676.784427	6651.968365	4304.335997	1.863819	4306.199815	0.647176	653.889080	652.498053	0.145986	0.468084	0.013862	0.137201	0.005750	126948.229301	3759.597347	0.023534	0.000986	0.128221	0.029511	34774.601468	0.005062	6808728.825179	1031694.415913	0.151525	164199.135980	1083641.990277	1096011.550737	2521751.416733	382109.042931	6886449.127282	2550536.713808 
	9.163451	92.637500	93.326902	1.000001	76.000000	2075.000000	592101.000000	65789.750000	41028493.250000	38998.250000	40851.750000	0.000045	595744.815677	0.111112	0.098239	0.097925	6686.921460	6662.048275	4314.392780	1.863819	4316.256599	0.647706	655.191996	653.800956	0.145986	0.468198	0.013977	0.137248	0.005797	126979.183021	3790.551067	0.023542	0.000994	0.128326	0.029466	34803.091448	0.005054	6824630.063829	1033754.495133	0.151474	164527.007511	1086172.749005	1098562.868880	2527640.764381	382872.035234	6902479.544651	2556473.905426 
	9.296312	92.862500	93.592624	1.000001	76.000000	2075.000000	591896.375000	65864.625000	41026291.375000	38992.750000	40851.500000	0.000045	595549.718801	0.111277	0.098404	0.098088	6689.112037	6664.125967	4316.436384	1.863819	4318.300202	0.647811	656.493854	655.102793	0.145986	0.468366	0.014145	0.137318	0.005867	127024.796818	3836.164864	0.023554	0.001006	0.128347	0.029456	34808.716796	0.005052	6827861.298686	1035812.889449	0.151704	164854.610882	1086687.015597	1099120.426794	2528837.518032	383634.403500	6905982.787123	2557771.402638 
	9.428911	93.100000	93.857823	1.000001	76.000000	2075.000000	591490.125000	65735.375000	41024210.875000	38996.750000	40852.625000	0.000045	595131.672404	0.111135	0.098262	0.097947	6693.810761	6668.904522	4321.182718	1.863819	4323.046537	0.648058	656.019010	654.627930	0.145986	0.468525	0.014304	0.137384	0.005932	127067.897833	3879.265880	0.023565	0.001018	0.128396	0.029435	34822.013413	0.005049	6835365.944016	1035062.061527	0.151427	164735.113002	1087881.416051	1100283.432960	2531617.016302	383356.319084	6913290.176162	2560477.843023 
	9.557352	93.362500	94.114703	1.000001	76.000000	2075.000000	590634.875000	65471.625000	41022270.375000	38997.875000	40846.125000	0.000045	594252.546689	0.110850	0.097977	0.097665	6703.713455	6678.966524	4331.214657	1.863819	4333.078476	0.648584	655.105138	653.714040	0.145986	0.468673	0.014452	0.137445	0.005994	127108.099926	3919.467972	0.023575	0.001028	0.128500	0.029393	34850.253232	0.005042	6851227.899838	1033617.068322	0.150866	164505.135372	1090405.922728	1102745.218028	2537491.814755	382821.136415	6928758.040187	2566206.681551 
	9.687882	93.600000	94.375764	1.000001	76.000000	2075.000000	590842.750000	65662.250000	41019928.250000	38994.000000	40843.375000	0.000045	594480.181589	0.111133	0.098260	0.097945	6701.146508	6676.222155	4328.433989	1.863819	4330.297808	0.648434	656.726335	655.335216	0.145986	0.468852	0.014631	0.137519	0.006068	127156.624451	3967.992498	0.023588	0.001041	0.128470	0.029403	34842.201344	0.005043	6846831.259330	1036180.383375	0.151337	164913.099311	1089706.176212	1102114.277559	2535863.429382	383770.512361	6924793.721161	2564738.415245 
	9.821772	93.887500	94.643544	1.000001	76.000000	2075.000000	590814.750000	65710.000000	41018621.250000	38988.125000	40844.875000	0.000045	594457.629203	0.111219	0.098346	0.098031	6701.400734	6676.419715	4328.611288	1.863819	4330.475106	0.648441	657.319657	655.928526	0.145986	0.468952	0.014731	0.137561	0.006109	127183.703952	3995.071998	0.023595	0.001048	0.128472	0.029402	34842.597152	0.005043	6847111.594208	1037118.493303	0.151468	165062.404025	1089750.792859	1102180.741874	2535967.257114	384117.960482	6925211.329100	2564893.084852 
	9.953072	94.162500	94.906144	1.000001	76.000000	2075.000000	591079.625000	66215.875000	41014393.125000	38987.750000	40838.750000	0.000045	594776.987780	0.112025	0.099150	0.098827	6697.802495	6672.304760	4324.430757	1.863819	4326.294575	0.648215	662.283643	660.892473	0.145986	0.469275	0.015054	0.137694	0.006243	127271.309953	4082.677999	0.023618	0.001071	0.128427	0.029415	34830.422432	0.005046	6840501.565599	1044967.215641	0.152762	166311.565992	1088698.774965	1101328.542985	2533519.098370	387024.894682	6919856.801317	2562909.926414 
	10.082553	94.400000	95.165105	1.000001	76.000000	2075.000000	588844.125000	66133.375000	41013796.375000	38992.500000	40836.750000	0.000045	592546.223375	0.112310	0.099434	0.099108	6723.017776	6697.263315	4349.380052	1.863819	4351.243870	0.649524	666.670725	665.279550	0.145986	0.469320	0.015099	0.137713	0.006262	127283.675029	4095.043075	0.023621	0.001074	0.128686	0.029304	34900.771834	0.005026	6879950.033189	1051903.822736	0.152894	167415.560425	1094977.188606	1107701.680706	2548129.641922	389594.008421	6959900.438330	2577740.903085 
	10.211513	94.650000	95.423025	1.000001	76.000000	2075.000000	588896.250000	66064.500000	41012188.000000	38989.500000	40836.875000	0.000045	592590.340306	0.112184	0.099307	0.098983	6722.517263	6696.847849	4348.939627	1.863819	4350.803445	0.649499	665.780846	664.389656	0.145986	0.469443	0.015222	0.137764	0.006313	127317.002320	4128.370366	0.023630	0.001083	0.128681	0.029307	34899.403626	0.005027	6879253.657308	1050496.770756	0.152705	167191.621325	1094866.357030	1107558.295530	2547871.724929	389072.878058	6958999.521983	2577407.230364 
	10.340733	94.900000	95.681466	1.000001	76.000000	2075.000000	588292.000000	65679.000000	41009870.250000	38986.625000	40833.500000	0.000045	591946.964098	0.111644	0.098769	0.098450	6729.823843	6704.489733	4356.545530	1.863819	4358.409349	0.649893	662.926237	661.535025	0.145986	0.469620	0.015399	0.137837	0.006386	127365.030285	4176.398331	0.023643	0.001095	0.128759	0.029276	34920.576033	0.005022	6891279.697905	1045983.184424	0.151784	166473.262318	1096780.359320	1109342.374408	2552325.814039	387401.179416	6970209.229058	2581558.973725 
	10.470993	95.187500	95.941986	1.000001	76.000000	2075.000000	587659.500000	65899.500000	41007959.250000	38988.500000	40830.000000	0.000045	591342.905631	0.112139	0.099263	0.098939	6736.698377	6711.019625	4363.045746	1.863819	4364.909564	0.650229	666.891935	665.500706	0.145986	0.469766	0.015545	0.137898	0.006446	127404.631119	4215.999165	0.023653	0.001106	0.128826	0.029245	34938.637943	0.005016	6901557.485390	1052253.503264	0.152466	167471.213765	1098416.118707	1111109.615328	2556132.401996	389723.519727	6981313.140039	2585671.533348 
	10.604113	95.387500	96.208226	1.000001	77.000000	2075.000000	594735.000000	65640.250000	41003630.250000	38972.625000	40834.625000	0.000045	598346.356758	0.110369	0.097498	0.097190	6745.450752	6720.907850	4372.866711	1.863819	4374.730529	0.650733	655.997870	654.606601	0.145986	0.470097	0.015876	0.138035	0.006583	127494.344026	4305.712072	0.023677	0.001129	0.130622	0.029596	35425.819492	0.005077	6917085.860553	1035028.337092	0.149634	164729.745595	1100887.534414	1113143.859756	2561883.652057	383343.828552	6994094.684864	2590405.438838 
	10.737754	95.650000	96.475508	1.000001	77.000000	2075.000000	596001.125000	65881.125000	40999956.375000	38960.500000	40834.750000	0.000045	599631.273061	0.110539	0.097667	0.097358	6730.996303	6706.380315	4358.282056	1.863819	4360.145875	0.649968	655.714596	654.323293	0.145986	0.470378	0.016157	0.138151	0.006700	127570.485647	4381.853693	0.023697	0.001149	0.130469	0.029660	35384.178696	0.005087	6894025.398791	1034580.385961	0.150069	164658.452015	1097217.350842	1109503.637132	2553342.740293	383177.920726	6971222.473440	2581934.249422 
	10.871394	95.937500	96.742787	1.000001	77.000000	2075.000000	595680.375000	66055.125000	40997704.875000	38962.375000	40832.125000	0.000045	599331.618304	0.110890	0.098018	0.097705	6734.361677	6709.508224	4361.374944	1.863819	4363.238763	0.650126	658.376378	656.985054	0.145986	0.470550	0.016329	0.138222	0.006771	127617.150749	4428.518795	0.023709	0.001161	0.130500	0.029644	35392.775722	0.005085	6898915.704572	1038789.018017	0.150573	165328.276080	1097995.666564	1110372.875509	2555153.964656	384736.673340	6976684.063561	2583957.060578 
	10.998534	96.200000	96.997067	1.000001	77.000000	2075.000000	595604.875000	65903.625000	40996014.375000	38963.000000	40830.500000	0.000045	599239.897630	0.110650	0.097778	0.097468	6735.392450	6710.692777	4362.533193	1.863819	4364.397011	0.650184	656.882585	655.491246	0.145986	0.470679	0.016458	0.138276	0.006824	127652.189646	4463.557692	0.023718	0.001171	0.130512	0.029640	35395.923596	0.005084	6900747.064679	1036427.089859	0.150191	164952.363836	1098287.136347	1110605.202671	2555832.246177	383861.885133	6978143.819331	2584497.710863 
	11.133214	96.525000	97.266428	1.000001	77.000000	2075.000000	594978.500000	65813.750000	40993432.500000	38958.500000	40823.125000	0.000045	598607.438269	0.110615	0.097743	0.097434	6742.508736	6717.813164	4369.613391	1.863819	4371.477210	0.650549	657.348481	655.957118	0.145986	0.470876	0.016655	0.138357	0.006906	127705.706025	4517.074071	0.023732	0.001185	0.130585	0.029609	35415.777574	0.005079	6911941.889213	1037163.700519	0.150054	165069.598971	1100068.846597	1112384.573679	2559978.477486	384134.703896	6989323.945958	2588638.498503 
	11.261654	96.762500	97.523308	1.000001	77.000000	2075.000000	595255.500000	66222.750000	40990641.750000	38953.500000	40829.375000	0.000045	598927.844484	0.111251	0.098377	0.098062	6738.901721	6713.800703	4365.557472	1.863819	4367.421291	0.650333	661.216339	659.824950	0.145986	0.471090	0.016869	0.138446	0.006994	127763.554630	4574.922676	0.023747	0.001200	0.130542	0.029623	35404.058817	0.005081	6905528.890544	1043279.307045	0.151079	166042.927208	1099048.186967	1111520.207172	2557603.292794	386399.743350	6983892.966723	2586627.024712 
	11.391134	97.075000	97.782269	1.000001	77.000000	2075.000000	594866.125000	66100.375000	40989090.875000	38961.875000	40821.875000	0.000045	598527.331245	0.111118	0.098245	0.097931	6743.411155	6718.385208	4370.117818	1.863819	4371.981636	0.650568	660.776861	659.385458	0.145986	0.471208	0.016987	0.138495	0.007043	127795.703468	4607.071514	0.023756	0.001208	0.130589	0.029603	35416.849187	0.005078	6912739.460923	1042584.405859	0.150821	165932.330337	1100195.783977	1112638.441423	2560273.874416	386142.372540	6990919.045300	2589229.276037 
	11.520614	97.237500	98.041229	1.000001	77.000000	2075.000000	593766.875000	65992.625000	40986934.625000	38951.500000	40814.625000	0.000045	597422.905823	0.111142	0.098269	0.097954	6755.877357	6730.802760	4382.501769	1.863819	4384.365588	0.651208	662.162469	660.771046	0.145986	0.471373	0.017152	0.138563	0.007111	127840.402869	4651.770915	0.023767	0.001220	0.130717	0.029548	35451.663025	0.005068	6932320.290783	1044775.221740	0.150711	166281.009238	1103312.167370	1115771.980604	2567526.033624	386953.785830	7010607.668239	2596521.358607 
	11.653214	97.562500	98.306429	1.000001	77.000000	2075.000000	593929.875000	65951.625000	40984453.125000	38958.250000	40818.125000	0.000045	597580.382256	0.111043	0.098170	0.097856	6754.097025	6729.092305	4380.752631	1.863819	4382.616449	0.651114	661.325266	659.933821	0.145986	0.471563	0.017342	0.138641	0.007190	127891.846847	4703.214893	0.023781	0.001233	0.130698	0.029557	35446.524921	0.005070	6929554.648412	1043451.446551	0.150580	166070.324040	1102872.002065	1115305.341808	2566501.721634	386463.498723	7007675.687890	2595435.439959 
	11.782175	97.812500	98.564349	1.000001	77.000000	2075.000000	592932.625000	66183.375000	40982729.875000	38956.250000	40811.375000	0.000045	596614.898335	0.111620	0.098746	0.098427	6765.026977	6739.613790	4391.247244	1.863819	4393.111063	0.651654	666.247366	664.855904	0.145986	0.471695	0.017473	0.138696	0.007244	127927.572862	4738.940908	0.023790	0.001243	0.130807	0.029507	35475.950981	0.005061	6946148.160307	1051233.977723	0.151341	167308.951365	1105512.939414	1118101.580545	2572647.466780	389345.917675	7025244.987960	2601942.588133 
	11.911915	98.050000	98.823830	1.000001	77.000000	2075.000000	594196.000000	66880.250000	40982158.500000	38946.625000	40815.375000	0.000045	597948.036418	0.112556	0.099679	0.099351	6749.944203	6723.952976	4375.577519	1.863819	4377.441337	0.650842	670.977783	669.586316	0.145986	0.471738	0.017517	0.138714	0.007263	127939.418713	4750.786759	0.023793	0.001246	0.130644	0.029570	35431.722104	0.005072	6921372.042676	1058713.446593	0.152963	168499.344864	1101569.700946	1114382.266218	2563471.126917	392116.091331	7001875.828315	2593287.343820 
	12.041136	98.350000	99.082271	1.000001	77.000000	2075.000000	592594.500000	66036.250000	40978892.000000	38951.125000	40809.500000	0.000045	596262.549339	0.111436	0.098562	0.098244	6769.024630	6743.722459	4395.296037	1.863819	4397.159856	0.651857	665.411120	664.019623	0.145986	0.471988	0.017767	0.138817	0.007366	128007.142670	4818.510716	0.023811	0.001263	0.130848	0.029490	35487.018484	0.005058	6952549.891413	1049911.695014	0.151011	167098.503702	1106531.805757	1119077.542930	2575018.478301	388856.183339	7031377.145333	2604213.757531 
	12.169575	98.600000	99.339150	1.000001	77.000000	2075.000000	592508.500000	66279.750000	40976442.000000	38946.875000	40807.125000	0.000045	596204.099141	0.111863	0.098988	0.098666	6769.688246	6744.102344	4395.637680	1.863819	4397.501498	0.651871	668.324860	666.933340	0.145986	0.472175	0.017954	0.138895	0.007443	128057.940779	4869.308826	0.023824	0.001277	0.130851	0.029486	35487.777157	0.005058	6953090.078076	1054518.705970	0.151662	167831.731688	1106617.779066	1119272.263172	2575218.547435	390562.483693	7032600.609666	2604666.892469 
	12.300355	98.837500	99.600711	1.000001	77.000000	2075.000000	591590.625000	66268.875000	40973301.125000	38948.500000	40803.500000	0.000045	595290.711654	0.112018	0.099142	0.098820	6780.075353	6754.358595	4405.844882	1.863819	4407.708701	0.652392	670.388854	668.997305	0.145986	0.472415	0.018194	0.138994	0.007543	128123.066636	4934.434682	0.023841	0.001294	0.130955	0.029440	35516.152046	0.005050	6969229.150940	1057782.135489	0.151779	168351.122216	1109186.390255	1121889.722155	2581195.981830	391771.161292	7049046.602518	2610758.000933 
	12.428795	99.075000	99.857591	1.000001	77.000000	2075.000000	591167.250000	66962.250000	40971915.500000	38940.125000	40798.250000	0.000045	594947.611473	0.113271	0.100392	0.100057	6783.985353	6757.420967	4408.885608	1.863819	4410.749427	0.652547	679.147684	677.756123	0.145986	0.472521	0.018300	0.139038	0.007587	128151.798631	4963.166678	0.023849	0.001301	0.130986	0.029420	35524.551307	0.005046	6974036.981592	1071631.100669	0.153660	170555.251735	1109951.579662	1122978.896992	2582976.659849	396900.407655	7055890.095270	2613292.627878 
	12.562436	99.325000	100.124871	1.000001	77.000000	2075.000000	590417.500000	66235.000000	40969987.750000	38951.500000	40795.125000	0.000045	594121.115204	0.112183	0.099307	0.098983	6793.422719	6767.559949	4418.994466	1.863819	4420.858285	0.653063	672.816840	671.425261	0.145986	0.472669	0.018448	0.139099	0.007648	128191.773168	5003.141214	0.023859	0.001312	0.131090	0.029382	35552.639663	0.005040	6990020.557317	1061621.086619	0.151877	168962.109780	1112495.442732	1125252.995837	2588896.502710	393192.995044	7070178.691042	2618584.700386 
	12.694256	99.587500	100.388512	1.000001	77.000000	2075.000000	590155.125000	66297.125000	40967788.875000	38944.875000	40791.000000	0.000045	593867.308704	0.112338	0.099462	0.099136	6796.326087	6770.351989	4421.752135	1.863819	4423.615953	0.653201	674.143473	672.751873	0.145986	0.472837	0.018616	0.139168	0.007717	128237.371508	5048.739554	0.023871	0.001324	0.131117	0.029369	35560.150154	0.005038	6994380.833033	1063718.654310	0.152082	169295.947782	1113189.401616	1125989.236985	2590511.419642	393969.871967	7074804.634266	2620298.012691 
	12.824776	99.787500	100.649552	1.000001	77.000000	2075.000000	589834.125000	66087.625000	40965843.625000	38940.875000	40793.000000	0.000045	593524.952460	0.112044	0.099169	0.098846	6800.246334	6774.457553	4425.827281	1.863819	4427.691099	0.653406	672.563815	671.172198	0.145986	0.472986	0.018764	0.139230	0.007779	128277.711865	5089.079911	0.023882	0.001334	0.131159	0.029353	35571.344412	0.005035	7000824.232133	1061220.956677	0.151585	168898.427173	1114214.899620	1126943.441898	2592897.863753	393044.798769	7080800.085309	2622518.550114 
	12.954776	99.987500	100.909552	1.000001	77.000000	2075.000000	589376.500000	66087.500000	40963620.500000	38942.750000	40789.625000	0.000045	593070.161455	0.112131	0.099255	0.098931	6805.461047	6779.600338	4430.935291	1.863819	4432.799109	0.653664	673.662416	672.270777	0.145986	0.473156	0.018934	0.139300	0.007849	128323.816452	5135.184498	0.023894	0.001346	0.131210	0.029330	35585.374356	0.005031	7008900.739704	1062957.971022	0.151658	169174.881373	1115500.314705	1128255.774457	2595889.162853	393688.137415	7089045.720489	2625572.489070 
	13.083996	100.362500	101.167993	1.000001	77.000000	2075.000000	589377.250000	66405.250000	40961530.000000	38939.125000	40786.250000	0.000045	593106.398587	0.112670	0.099793	0.099463	6805.045253	6778.825371	4430.127612	1.863819	4431.991431	0.653620	677.233318	675.841660	0.145986	0.473315	0.019094	0.139366	0.007915	128367.172223	5178.540269	0.023905	0.001358	0.131201	0.029330	35582.956840	0.005031	7007623.682259	1068604.056176	0.152492	170073.483022	1115297.064861	1128189.936365	2595416.178614	395779.280065	7088632.047231	2625419.276752 
	13.215816	100.600000	101.431633	1.000001	77.000000	2075.000000	588605.125000	66220.875000	40958951.375000	38938.875000	40783.500000	0.000045	592318.493264	0.112505	0.099628	0.099300	6814.097362	6787.963429	4439.225305	1.863819	4441.089123	0.654080	677.026014	675.634332	0.145986	0.473513	0.019292	0.139448	0.007997	128420.653625	5232.021671	0.023919	0.001372	0.131294	0.029292	35608.011668	0.005024	7022008.458909	1068276.240937	0.152133	170021.309648	1117586.471357	1130445.384215	2600743.873670	395657.867014	7102803.455252	2630667.946390 
	13.345557	100.887500	101.691113	1.000001	77.000000	2075.000000	588915.875000	66162.875000	40956652.625000	38936.250000	40782.250000	0.000045	592620.817939	0.112347	0.099470	0.099144	6810.621159	6784.602397	4435.828274	1.863819	4437.692093	0.653903	675.621127	674.229424	0.145986	0.473688	0.019467	0.139521	0.008069	128468.332390	5279.700436	0.023932	0.001384	0.131258	0.029307	35598.396327	0.005027	7016637.258496	1066054.876932	0.151932	169667.768866	1116731.618938	1129547.104165	2598754.540184	394835.139604	7097159.390766	2628577.552136 
	13.475037	101.125000	101.950074	1.000001	77.000000	2075.000000	587958.750000	66529.750000	40955016.500000	38942.250000	40780.000000	0.000045	591710.824083	0.113154	0.100275	0.099941	6821.095234	6794.505426	4445.705673	1.863819	4447.569492	0.654404	682.082076	680.690358	0.145986	0.473814	0.019592	0.139572	0.008121	128502.268714	5313.636760	0.023940	0.001393	0.131359	0.029260	35625.645027	0.005019	7032254.864815	1076270.554149	0.153048	171293.643104	1119217.236214	1132249.413339	2604538.838821	398618.723759	7114138.513513	2634866.116116 
	13.603477	101.450000	102.206954	1.000001	77.000000	2075.000000	588646.375000	66914.125000	40953385.625000	38936.875000	40779.500000	0.000045	592437.384814	0.113675	0.100794	0.100455	6812.729894	6785.811602	4436.986295	1.863819	4438.850113	0.653957	684.736815	683.345082	0.145986	0.473938	0.019717	0.139624	0.008173	128536.097117	5347.465163	0.023949	0.001402	0.131269	0.029294	35601.342359	0.005025	7018468.257629	1080468.058756	0.153946	171961.696182	1117023.031270	1130181.966473	2599432.688011	400173.355095	7101148.351453	2630054.944983 
	13.733217	101.725000	102.466435	1.000001	78.000000	2075.000000	594760.875000	66391.375000	40948125.625000	38917.875000	40782.500000	0.000045	598454.938241	0.111627	0.098752	0.098433	6831.814244	6806.218921	4457.311147	1.863819	4459.174966	0.654982	672.883923	671.492140	0.145986	0.474341	0.020119	0.139790	0.008339	128645.209228	5456.577274	0.023978	0.001430	0.133183	0.029598	36120.231512	0.005077	7050604.808335	1061726.833125	0.150587	168978.939846	1122137.718117	1134789.381573	2611335.114198	393232.160417	7130097.617248	2640776.895277 
	13.870237	101.975000	102.740475	1.000001	78.000000	2075.000000	596282.125000	67012.375000	40943657.875000	38906.250000	40777.750000	0.000045	600035.858093	0.112384	0.099507	0.099181	6813.814402	6787.762325	4438.784450	1.863819	4440.648269	0.654034	676.185339	674.793515	0.145986	0.474682	0.020461	0.139932	0.008480	128737.895060	5549.263107	0.024002	0.001455	0.132990	0.029674	36067.941038	0.005090	7021311.403146	1066946.787130	0.151958	169809.720671	1117475.531574	1130303.899357	2600485.704869	395165.476715	7101914.478964	2630338.695913 
	13.999197	102.212500	102.998395	1.000001	78.000000	2075.000000	595248.250000	66490.750000	40941869.500000	38910.000000	40770.500000	0.000045	598950.330965	0.111703	0.098828	0.098508	6826.163640	6800.533004	4451.527054	1.863819	4453.390873	0.654680	672.834154	671.442314	0.145986	0.474819	0.020598	0.139988	0.008537	128774.997893	5586.365939	0.024012	0.001464	0.133121	0.029622	36103.531815	0.005081	7041459.315331	1061648.049989	0.150771	168966.401130	1120682.168851	1133348.211404	2607947.894567	393202.981477	7121042.470840	2637423.137348 
	14.128158	102.475000	103.256315	1.000001	78.000000	2075.000000	594933.250000	66326.000000	40939735.750000	38915.500000	40772.000000	0.000045	598619.002565	0.111485	0.098611	0.098293	6829.941839	6804.446124	4455.406667	1.863819	4457.270486	0.654873	671.742158	670.350298	0.145986	0.474982	0.020761	0.140056	0.008604	128819.267642	5630.635688	0.024023	0.001476	0.133160	0.029606	36114.208825	0.005078	7047593.548573	1059921.413424	0.150395	168691.598604	1121658.461620	1134272.700881	2610219.832805	392563.486454	7126851.214142	2639574.523756 
	14.257898	102.737500	103.515796	1.000001	78.000000	2075.000000	594627.500000	66295.250000	40937360.250000	38907.625000	40769.375000	0.000045	598311.728056	0.111490	0.098616	0.098298	6833.449488	6807.940789	4458.864014	1.863819	4460.727833	0.655045	672.125682	670.733800	0.145986	0.475164	0.020943	0.140131	0.008680	128868.555037	5679.923083	0.024036	0.001489	0.133195	0.029591	36123.673826	0.005076	7053060.117460	1060527.786478	0.150364	168788.105796	1122528.492391	1135147.409321	2612244.487948	392788.069066	7132347.173714	2641610.064339 
	14.386338	103.000000	103.772676	1.000001	78.000000	2075.000000	594365.375000	66793.875000	40935117.125000	38902.625000	40772.625000	0.000045	598106.696783	0.112378	0.099502	0.099175	6835.791997	6809.683460	4460.571434	1.863819	4462.435252	0.655128	678.336201	676.944298	0.145986	0.475336	0.021115	0.140202	0.008751	128915.097786	5726.465832	0.024048	0.001501	0.133212	0.029578	36128.255336	0.005073	7055759.796480	1070347.487616	0.151698	170350.958534	1122958.159312	1135805.650910	2613244.369067	396424.995413	7136483.030869	2643141.863285 
	14.515298	103.325000	104.030597	1.000001	78.000000	2075.000000	594011.375000	66688.375000	40932757.625000	38905.750000	40768.250000	0.000045	597743.132951	0.112268	0.099392	0.099066	6839.949714	6813.904136	4464.755017	1.863819	4466.618835	0.655336	678.004427	676.612502	0.145986	0.475516	0.021295	0.140276	0.008825	128964.057200	5775.425247	0.024061	0.001514	0.133254	0.029561	36139.732516	0.005070	7062374.649857	1069822.869587	0.151482	170267.463048	1124010.945091	1136834.030831	2615694.314762	396230.692440	7142944.537601	2645535.013926 
	14.650238	103.537500	104.300477	1.000001	78.000000	2075.000000	593641.375000	66518.375000	40930573.625000	38900.000000	40765.250000	0.000045	597356.490150	0.112051	0.099176	0.098852	6844.376916	6818.464490	4469.281023	1.863819	4471.144842	0.655562	676.985507	675.593561	0.145986	0.475683	0.021462	0.140346	0.008894	129009.376827	5820.744873	0.024073	0.001526	0.133300	0.029542	36152.163751	0.005067	7069530.925245	1068211.776780	0.151101	170011.049867	1125149.900790	1137921.814680	2618344.787128	395633.991400	7149779.290513	2648066.403894 
	14.778680	103.850000	104.557360	1.000001	78.000000	2075.000000	593137.250000	66715.250000	40928338.250000	38902.625000	40761.875000	0.000045	596877.476472	0.112479	0.099602	0.099274	6849.869752	6823.655507	4474.436872	1.863819	4476.300690	0.655818	680.411749	679.019782	0.145986	0.475854	0.021633	0.140416	0.008965	129055.764336	5867.132382	0.024085	0.001538	0.133352	0.029517	36166.325663	0.005063	7077683.072578	1073629.130368	0.151692	170873.247786	1126447.354307	1139333.712674	2621364.100955	397640.418655	7158650.514268	2651352.042322 
	14.908159	104.100000	104.816317	1.000001	78.000000	2075.000000	592628.750000	66525.000000	40926109.250000	38891.375000	40753.375000	0.000045	596350.912594	0.112254	0.099378	0.099053	6855.918026	6829.838441	4480.584725	1.863819	4482.448544	0.656125	679.497933	678.105946	0.145986	0.476025	0.021804	0.140487	0.009035	129102.021382	5913.389428	0.024097	0.001550	0.133415	0.029492	36183.220552	0.005059	7087403.724015	1072184.222135	0.151280	170643.283680	1127994.442808	1140828.906222	2624964.342228	397105.267457	7168045.099842	2654831.518460 
	15.042319	104.237500	105.084638	1.000001	78.000000	2075.000000	592216.500000	66660.750000	40923758.750000	38907.750000	40759.750000	0.000045	595956.406512	0.112561	0.099684	0.099356	6860.456448	6834.157429	4484.866706	1.863819	4486.730525	0.656337	682.025437	680.633428	0.145986	0.476205	0.021984	0.140561	0.009110	129150.801820	5962.169866	0.024110	0.001563	0.133458	0.029471	36194.903218	0.005055	7094174.159258	1076180.539030	0.151699	171279.316765	1129071.990190	1141989.563606	2627471.910836	398585.384826	7175337.731039	2657532.492977 
	15.173619	104.500000	105.347238	1.000001	78.000000	2075.000000	591879.500000	66570.500000	40921578.750000	38899.375000	40755.250000	0.000045	595611.428694	0.112473	0.099596	0.099269	6864.430020	6838.179813	4488.854756	1.863819	4490.718575	0.656534	681.823814	680.431784	0.145986	0.476372	0.022151	0.140630	0.009179	129196.045649	6007.413696	0.024122	0.001574	0.133498	0.029454	36205.771369	0.005052	7100479.846393	1075861.711282	0.151520	171228.573793	1130075.570673	1142974.199146	2629807.350516	398467.300475	7181524.383503	2659823.845742 
	15.303099	104.750000	105.606198	1.000001	78.000000	2075.000000	591585.250000	66475.750000	40919456.750000	38891.625000	40748.625000	0.000045	595308.435482	0.112369	0.099492	0.099166	6867.923799	6841.734405	4492.375915	1.863819	4494.239734	0.656707	681.466697	680.074648	0.145986	0.476534	0.022313	0.140697	0.009246	129240.087423	6051.455469	0.024133	0.001586	0.133533	0.029440	36215.340041	0.005050	7106047.312068	1075297.026279	0.151321	171138.701454	1130961.659653	1143836.846207	2631869.374840	398258.157881	7186944.559135	2661831.318198 
	15.434139	105.075000	105.868279	1.000001	78.000000	2075.000000	591103.250000	66431.250000	40917190.250000	38899.625000	40745.000000	0.000045	594824.480950	0.112385	0.099509	0.099182	6873.511603	6847.296024	4497.901811	1.863819	4499.765630	0.656981	682.133031	680.740960	0.145986	0.476708	0.022486	0.140769	0.009318	129287.130101	6098.498147	0.024146	0.001598	0.133589	0.029416	36230.425095	0.005046	7114784.558113	1076350.563836	0.151284	171306.377032	1132352.234449	1145236.856582	2635105.391894	398648.356976	7195741.090717	2665089.292858 
	15.565700	105.312500	106.131399	1.000001	78.000000	2075.000000	590768.125000	66794.875000	40914916.375000	38894.250000	40745.000000	0.000045	594532.196641	0.113064	0.100186	0.099853	6876.890763	6850.205691	4500.775627	1.863819	4502.639445	0.657121	687.069089	685.676997	0.145986	0.476882	0.022660	0.140841	0.009389	129334.327751	6145.695797	0.024158	0.001611	0.133617	0.029399	36238.169242	0.005043	7119328.478335	1084155.157067	0.152283	172548.515639	1133075.421240	1146138.255390	2636788.325309	401538.947062	7201404.750951	2667186.944797 
	15.696480	105.612500	106.392960	1.000001	78.000000	2075.000000	590286.250000	66785.500000	40912522.500000	38893.625000	40740.375000	0.000045	594052.320885	0.113141	0.100262	0.099928	6882.445919	6855.693398	4506.225576	1.863819	4508.089395	0.657390	688.143195	686.751081	0.145986	0.477065	0.022844	0.140917	0.009465	129384.018237	6195.386283	0.024171	0.001624	0.133672	0.029375	36252.997141	0.005039	7127945.642253	1085853.439052	0.152338	172818.805398	1134446.884387	1147534.780734	2639979.867501	402167.940390	7210179.385426	2670436.809417 
	15.829080	105.937500	106.658160	1.000001	78.000000	2075.000000	590015.625000	66813.125000	40910163.875000	38885.000000	40738.125000	0.000045	593786.520070	0.113240	0.100361	0.100026	6885.526756	6858.698375	4509.193337	1.863819	4511.057156	0.657535	689.121162	687.729026	0.145986	0.477245	0.023024	0.140991	0.009540	129432.979091	6244.347137	0.024184	0.001636	0.133701	0.029362	36260.973641	0.005036	7132638.103924	1087399.712606	0.152454	173064.902282	1135193.712265	1148310.160527	2641717.816268	402740.634298	7215051.244206	2672241.201558 
	15.962460	106.112500	106.924920	1.000001	78.000000	2075.000000	590594.125000	67082.375000	40909347.375000	38884.750000	40738.625000	0.000045	594391.676860	0.113585	0.100705	0.100366	6878.516525	6851.472337	4501.954412	1.863819	4503.818230	0.657172	690.754193	689.362049	0.145986	0.477308	0.023087	0.141017	0.009566	129449.928655	6261.296701	0.024188	0.001641	0.133628	0.029391	36240.956989	0.005041	7121192.309500	1089981.760507	0.153062	173475.847643	1133372.058948	1146571.451642	2637478.633148	403696.948336	7204126.605434	2668195.039050 
	16.096101	106.487500	107.192202	1.000001	78.000000	2075.000000	590078.125000	68082.125000	40905703.375000	38883.500000	40734.750000	0.000045	593992.735097	0.115378	0.102493	0.102137	6883.136325	6854.841824	4505.266365	1.863819	4507.130184	0.657332	703.369430	701.977252	0.145986	0.477587	0.023366	0.141132	0.009681	129525.576732	6336.944778	0.024208	0.001661	0.133660	0.029366	36249.784903	0.005037	7126428.989471	1109928.232231	0.155748	176650.424701	1134205.501791	1147879.563735	2639418.144249	411084.530456	7212345.722626	2671239.156528 
	16.228701	106.675000	107.457401	1.000001	78.000000	2075.000000	588862.000000	66803.250000	40903111.000000	38884.375000	40731.125000	0.000045	592639.122278	0.113445	0.100565	0.100228	6898.857699	6871.851857	4522.235448	1.863819	4524.099267	0.658174	691.851279	690.459077	0.145986	0.477785	0.023564	0.141214	0.009763	129579.396448	6390.764494	0.024222	0.001675	0.133831	0.029305	36296.220005	0.005027	7153259.580214	1091716.320712	0.152618	173751.911255	1138475.719551	1151658.235186	2649355.400079	404339.378041	7236087.834378	2680032.531251 
	16.357921	106.937500	107.715842	1.000001	78.000000	2075.000000	588049.500000	66800.500000	40901111.250000	38885.625000	40730.875000	0.000045	591831.497346	0.113597	0.100717	0.100378	6908.272016	6881.135418	4531.487408	1.863819	4533.351227	0.658630	693.831759	692.439538	0.145986	0.477938	0.023717	0.141277	0.009826	129620.914504	6432.282550	0.024233	0.001685	0.133924	0.029264	36321.391943	0.005020	7167888.275971	1094847.717735	0.152743	174250.288176	1140803.946947	1154035.011730	2654773.435545	405499.154717	7251021.573670	2685563.545804 
	16.491821	107.200000	107.983642	1.000001	78.000000	2075.000000	587741.625000	66666.125000	40898690.125000	38886.250000	40729.000000	0.000045	591510.430999	0.113428	0.100548	0.100211	6912.021762	6884.990665	4535.304381	1.863819	4537.168200	0.658816	693.058335	691.666091	0.145986	0.478124	0.023902	0.141354	0.009903	129671.182963	6482.551009	0.024246	0.001699	0.133962	0.029249	36331.623928	0.005017	7173923.466453	1093624.786376	0.152444	174055.652759	1141764.476584	1154955.189714	2657008.691279	405046.217176	7256803.227034	2687704.898902 
	16.619481	107.500000	108.238962	1.000001	78.000000	2075.000000	587356.625000	66765.125000	40896404.375000	38876.000000	40716.375000	0.000045	591139.058807	0.113671	0.100790	0.100451	6916.364112	6889.153966	4539.431535	1.863819	4541.295354	0.659017	695.148655	693.756390	0.145986	0.478299	0.024077	0.141426	0.009975	129718.642694	6530.010740	0.024258	0.001711	0.134003	0.029230	36342.702135	0.005014	7180449.097733	1096929.853456	0.152766	174581.670105	1142803.062236	1156061.243444	2659425.591753	406270.316095	7263752.773088	2690278.804847 
	16.749482	107.737500	108.498963	1.000001	79.000000	2075.000000	594630.125000	66810.625000	40891573.625000	38864.875000	40730.500000	0.000045	598371.661403	0.112357	0.099480	0.099154	6920.364596	6894.041714	4544.242845	1.863819	4546.106664	0.659247	686.598440	685.206130	0.145986	0.478668	0.024447	0.141579	0.010128	129818.951393	6630.319439	0.024285	0.001737	0.135768	0.029591	36821.514173	0.005076	7188056.478695	1083410.646827	0.150724	172430.023248	1144013.813561	1156935.485901	2662243.140257	401263.202528	7269245.804797	2692313.261036 
	16.885982	107.975000	108.771964	1.000001	79.000000	2075.000000	595233.500000	66874.250000	40888365.000000	38856.625000	40724.750000	0.000045	598978.367585	0.112350	0.099473	0.099147	6913.354947	6887.055713	4537.206041	1.863819	4539.069860	0.658894	685.853742	684.461401	0.145986	0.478914	0.024693	0.141681	0.010229	129885.582046	6696.950093	0.024302	0.001755	0.135696	0.029621	36801.801696	0.005081	7176930.267449	1082233.122791	0.150793	172242.614626	1142243.023446	1155156.544761	2658122.321278	400827.082515	7258068.379114	2688173.473746 
	17.015722	108.275000	109.031444	1.000001	79.000000	2075.000000	595655.875000	67183.625000	40885414.125000	38855.375000	40721.000000	0.000045	599432.699217	0.112789	0.099912	0.099581	6908.115067	6881.531062	4531.634644	1.863819	4533.498462	0.658614	688.324204	686.931836	0.145986	0.479140	0.024919	0.141774	0.010323	129946.863597	6758.231643	0.024318	0.001771	0.135638	0.029642	36786.131083	0.005084	7168121.076896	1086139.239851	0.151524	172864.291972	1140840.998336	1153863.183797	2654859.658110	402273.792537	7249941.946070	2685163.683730 
	17.144682	108.587500	109.289364	1.000001	79.000000	2075.000000	594707.750000	67156.750000	40883547.250000	38858.250000	40716.875000	0.000045	598487.541208	0.112924	0.100046	0.099714	6919.024668	6892.318864	4542.392861	1.863819	4544.256679	0.659144	690.330926	688.938540	0.145986	0.479283	0.025062	0.141833	0.010382	129985.635116	6797.003162	0.024328	0.001781	0.135747	0.029595	36815.728010	0.005076	7185131.384026	1089312.130509	0.151606	173369.272804	1143548.270655	1156615.559324	2661159.771862	403448.937226	7267235.645236	2691568.757495 
	17.275202	108.725000	109.550404	1.000001	79.000000	2075.000000	594473.375000	67030.875000	40880818.875000	38849.000000	40714.500000	0.000045	598240.530044	0.112757	0.099879	0.099549	6921.881506	6895.282040	4545.312783	1.863819	4547.176601	0.659284	689.476804	688.084393	0.145986	0.479492	0.025271	0.141919	0.010468	130042.300707	6853.668753	0.024343	0.001796	0.135776	0.029583	36823.556972	0.005074	7189748.206238	1087961.599642	0.151321	173154.329311	1144283.060149	1157309.873587	2662869.706014	402948.740608	7271598.153872	2693184.501434 
	17.408323	108.975000	109.816645	1.000001	79.000000	2075.000000	594151.500000	67023.000000	40878390.000000	38853.375000	40714.500000	0.000045	597919.800208	0.112805	0.099927	0.099596	6925.594468	6898.952193	4548.944414	1.863819	4550.808233	0.659459	690.173678	688.781244	0.145986	0.479678	0.025457	0.141996	0.010545	130092.748305	6904.116351	0.024356	0.001809	0.135812	0.029567	36833.366334	0.005072	7195490.344127	1089063.423039	0.151354	173329.689812	1145196.949054	1158239.713312	2664996.423751	403356.823348	7277440.513795	2695348.338443 
	17.538062	109.275000	110.076125	1.000001	79.000000	2075.000000	593777.625000	67234.625000	40876176.625000	38845.250000	40708.375000	0.000045	597572.056533	0.113232	0.100353	0.100018	6929.624663	6902.678634	4552.635738	1.863819	4554.499557	0.659638	693.492741	692.100286	0.145986	0.479847	0.025626	0.142066	0.010615	130138.721883	6950.089930	0.024368	0.001821	0.135849	0.029549	36843.347790	0.005068	7201326.865038	1094311.311528	0.151960	174164.916544	1146125.859471	1159283.357900	2667158.098162	405300.485751	7283997.931332	2697777.011604 
	17.669622	109.550000	110.339245	1.000001	79.000000	2075.000000	593374.250000	67128.000000	40873473.000000	38849.875000	40707.625000	0.000045	597159.249235	0.113129	0.100251	0.099917	6934.415009	6907.526181	4557.440372	1.863819	4559.304191	0.659871	693.271893	691.879413	0.145986	0.480055	0.025833	0.142152	0.010700	130194.880812	7006.248859	0.024383	0.001835	0.135897	0.029529	36856.338460	0.005065	7208923.690912	1093962.079178	0.151751	174109.334533	1147334.930903	1160470.380511	2669971.737375	405171.140436	7291456.220267	2700539.340840 
	17.798843	109.800000	110.597685	1.000001	79.000000	2075.000000	593011.500000	67218.750000	40871254.000000	38846.125000	40705.000000	0.000045	596809.014245	0.113352	0.100472	0.100136	6938.484443	6911.431641	4561.310599	1.863819	4563.174417	0.660058	695.197876	693.805375	0.145986	0.480225	0.026003	0.142222	0.010771	130240.975274	7052.343320	0.024395	0.001847	0.135935	0.029511	36866.785890	0.005062	7215043.082458	1097007.305274	0.152044	174593.996935	1148308.861545	1161506.050466	2672238.178688	406299.001953	7297963.531668	2702949.456173 
	17.928323	110.037500	110.856646	1.000001	79.000000	2075.000000	592716.500000	67115.000000	40868937.500000	38840.000000	40700.250000	0.000045	596504.210042	0.113233	0.100354	0.100019	6942.029899	6915.048818	4564.890980	1.863819	4566.754798	0.660230	694.743107	693.350584	0.145986	0.480402	0.026181	0.142295	0.010844	130289.097016	7100.465062	0.024407	0.001860	0.135971	0.029496	36876.418002	0.005059	7220704.185940	1096288.214671	0.151826	174479.550202	1149209.853434	1162379.628464	2674334.883681	406032.672100	7303452.388458	2704982.366095 
	18.057803	110.387500	111.115606	1.000001	79.000000	2075.000000	591987.125000	67252.875000	40866483.875000	38835.125000	40695.500000	0.000045	595795.019584	0.113605	0.100725	0.100387	6950.293179	6923.032387	4572.835560	1.863819	4574.699378	0.660616	698.120328	696.727782	0.145986	0.480590	0.026369	0.142373	0.010921	130340.069491	7151.437537	0.024421	0.001873	0.136050	0.029460	36897.982249	0.005053	7233265.723407	1101628.055528	0.152300	175329.411596	1151209.082631	1164483.900491	2678987.304966	408010.390936	7316673.930014	2709879.233338 
	18.187283	110.612500	111.374566	1.000001	79.000000	2075.000000	591710.000000	67022.500000	40864463.750000	38847.750000	40697.375000	0.000045	595493.694010	0.113269	0.100390	0.100055	6953.810095	6926.771364	4576.542425	1.863819	4578.406243	0.660795	696.173126	694.780561	0.145986	0.480745	0.026524	0.142437	0.010985	130382.037962	7193.406008	0.024432	0.001884	0.136087	0.029446	36907.952766	0.005051	7239126.816440	1098549.215722	0.151752	174839.399410	1152141.903820	1165332.477074	2681158.080163	406870.079897	7322005.698158	2711853.962281 
	18.317024	110.862500	111.634047	1.000001	79.000000	2075.000000	591100.250000	67624.500000	40860918.750000	38837.000000	40695.625000	0.000045	594955.946731	0.114404	0.101522	0.101176	6960.095254	6932.252009	4581.966693	1.863819	4583.830511	0.661055	704.582303	703.189704	0.145986	0.481016	0.026795	0.142549	0.011097	130455.689656	7267.057702	0.024451	0.001904	0.136141	0.029416	36922.473296	0.005046	7247703.374309	1111845.296382	0.153407	176955.534695	1153506.904318	1167001.045231	2684334.583077	411794.554216	7332489.629386	2715736.899773 
	18.450404	111.100000	111.900808	1.000001	79.000000	2075.000000	590712.625000	67251.125000	40858926.375000	38832.000000	40685.375000	0.000045	594528.484724	0.113847	0.100967	0.100626	6965.099515	6937.629347	4587.312332	1.863819	4589.176151	0.661313	701.271274	699.878657	0.145986	0.481169	0.026948	0.142612	0.011160	130497.085723	7308.453770	0.024462	0.001914	0.136194	0.029396	36936.887901	0.005042	7256155.608556	1106610.047997	0.152506	176122.319696	1154852.118113	1168204.813466	2687465.040206	409855.573332	7340053.134270	2718538.197878
