Repository: greenteawarrior/MatSci

# matsci
Some useful jupyter notebooks (code and visualizations) from MatSci projects at Olin College. We analyzed firefighter jackets and various gluten-free breads.

File: FirefighterJacket/data/DMA/feb26_dma/Nomex Feb26_30_DCnone.txt (part 3 of 32)
1) DMA8000 Temperature Scan 
	Time     	Sample     	Program     	Frequency     	Raw Dynamic	Raw Static	In-Phase     	Out-Of-Phase	Zero Displacement	Min Displacement	Max Displacement	Spring     	C*     	Measured     	Corrected     	Corrected     	Stiffness*	Total     	Stiffness     	Inertia     	Sample     	Ratio of     	Total     	Sample     	Total Applied	Static Force	Static     	Static     	Static     	Static Stress	Static     	Static Strain	Static     	Dynamic Force	Displacement	Dynamic     	Dynamic     	Storage     	Loss Modulus	Tan Delta     	Loss Viscosity	Storage     	Complex     	Shear Storage	Shear Loss	Complex     	Shear Complex 
	          	Temperature	Temperature	          	Force     	Force     	Angle     	Angle     	               	               	               	Stiffness     	          	Tan Delta     	Total Tan Delta	Total Delta	          	Stiffness'	Less Spring	          	Stiffness'	Sample to Total	Stiffness''	Stiffness''	Static Force	          	Force Corrected	Displacement	Displacement Co	          	Stress Correcte	          	Strain Correcte	          	Amplitude     	Stress     	Strain     	Modulus     	          	          	               	Viscosity     	Viscosity     	Modulus     	Modulus     	Modulus     	Modulus      
	18.579104	111.375000	112.158208	1.000001	79.000000	2075.000000	590315.875000	67393.375000	40856827.125000	38830.000000	40691.000000	0.000045	594150.401221	0.114165	0.101283	0.100939	6969.531708	6941.828238	4591.477813	1.863819	4593.341632	0.661513	703.896685	702.504048	0.145986	0.481330	0.027109	0.142678	0.011227	130540.703956	7352.072002	0.024473	0.001926	0.136235	0.029377	36948.058367	0.005039	7262741.839980	1110761.173886	0.152940	176782.991377	1155900.348570	1169340.772344	2689904.385178	411393.027365	7347190.580053	2721181.696316 
	18.706764	111.637500	112.413528	1.000001	79.000000	2075.000000	590152.125000	67266.625000	40854436.125000	38835.625000	40683.125000	0.000045	593973.340716	0.113982	0.101101	0.100758	6971.609291	6944.027322	4593.638829	1.863819	4595.502648	0.661615	702.850490	701.457830	0.145986	0.481513	0.027292	0.142754	0.011302	130590.386168	7401.754215	0.024486	0.001939	0.136256	0.029369	36953.737877	0.005037	7266158.720744	1109106.951306	0.152640	176519.713885	1156444.161603	1169838.582154	2691169.896572	410780.352336	7350318.413815	2722340.153265 
	18.835984	111.962500	112.671968	1.000001	79.000000	2075.000000	589737.750000	67385.500000	40852079.000000	38836.125000	40682.375000	0.000045	593575.116885	0.114264	0.101382	0.101037	6976.286477	6948.494965	4598.068930	1.863819	4599.932748	0.661827	705.257249	703.864567	0.145986	0.481693	0.027472	0.142828	0.011377	130639.366579	7450.734625	0.024499	0.001951	0.136300	0.029348	36965.585062	0.005034	7273163.354873	1112912.352238	0.153016	177125.361774	1157558.982866	1171032.105708	2693764.205509	412189.760088	7357817.549412	2725117.610893 
	18.967024	112.200000	112.934049	1.000001	79.000000	2075.000000	589200.375000	67248.125000	40849656.875000	38832.500000	40682.500000	0.000045	593025.625261	0.114135	0.101253	0.100909	6982.750634	6955.030598	4604.565970	1.863819	4606.429789	0.662139	705.025977	703.633273	0.145986	0.481879	0.027658	0.142905	0.011454	130689.699827	7501.067873	0.024512	0.001965	0.136364	0.029321	36983.019768	0.005029	7283436.121819	1112546.642175	0.152750	177067.157256	1159193.943210	1172639.491128	2697568.934007	412054.311917	7367917.057869	2728858.169581 
	19.100664	112.462500	113.201329	1.000001	79.000000	2075.000000	588755.750000	67379.750000	40847318.000000	38835.000000	40672.750000	0.000045	592598.822027	0.114444	0.101562	0.101215	6987.779771	6959.828855	4609.326947	1.863819	4611.190766	0.662366	707.665400	706.272673	0.145986	0.482058	0.027837	0.142979	0.011528	130738.305161	7549.673207	0.024525	0.001977	0.136411	0.029299	36995.727164	0.005026	7290963.919808	1116719.918089	0.153165	177731.354221	1160392.028521	1173924.228444	2700357.007336	413599.969663	7375989.306893	2731847.891442 
	19.227545	112.712500	113.455090	1.000001	79.000000	2075.000000	588662.875000	67099.625000	40845016.625000	38831.000000	40676.125000	0.000045	592474.759022	0.113987	0.101106	0.100763	6989.242998	6961.607752	4611.069148	1.863819	4612.932967	0.662447	704.664401	703.271652	0.145986	0.482235	0.028014	0.143052	0.011600	130786.133177	7597.501223	0.024537	0.001990	0.136427	0.029294	37000.250352	0.005025	7293718.592916	1111974.867395	0.152457	176976.156546	1160830.448016	1174243.539061	2701377.256635	411842.543480	7377995.596255	2732590.961576 
	19.357546	113.037500	113.715091	1.000001	79.000000	2075.000000	588152.000000	67209.500000	40842491.750000	38830.625000	40668.750000	0.000045	591979.638158	0.114272	0.101391	0.101045	6995.088672	6967.237145	4616.658266	1.863819	4618.522085	0.662714	707.223145	705.830373	0.145986	0.482428	0.028207	0.143132	0.011680	130838.608322	7649.976368	0.024551	0.002003	0.136482	0.029269	37015.156857	0.005020	7302555.801927	1116020.577270	0.152826	177620.050761	1162236.932399	1175731.078718	2704650.297010	413340.954544	7387342.090979	2736052.626289 
	19.492225	113.200000	113.984450	1.000001	79.000000	2075.000000	587747.750000	67194.750000	40839804.750000	38824.125000	40666.625000	0.000045	591576.328176	0.114326	0.101444	0.101098	6999.857607	6971.954970	4621.333212	1.863819	4623.197030	0.662936	708.075000	706.682203	0.145986	0.482634	0.028413	0.143217	0.011765	130894.455565	7705.823611	0.024565	0.002018	0.136528	0.029249	37027.557926	0.005017	7309947.571484	1117367.444510	0.152856	177834.411170	1163413.368130	1176926.396569	2707387.989439	413839.794263	7394852.500483	2738834.259438 
	19.625085	113.400000	114.250170	1.000001	79.000000	2075.000000	587315.000000	67431.250000	40837450.750000	38825.000000	40663.750000	0.000045	591173.310207	0.114813	0.101929	0.101579	7004.629589	6976.371160	4625.711821	1.863819	4627.575639	0.663144	711.915584	710.522764	0.145986	0.482814	0.028593	0.143291	0.011840	130943.383869	7754.751915	0.024578	0.002031	0.136571	0.029228	37039.171404	0.005013	7316870.790151	1123439.930687	0.153541	178800.876596	1164515.231730	1178161.906702	2709952.144500	416088.863218	7402615.445748	2741709.424351 
	19.758725	113.687500	114.517450	1.000001	80.000000	2075.000000	596211.250000	67589.250000	40831106.250000	38798.000000	40665.625000	0.000045	600030.133695	0.113365	0.100485	0.100149	6988.594264	6961.393127	4610.632431	1.863819	4612.496249	0.662405	700.320066	698.927186	0.145986	0.483301	0.029080	0.143492	0.012040	131075.265716	7886.633762	0.024613	0.002065	0.138145	0.029670	37466.215474	0.005089	7293028.079232	1105105.634647	0.151529	175882.885065	1160720.549437	1173970.605741	2701121.510827	409298.383202	7376280.704270	2731955.816396 
	19.895745	114.000000	114.791491	1.000001	80.000000	2075.000000	596264.875000	67808.375000	40828025.375000	38791.000000	40669.625000	0.000045	600108.137654	0.113722	0.100842	0.100502	6987.685864	6960.239243	4609.429291	1.863819	4611.293109	0.662342	702.686878	701.293969	0.145986	0.483537	0.029316	0.143589	0.012138	131139.312667	7950.680713	0.024629	0.002082	0.138132	0.029673	37462.650603	0.005090	7291125.739496	1108847.862101	0.152082	176478.478590	1160417.782904	1173760.658859	2700416.940554	410684.393371	7374961.568064	2731467.247431 
	20.024446	114.237500	115.048893	1.000001	80.000000	2075.000000	595455.125000	67660.625000	40825976.375000	38798.875000	40663.875000	0.000045	599286.881272	0.113628	0.100748	0.100410	6997.261714	6969.853272	4619.010548	1.863819	4620.874366	0.662803	703.008065	701.615136	0.145986	0.483694	0.029473	0.143654	0.012203	131181.910388	7993.278434	0.024640	0.002093	0.138228	0.029632	37488.721282	0.005083	7306275.101891	1109355.675030	0.151836	176559.299464	1162828.876904	1176156.530054	2706027.815515	410872.472233	7390015.282679	2737042.697289 
	20.153406	114.500000	115.306812	1.000001	80.000000	2075.000000	595676.625000	67945.875000	40823188.875000	38795.375000	40663.750000	0.000045	599539.225990	0.114065	0.101184	0.100841	6994.316583	6966.612150	4615.724825	1.863819	4617.588643	0.662640	705.717749	704.324794	0.145986	0.483908	0.029687	0.143742	0.012291	131239.863687	8051.231733	0.024656	0.002108	0.138194	0.029643	37479.488576	0.005085	7301079.895177	1113640.037489	0.152531	177241.176387	1162002.034730	1175441.688611	2704103.664880	412459.273144	7385523.797867	2735379.184395 
	20.282366	114.787500	115.564732	1.000001	80.000000	2075.000000	594769.125000	67769.625000	40820775.375000	38793.125000	40661.250000	0.000045	598617.602586	0.113943	0.101062	0.100720	7005.084936	6977.435404	4626.509446	1.863819	4628.373265	0.663157	705.963449	704.570471	0.145986	0.484093	0.029872	0.143819	0.012367	131290.043716	8101.411762	0.024669	0.002121	0.138302	0.029598	37508.766263	0.005077	7318131.952288	1114028.489792	0.152229	177303.000442	1164715.951759	1178133.949196	2710419.241588	412603.144367	7402439.783421	2741644.364230 
	20.416526	115.025000	115.833052	1.000001	80.000000	2075.000000	594550.875000	68337.625000	40818215.875000	38789.625000	40654.125000	0.000045	598465.349000	0.114940	0.102056	0.101704	7006.867076	6978.512494	4627.545550	1.863819	4629.409369	0.663203	713.020345	711.627342	0.145986	0.484289	0.030068	0.143899	0.012448	131343.261669	8154.629715	0.024683	0.002135	0.138312	0.029588	37511.373951	0.005075	7319770.183409	1125186.430202	0.153719	179078.840407	1164976.684134	1178660.216371	2711025.993855	416735.714890	7405746.420222	2742869.044527 
	20.545486	115.275000	116.090972	1.000001	80.000000	2075.000000	594540.875000	67971.875000	40816157.125000	38787.250000	40651.500000	0.000045	598413.759732	0.114327	0.101445	0.101099	7007.471139	6979.546114	4628.546190	1.863819	4630.410009	0.663249	708.852652	707.459630	0.145986	0.484447	0.030226	0.143965	0.012513	131386.069645	8197.437692	0.024694	0.002146	0.138321	0.029587	37513.927101	0.005075	7321352.340488	1118596.670883	0.152786	178030.048468	1165228.492054	1178750.243628	2711611.977959	414295.063290	7406312.078605	2743078.547631 
	20.674706	115.637500	116.349413	1.000001	80.000000	2075.000000	593618.750000	68061.500000	40813385.000000	38783.250000	40648.875000	0.000045	597507.814287	0.114655	0.101772	0.101423	7018.095914	6989.909351	4638.865003	1.863819	4640.728821	0.663741	712.199462	710.806414	0.145986	0.484659	0.030438	0.144052	0.012601	131443.713470	8255.081516	0.024709	0.002161	0.138424	0.029541	37541.799216	0.005067	7337667.886010	1123888.422806	0.153167	178872.256277	1167825.189716	1181444.437035	2717654.772596	416254.971410	7423240.208446	2749348.225350 
	20.808606	115.825000	116.617213	1.000001	80.000000	2075.000000	593264.625000	67978.375000	40810644.375000	38793.250000	40642.250000	0.000045	597146.527030	0.114584	0.101701	0.101352	7022.342022	6994.193694	4643.105407	1.863819	4644.969226	0.663941	712.135972	710.742897	0.145986	0.484869	0.030648	0.144139	0.012688	131500.705110	8312.073156	0.024724	0.002176	0.138466	0.029523	37553.091160	0.005064	7344372.582669	1123787.993982	0.153013	178856.272546	1168892.274486	1182496.814195	2720137.993581	416217.775549	7429852.494395	2751797.220146 
	20.937567	116.137500	116.875133	1.000001	80.000000	2075.000000	593024.750000	67873.750000	40808290.250000	38794.125000	40643.750000	0.000045	596896.305946	0.114453	0.101571	0.101224	7025.285813	6997.220620	4646.094576	1.863819	4647.958395	0.664081	711.535774	710.142677	0.145986	0.485050	0.030829	0.144213	0.012762	131549.661682	8361.029728	0.024736	0.002189	0.138495	0.029511	37561.006424	0.005062	7349098.894011	1122838.959020	0.152786	178705.229060	1169644.489703	1183217.558687	2721888.479263	415866.281119	7434381.069185	2753474.470068 
	21.065227	116.400000	117.130454	1.000001	80.000000	2075.000000	592705.500000	68126.000000	40806003.500000	38782.750000	40638.750000	0.000045	596607.879269	0.114941	0.102057	0.101705	7028.682148	7000.263264	4649.100529	1.863819	4650.964348	0.664222	715.250949	713.857831	0.145986	0.485225	0.031004	0.144286	0.012834	131597.219107	8408.587153	0.024749	0.002201	0.138524	0.029496	37568.966094	0.005059	7353851.742986	1128713.156913	0.153486	179640.135951	1170400.928512	1184106.799197	2723648.793699	418041.909968	7439968.336519	2755543.828341 
	21.194707	116.700000	117.389414	1.000001	80.000000	2075.000000	592152.125000	68065.375000	40803580.625000	38772.500000	40635.750000	0.000045	596051.201170	0.114946	0.102062	0.101710	7035.246539	7006.804944	4655.603320	1.863819	4657.467139	0.664529	715.955325	714.562184	0.145986	0.485411	0.031190	0.144362	0.012911	131647.609656	8458.977703	0.024762	0.002215	0.138588	0.029468	37586.378742	0.005055	7364133.602691	1129826.841583	0.153423	179817.384231	1172037.336011	1185751.157991	2727456.889885	418454.385771	7450300.155715	2759370.428042 
	21.324187	116.887500	117.648374	1.000001	80.000000	2075.000000	591889.625000	68076.375000	40801203.375000	38779.500000	40637.375000	0.000045	595791.675853	0.115015	0.102131	0.101779	7038.311075	7009.811240	4658.571445	1.863819	4660.435263	0.664668	716.749710	715.356546	0.145986	0.485593	0.031372	0.144438	0.012986	131697.053446	8508.421492	0.024775	0.002227	0.138617	0.029455	37594.206256	0.005052	7368826.639518	1131082.843592	0.153496	180017.283001	1172784.255429	1186519.756246	2729195.051673	418919.571701	7455129.404802	2761159.038816 
	21.453927	117.112500	117.907855	1.000001	80.000000	2075.000000	591481.500000	67717.250000	40798607.500000	38780.750000	40629.750000	0.000045	595345.270234	0.114488	0.101605	0.101258	7043.588586	7015.446899	4664.165406	1.863819	4666.029224	0.664931	713.629702	712.236513	0.145986	0.485792	0.031571	0.144520	0.013068	131751.046781	8562.414828	0.024789	0.002242	0.138672	0.029435	37609.102456	0.005049	7377671.505904	1126149.617981	0.152643	179232.136382	1174191.958520	1187792.454162	2732470.928112	417092.451104	7463126.007988	2764120.743699 
	21.582367	117.362500	118.164735	1.000001	80.000000	2075.000000	591769.250000	68419.750000	40796508.500000	38773.375000	40634.875000	0.000045	595711.429667	0.115619	0.102733	0.102374	7039.259181	7010.327307	4659.012084	1.863819	4660.875903	0.664682	721.027565	719.634357	0.145986	0.485953	0.031732	0.144586	0.013135	131794.707133	8606.075179	0.024800	0.002253	0.138620	0.029449	37594.993718	0.005051	7369523.354625	1137846.685644	0.154399	181093.781045	1172895.140994	1186793.145119	2729453.094306	421424.698387	7456847.159115	2761795.244117 
	21.711068	117.612500	118.422136	1.000001	80.000000	2075.000000	591072.125000	68127.125000	40793960.875000	38770.625000	40628.000000	0.000045	594985.346133	0.115260	0.102376	0.102020	7047.849460	7019.147666	4667.791490	1.863819	4669.655309	0.665097	719.421975	718.028741	0.145986	0.486149	0.031928	0.144667	0.013215	131847.701354	8659.069400	0.024814	0.002267	0.138707	0.029415	37618.490282	0.005045	7383404.873931	1135307.974311	0.153765	180689.732907	1175104.451659	1188915.157565	2734594.397752	420484.434930	7470180.167099	2766733.395222 
	21.841068	117.800000	118.682136	1.000001	80.000000	2075.000000	590608.875000	68192.625000	40791166.375000	38768.125000	40623.000000	0.000045	594532.654556	0.115462	0.102577	0.102219	7053.215863	7024.354776	4672.953659	1.863819	4674.817478	0.665339	721.368100	719.974840	0.145986	0.486363	0.032142	0.144755	0.013304	131905.833731	8717.201777	0.024829	0.002282	0.138757	0.029392	37632.166664	0.005041	7391567.014547	1138385.039234	0.154011	181179.462612	1176403.495656	1190273.574546	2737617.412795	421624.088605	7478715.359478	2769894.577585 
	21.970808	118.100000	118.941616	1.000001	80.000000	2075.000000	590106.875000	67872.375000	40788479.875000	38766.500000	40619.875000	0.000045	593997.292258	0.115017	0.102133	0.101780	7059.572838	7031.009686	4679.565346	1.863819	4681.429164	0.665650	718.932164	717.538878	0.145986	0.486569	0.032348	0.144840	0.013389	131961.722214	8773.090260	0.024844	0.002297	0.138822	0.029366	37649.730495	0.005037	7402021.053575	1134533.429482	0.153273	180566.460367	1178067.306324	1191824.997573	2741489.279102	420197.566475	7488463.245565	2773504.905765 
	22.103148	118.400000	119.206297	1.000001	80.000000	2075.000000	589638.125000	67968.625000	40786048.625000	38777.750000	40615.875000	0.000045	593542.628998	0.115272	0.102387	0.102032	7064.980585	7036.220198	4684.736726	1.863819	4686.600544	0.665892	721.254654	719.861345	0.145986	0.486756	0.032535	0.144917	0.013466	132012.302955	8823.671001	0.024857	0.002310	0.138873	0.029343	37663.416530	0.005033	7410197.757849	1138205.587756	0.153600	181150.902045	1179368.668197	1193199.943361	2744517.688092	421557.625095	7497102.291581	2776704.552438 
	22.232108	118.600000	119.464217	1.000001	80.000000	2075.000000	589047.625000	68154.625000	40783222.875000	38774.500000	40612.625000	0.000045	592977.366707	0.115703	0.102817	0.102457	7071.715357	7042.626542	4691.097569	1.863819	4692.961388	0.666189	724.944896	723.551560	0.145986	0.486973	0.032751	0.145006	0.013555	132071.093835	8882.461881	0.024872	0.002325	0.138935	0.029314	37680.236789	0.005028	7420255.177480	1144040.354745	0.154178	182079.533317	1180969.354978	1194923.250192	2748242.658326	423718.649906	7507930.156321	2780714.872712 
	22.363149	118.925000	119.726297	1.000001	80.000000	2075.000000	588586.000000	67926.750000	40780691.000000	38766.375000	40607.500000	0.000045	592492.635196	0.115407	0.102522	0.102165	7077.500886	7048.607237	4697.037479	1.863819	4698.901297	0.666466	723.475282	722.081922	0.145986	0.487167	0.032946	0.145086	0.013635	132123.773078	8935.141124	0.024886	0.002339	0.138992	0.029291	37695.925462	0.005024	7429647.038861	1141716.643498	0.153670	181709.703479	1182464.114957	1196344.348212	2751721.125504	422858.016110	7516859.185597	2784021.920591 
	22.494709	119.187500	119.989417	1.000001	80.000000	2075.000000	587892.125000	68228.375000	40778139.875000	38767.500000	40610.125000	0.000045	591838.036791	0.116056	0.103169	0.102806	7085.328907	7055.945620	4704.334749	1.863819	4706.198568	0.666807	728.803307	727.409923	0.145986	0.487363	0.033141	0.145167	0.013716	132176.855288	8988.223334	0.024900	0.002353	0.139064	0.029256	37715.210902	0.005018	7441185.085959	1150140.988513	0.154564	183050.478568	1184300.450732	1198363.482132	2755994.476281	425978.143894	7529545.788224	2788720.662305 
	22.624449	119.425000	120.248898	1.000001	80.000000	2075.000000	587055.000000	68457.000000	40775372.750000	38767.375000	40603.000000	0.000045	591032.938062	0.116611	0.103723	0.103353	7094.980466	7065.166546	4713.511063	1.863819	4715.374881	0.667236	733.671252	732.277842	0.145986	0.487575	0.033354	0.145255	0.013803	132234.434662	9045.802708	0.024915	0.002368	0.139153	0.029215	37739.443328	0.005011	7455694.173717	1157837.876306	0.155296	184275.475337	1186609.641939	1200832.999694	2761368.212488	428828.843076	7545062.236974	2794467.495176 
	22.753149	119.725000	120.506298	1.000001	81.000000	2075.000000	595438.125000	68222.125000	40769557.125000	38742.625000	40608.500000	0.000045	599333.645846	0.114575	0.101692	0.101344	7084.174681	7055.854978	4704.105670	1.863819	4705.969489	0.666783	718.358829	716.965363	0.145986	0.488021	0.033800	0.145439	0.013987	132355.457778	9166.825824	0.024947	0.002399	0.140797	0.029631	38185.282674	0.005083	7440822.879067	1133626.617817	0.152352	180422.136922	1184242.803760	1197907.828570	2755860.325580	419861.710303	7526682.830189	2787660.307477 
	22.882369	119.987500	120.764739	1.000001	81.000000	2075.000000	595300.000000	68657.750000	40766720.000000	38738.250000	40608.125000	0.000045	599246.173651	0.115333	0.102448	0.102092	7085.208761	7056.345128	4704.550018	1.863819	4706.413837	0.666800	723.751594	722.358101	0.145986	0.488239	0.034018	0.145528	0.014077	132414.502960	9225.871006	0.024962	0.002415	0.140800	0.029625	38186.236219	0.005081	7441525.457669	1142153.322320	0.153484	181779.203017	1184354.622529	1198223.497748	2756120.539877	423019.749007	7528666.239702	2788394.903593 
	23.011069	120.212500	121.022139	1.000001	81.000000	2075.000000	594536.375000	68717.625000	40763374.625000	38743.125000	40599.625000	0.000045	598494.455433	0.115582	0.102696	0.102338	7094.107892	7065.039535	4713.190390	1.863819	4715.054208	0.667202	726.399691	725.006166	0.145986	0.488495	0.034274	0.145634	0.014183	132484.129556	9295.497602	0.024980	0.002433	0.140885	0.029587	38209.274497	0.005075	7455187.143341	1146340.297904	0.153764	182445.580350	1186528.945612	1200473.793369	2761180.423459	424570.480705	7542805.275282	2793631.583438 
	23.141850	120.537500	121.283699	1.000001	81.000000	2075.000000	594520.375000	68725.625000	40760870.375000	38735.250000	40603.125000	0.000045	598479.479867	0.115598	0.102713	0.102354	7094.285406	7065.204619	4713.315006	1.863819	4715.178825	0.667204	726.533546	725.139997	0.145986	0.488688	0.034467	0.145713	0.014262	132536.252757	9347.620803	0.024994	0.002446	0.140886	0.029586	38209.391772	0.005075	7455384.180097	1146551.904026	0.153788	182479.258484	1186560.304961	1200509.907117	2761253.400036	424648.853343	7543032.184836	2793715.624013 
	23.271590	120.775000	121.543180	1.000001	81.000000	2075.000000	594326.625000	68695.875000	40758532.875000	38734.500000	40599.125000	0.000045	598283.595317	0.115586	0.102701	0.102342	7096.608152	7067.529375	4715.601975	1.863819	4717.465794	0.667308	726.685587	725.292015	0.145986	0.488867	0.034646	0.145787	0.014336	132584.907380	9396.275426	0.025006	0.002459	0.140908	0.029576	38215.353018	0.005073	7459000.211261	1146792.267547	0.153746	182517.513496	1187135.813739	1201084.544483	2762592.670838	424737.876869	7546642.740749	2795052.866944 
	23.403150	121.050000	121.806300	1.000001	81.000000	2075.000000	593896.125000	68342.125000	40756067.625000	38737.000000	40593.750000	0.000045	597815.400721	0.115074	0.102190	0.101837	7102.166044	7073.438120	4721.470853	1.863819	4723.334672	0.667581	723.678969	722.285374	0.145986	0.489056	0.034835	0.145865	0.014414	132636.223333	9447.591379	0.025020	0.002472	0.140965	0.029555	38230.941543	0.005069	7468279.761158	1142038.329952	0.152919	181760.901428	1188612.698805	1202429.695678	2766029.541170	422977.159242	7555094.581672	2798183.178397 
	23.537310	121.325000	122.074620	1.000001	81.000000	2075.000000	593579.500000	68511.000000	40753166.000000	38728.375000	40590.000000	0.000045	597520.192078	0.115420	0.102535	0.102178	7105.674914	7076.688654	4724.674443	1.863819	4726.538261	0.667727	726.455772	725.062149	0.145986	0.489279	0.035058	0.145957	0.014506	132696.625691	9507.993737	0.025036	0.002488	0.140996	0.029539	38239.303687	0.005067	7473345.102694	1146428.816185	0.153402	182459.668461	1189418.872311	1203332.366565	2767905.593591	424603.265254	7560766.234618	2800283.790599 
	23.666010	121.675000	122.332020	1.000001	81.000000	2075.000000	593396.125000	68420.875000	40750582.625000	38724.500000	40586.375000	0.000045	597327.696747	0.115304	0.102419	0.102063	7107.964795	7079.055286	4726.999262	1.863819	4728.863080	0.667832	725.877631	724.483983	0.145986	0.489477	0.035256	0.146039	0.014587	132750.405803	9561.773849	0.025050	0.002502	0.141018	0.029530	38245.325382	0.005065	7477020.980113	1145514.651066	0.153205	182314.174679	1190003.905908	1203888.597158	2769267.029671	424264.685580	7564261.137272	2801578.198990 
	23.800690	121.875000	122.601381	1.000001	81.000000	2075.000000	592734.125000	68409.125000	40747814.625000	38727.375000	40584.750000	0.000045	596668.711533	0.115413	0.102528	0.102171	7115.815121	7086.804269	4734.703425	1.863819	4736.567243	0.668189	727.444049	726.050375	0.145986	0.489690	0.035469	0.146126	0.014675	132808.032200	9619.400247	0.025065	0.002517	0.141094	0.029497	38265.757829	0.005060	7489202.383200	1147991.344961	0.153286	182708.352442	1191942.634888	1205864.663598	2773778.660444	425181.979615	7576677.138735	2806176.718050 
	23.931991	122.137500	122.863981	1.000001	81.000000	2075.000000	592491.125000	68578.875000	40745002.125000	38716.750000	40582.500000	0.000045	596446.808441	0.115747	0.102861	0.102500	7118.462501	7089.203197	4737.056791	1.863819	4738.920610	0.668294	730.053465	728.659764	0.145986	0.489906	0.035685	0.146215	0.014764	132866.588006	9677.956052	0.025080	0.002532	0.141116	0.029485	38271.818353	0.005057	7492923.398772	1152117.168645	0.153761	183364.997156	1192534.852440	1206549.665976	2775156.814360	426710.062461	7580981.139018	2807770.792229 
	24.061991	122.250000	123.123982	1.000001	81.000000	2075.000000	592180.750000	68587.250000	40742325.250000	38726.500000	40580.625000	0.000045	596139.456447	0.115821	0.102935	0.102574	7122.132571	7092.808303	4740.618515	1.863819	4742.482333	0.668457	730.954912	729.561185	0.145986	0.490111	0.035890	0.146300	0.014849	132922.322903	9733.690949	0.025094	0.002547	0.141150	0.029470	38281.120890	0.005055	7498555.001606	1153542.446063	0.153835	183591.836922	1193431.149159	1207470.028765	2777242.593187	427237.942986	7586763.953556	2809912.575391 
	24.189911	122.562500	123.379822	1.000001	81.000000	2075.000000	591789.875000	68547.875000	40739557.125000	38720.625000	40574.875000	0.000045	595746.646923	0.115831	0.102945	0.102584	7126.828597	7097.483142	4745.248473	1.863819	4747.112291	0.668669	731.507852	730.114099	0.145986	0.490324	0.036103	0.146388	0.014936	132979.960563	9791.328609	0.025109	0.002562	0.141195	0.029450	38293.261431	0.005051	7505875.639887	1154416.683677	0.153802	183730.976050	1194596.264005	1208642.753478	2779953.940699	427561.734695	7594132.406075	2812641.631880 
	24.319651	122.825000	123.639302	1.000001	81.000000	2075.000000	591417.625000	68580.625000	40736908.875000	38722.250000	40571.750000	0.000045	595380.642351	0.115960	0.103073	0.102711	7131.209747	7101.758329	4749.480704	1.863819	4751.344523	0.668862	732.858572	731.464793	0.145986	0.490527	0.036306	0.146471	0.015020	133035.104916	9846.472962	0.025124	0.002576	0.141236	0.029432	38304.334678	0.005048	7512567.414031	1156552.327060	0.153949	184070.873982	1195661.292094	1209747.085990	2782432.375567	428352.713726	7601071.137385	2815211.532365 
	24.448871	123.075000	123.897742	1.000001	81.000000	2075.000000	591037.875000	68558.125000	40734038.625000	38718.625000	40568.625000	0.000045	595000.828729	0.115996	0.103110	0.102747	7135.761892	7106.270443	4753.946242	1.863819	4755.810060	0.669066	733.583259	732.189452	0.145986	0.490747	0.036526	0.146562	0.015111	133094.874966	9906.243012	0.025139	0.002592	0.141279	0.029413	38315.997152	0.005045	7519628.078928	1157698.119560	0.153957	184253.232377	1196785.030924	1210885.487519	2785047.436640	428777.081318	7608223.930815	2817860.715117 
	24.578351	123.362500	124.156703	1.000001	81.000000	2075.000000	590432.875000	68550.125000	40731522.375000	38722.250000	40567.875000	0.000045	594398.939702	0.116101	0.103215	0.102850	7142.987573	7113.398002	4761.032952	1.863819	4762.896771	0.669392	735.067810	733.673980	0.145986	0.490941	0.036720	0.146642	0.015190	133147.275897	9958.643943	0.025153	0.002606	0.141348	0.029383	38334.653032	0.005040	7530833.199872	1160045.373580	0.154039	184626.809161	1198568.379897	1212704.918746	2789197.481434	429646.434659	7619655.763422	2822094.727193 
	24.708612	123.600000	124.417223	1.000001	81.000000	2075.000000	590051.500000	68613.750000	40728810.750000	38722.750000	40560.625000	0.000045	594027.456723	0.116284	0.103397	0.103031	7147.454535	7117.718431	4765.309342	1.863819	4767.173161	0.669586	736.814334	735.420477	0.145986	0.491149	0.036928	0.146727	0.015276	133203.748206	10015.116252	0.025168	0.002620	0.141389	0.029364	38345.788198	0.005037	7537594.795035	1162806.840064	0.154268	185066.309854	1199644.520338	1213835.455991	2791701.775939	430669.200024	7626759.144056	2824725.608909 
	24.837052	123.900000	124.674103	1.000001	81.000000	2075.000000	589599.625000	68681.625000	40726355.875000	38717.625000	40561.750000	0.000045	593586.458246	0.116489	0.103601	0.103232	7152.764657	7122.863462	4770.414488	1.863819	4772.278306	0.669819	738.800024	737.406143	0.145986	0.491337	0.037116	0.146805	0.015354	133254.875848	10066.243894	0.025181	0.002634	0.141438	0.029341	38359.131965	0.005033	7545666.773184	1165946.467537	0.154519	185565.996690	1200929.214543	1215181.351680	2794691.397475	431832.025014	7635215.662775	2827857.652880 
	24.966272	124.125000	124.932544	1.000001	81.000000	2075.000000	589200.500000	68687.750000	40723363.250000	38717.250000	40559.500000	0.000045	593190.724978	0.116578	0.103690	0.103320	7157.536456	7127.555461	4775.057845	1.863819	4776.921663	0.670030	739.922766	738.528856	0.145986	0.491567	0.037346	0.146900	0.015448	133317.206298	10128.574344	0.025197	0.002650	0.141482	0.029321	38371.185436	0.005029	7553008.596127	1167721.640637	0.154604	185848.524040	1202097.701031	1216379.281602	2797410.591158	432489.496532	7642742.484421	2830645.364600 
	25.094972	124.400000	125.189944	1.000001	81.000000	2075.000000	588864.750000	68582.500000	40720510.500000	38712.750000	40554.500000	0.000045	592845.049822	0.116466	0.103578	0.103210	7161.709861	7131.798318	4779.254310	1.863819	4781.118129	0.670219	739.564371	738.170434	0.145986	0.491786	0.037565	0.146990	0.015539	133376.626600	10187.994646	0.025213	0.002665	0.141522	0.029305	38382.052134	0.005027	7559643.819442	1167154.922775	0.154393	185758.328163	1203153.728783	1217409.155365	2799868.081275	432279.601028	7649213.377242	2833041.991571 
	25.229652	124.662500	125.459305	1.000001	81.000000	2075.000000	588279.625000	68674.625000	40717722.375000	38700.375000	40548.375000	0.000045	592274.532045	0.116738	0.103849	0.103479	7168.608491	7138.476349	4785.886982	1.863819	4787.750801	0.670521	742.199397	740.805433	0.145986	0.492000	0.037779	0.147078	0.015627	133434.703810	10246.071856	0.025228	0.002680	0.141586	0.029276	38399.351399	0.005022	7570131.039490	1171321.239393	0.154729	186421.417522	1204822.820371	1219159.945781	2803752.236848	433822.681257	7660213.926575	2837116.269102 
	25.357313	124.925000	125.714625	1.000001	81.000000	2075.000000	588193.375000	68637.625000	40714929.125000	38706.125000	40546.750000	0.000045	592184.574233	0.116692	0.103804	0.103433	7169.697463	7139.595595	4786.960765	1.863819	4788.824584	0.670567	741.989531	740.595540	0.145986	0.492215	0.037994	0.147167	0.015715	133492.890742	10304.258788	0.025243	0.002696	0.141596	0.029271	38401.944003	0.005021	7571828.846673	1170989.368156	0.154651	186368.598616	1205093.034562	1219418.909358	2804381.054323	433699.765984	7661841.044008	2837718.905188 
	25.486793	125.187500	125.973586	1.000001	81.000000	2075.000000	587273.000000	68741.250000	40711998.750000	38699.375000	40542.750000	0.000045	591282.450256	0.117052	0.104162	0.103788	7180.636323	7150.236603	4797.554057	1.863819	4799.417875	0.671050	745.661886	744.267867	0.145986	0.492440	0.038219	0.147259	0.015808	133553.937354	10365.305400	0.025259	0.002711	0.141698	0.029225	38429.631000	0.005013	7588578.382678	1176795.851162	0.155075	187292.728356	1207758.803900	1222194.704003	2810584.586177	435850.315245	7679281.889953	2844178.477760 
	25.615752	125.475000	126.231504	1.000001	81.000000	2075.000000	586988.625000	68549.625000	40709369.875000	38706.500000	40539.125000	0.000045	590977.746592	0.116782	0.103893	0.103522	7184.338605	7154.126206	4801.400835	1.863819	4803.264653	0.671223	744.141289	742.747244	0.145986	0.492642	0.038421	0.147342	0.015891	133608.705795	10420.073841	0.025273	0.002726	0.141734	0.029211	38439.527726	0.005011	7594660.698510	1174391.525975	0.154634	186910.068421	1208726.833764	1223092.773397	2812837.295744	434959.824435	7684924.630845	2846268.381794 
	25.748613	125.775000	126.497225	1.000001	82.000000	2075.000000	595313.250000	69163.750000	40703085.250000	38677.875000	40546.625000	0.000045	599317.520134	0.116180	0.103293	0.102928	7171.826594	7142.093006	4789.265186	1.863819	4791.129004	0.670655	738.599563	737.205458	0.145986	0.493125	0.038904	0.147541	0.016090	133739.646666	10551.014712	0.025307	0.002760	0.143363	0.029625	38881.152565	0.005082	7575472.470695	1165629.154548	0.153869	185515.494800	1205672.934877	1219861.969530	2805730.544702	431714.501684	7664624.875373	2838749.953842 
	25.877573	126.062500	126.755147	1.000001	82.000000	2075.000000	595017.250000	68836.750000	40700274.750000	38677.250000	40545.750000	0.000045	598985.831175	0.115689	0.102803	0.102443	7175.797999	7146.411102	4793.537432	1.863819	4795.401251	0.670847	735.537836	734.143703	0.145986	0.493341	0.039120	0.147630	0.016179	133798.208625	10609.576671	0.025322	0.002775	0.143404	0.029610	38892.314785	0.005079	7582227.515042	1160788.075169	0.153093	184745.013697	1206748.032724	1220807.738577	2808232.412979	429921.509322	7670567.322260	2840950.860096 
	26.007833	126.262500	127.015666	1.000001	82.000000	2075.000000	594834.500000	68918.000000	40697137.000000	38678.625000	40539.875000	0.000045	598813.638050	0.115861	0.102975	0.102613	7177.861451	7148.343105	4795.418226	1.863819	4797.282045	0.670929	736.965458	735.571295	0.145986	0.493582	0.039361	0.147729	0.016278	133863.593005	10674.961051	0.025340	0.002792	0.143421	0.029601	38897.055729	0.005077	7585201.323455	1163045.305826	0.153331	185104.262829	1207221.328658	1221329.981816	2809333.823502	430757.520676	7673848.675909	2842166.176263 
	26.136533	126.437500	127.273066	1.000001	82.000000	2075.000000	594359.750000	68964.500000	40694406.000000	38674.625000	40534.375000	0.000045	598347.403003	0.116032	0.103145	0.102781	7183.454474	7153.794880	4800.825408	1.863819	4802.689227	0.671174	738.747968	737.353779	0.145986	0.493792	0.039571	0.147816	0.016364	133920.504595	10731.872642	0.025354	0.002807	0.143473	0.029578	38911.229536	0.005073	7593750.865674	1165863.672091	0.153529	185552.819396	1208582.029485	1222742.970039	2812500.320620	431801.360034	7682726.749782	2845454.351771 
	26.265493	126.700000	127.530987	1.000001	82.000000	2075.000000	594112.375000	69193.375000	40691344.625000	38666.875000	40531.875000	0.000045	598128.111087	0.116465	0.103577	0.103209	7186.088146	7156.103182	4803.083700	1.863819	4804.947519	0.671273	742.084223	740.690004	0.145986	0.494027	0.039806	0.147913	0.016461	133984.304292	10795.672338	0.025371	0.002824	0.143495	0.029566	38916.972150	0.005071	7597321.554532	1171138.729766	0.154152	186392.370235	1209150.321817	1223432.309706	2813822.797975	433755.085099	7687058.002078	2847058.519288 
	26.394454	126.975000	127.788908	1.000001	82.000000	2075.000000	593617.250000	69247.500000	40688691.500000	38668.375000	40530.125000	0.000045	597642.581945	0.116653	0.103765	0.103395	7191.926176	7161.785136	4808.722295	1.863819	4810.586114	0.671527	744.020684	742.626439	0.145986	0.494231	0.040010	0.147996	0.016545	134039.598871	10850.966917	0.025385	0.002838	0.143549	0.029541	38931.737331	0.005067	7606236.994060	1174200.515863	0.154373	186879.668241	1210569.256964	1224908.950211	2817124.812615	434889.079949	7696336.015355	2850494.820502 
	26.524194	127.200000	128.048387	1.000001	82.000000	2075.000000	593169.250000	69177.500000	40685767.500000	38658.875000	40522.375000	0.000045	597189.488899	0.116624	0.103735	0.103366	7197.382755	7167.247148	4814.136501	1.863819	4816.000319	0.671771	744.374789	742.980516	0.145986	0.494456	0.040234	0.148089	0.016638	134100.541955	10911.910001	0.025401	0.002854	0.143601	0.029519	38945.859366	0.005063	7614797.640764	1174760.362557	0.154273	186968.770539	1211931.725123	1226269.068157	2820295.422505	435096.430577	7704881.895216	2853659.961191 
	26.653154	127.450000	128.306307	1.000001	82.000000	2075.000000	592724.500000	69231.750000	40682891.500000	38670.625000	40519.000000	0.000045	596754.026470	0.116803	0.103914	0.103542	7202.634818	7172.351280	4819.193589	1.863819	4821.057407	0.671998	746.187565	744.793265	0.145986	0.494677	0.040455	0.148180	0.016729	134160.487797	10971.855843	0.025417	0.002869	0.143650	0.029497	38959.017521	0.005059	7622793.633441	1177626.582496	0.154488	187424.943249	1213204.325875	1227596.369200	2823256.901275	436157.993517	7713221.580237	2856748.733421 
	26.783154	127.712500	128.566308	1.000001	82.000000	2075.000000	592209.250000	69320.500000	40679661.000000	38670.250000	40520.750000	0.000045	596252.570230	0.117054	0.104165	0.103790	7208.692329	7178.204372	4824.993814	1.863819	4826.857632	0.672258	748.599546	747.205215	0.145986	0.494925	0.040704	0.148282	0.016831	134227.826427	11039.194473	0.025434	0.002887	0.143705	0.029471	38974.092142	0.005055	7631964.633654	1181440.225986	0.154802	188031.902981	1214663.934735	1229131.592176	2826653.568020	437570.454069	7722867.678326	2860321.362343 
	26.916274	128.075000	128.832548	1.000001	82.000000	2075.000000	591592.750000	69218.000000	40676618.000000	38667.125000	40512.250000	0.000045	595628.334934	0.117003	0.104113	0.103740	7216.247242	7185.774044	4832.513662	1.863819	4834.377481	0.672596	749.022019	747.627658	0.145986	0.495159	0.040938	0.148378	0.016927	134291.260341	11102.628387	0.025451	0.002903	0.143778	0.029440	38993.701014	0.005050	7643854.608788	1182108.170212	0.154648	188138.209522	1216556.281552	1231017.941407	2831057.262514	437817.840819	7734719.969486	2864711.099810 
	27.049134	128.350000	129.098268	1.000001	82.000000	2075.000000	591259.000000	69436.750000	40673498.500000	38662.125000	40512.000000	0.000045	595322.322218	0.117439	0.104548	0.104170	7219.956599	7189.148272	4835.836791	1.863819	4837.700610	0.672743	752.503709	751.109318	0.145986	0.495399	0.041177	0.148477	0.017026	134356.292645	11167.660691	0.025468	0.002920	0.143809	0.029424	39002.195566	0.005047	7649108.959170	1187613.181238	0.155262	189014.358545	1217392.536726	1231978.496651	2833003.318211	439856.733792	7740755.320865	2866946.415135 
	27.177834	128.612500	129.355669	1.000001	82.000000	2075.000000	590673.625000	69531.875000	40670691.625000	38655.125000	40506.375000	0.000045	594752.060031	0.117716	0.104825	0.104443	7226.879263	7195.842526	4842.485045	1.863819	4844.348864	0.673041	755.198358	753.803939	0.145986	0.495614	0.041393	0.148566	0.017114	134414.810836	11226.178882	0.025483	0.002936	0.143873	0.029395	39019.470698	0.005042	7659620.816607	1191873.770582	0.155605	189692.451862	1219065.549473	1233735.806486	2836896.598743	441434.729845	7751796.832942	2871035.864052 
	27.308615	128.900000	129.617229	1.000001	82.000000	2075.000000	590400.500000	69470.500000	40667678.500000	38660.625000	40502.875000	0.000045	594473.633369	0.117667	0.104775	0.104395	7230.264032	7199.253639	4845.846755	1.863819	4847.710574	0.673189	755.201004	753.806556	0.145986	0.495846	0.041625	0.148661	0.017210	134477.632323	11289.000369	0.025499	0.002952	0.143904	0.029381	39028.052011	0.005040	7664936.170030	1191877.906991	0.155497	189693.110192	1219911.513574	1234571.819298	2838865.248159	441436.261849	7757049.660522	2872981.355749 
	27.440435	129.100000	129.880870	1.000001	82.000000	2075.000000	589807.000000	69305.500000	40664582.250000	38655.500000	40502.250000	0.000045	593864.925365	0.117505	0.104615	0.104235	7237.675009	7206.761915	4853.304242	1.863819	4855.168060	0.673522	754.828630	753.434152	0.145986	0.496084	0.041863	0.148759	0.017308	134542.190536	11353.558582	0.025516	0.002969	0.143975	0.029351	39047.377988	0.005035	7676727.541811	1191289.083047	0.155182	189599.396025	1221788.167192	1236411.847429	2843232.422893	441218.178906	7768610.907401	2877263.299037 
	27.569395	129.412500	130.138790	1.000001	82.000000	2075.000000	589536.250000	69609.750000	40661795.250000	38649.250000	40493.500000	0.000045	593631.625976	0.118075	0.105183	0.104798	7240.519442	7209.170783	4855.667372	1.863819	4857.531191	0.673625	759.184156	757.789650	0.145986	0.496298	0.042077	0.148847	0.017396	134600.303894	11411.671940	0.025531	0.002984	0.143997	0.029338	39053.333071	0.005032	7680463.995284	1198175.759883	0.156003	190695.443816	1222382.841761	1237167.961161	2844616.294550	443768.799957	7773361.713855	2879022.856983 
	27.700436	129.662500	130.400872	1.000001	82.000000	2075.000000	589087.500000	69285.750000	40658724.000000	38648.750000	40496.875000	0.000045	593148.040382	0.117615	0.104724	0.104344	7246.422539	7215.399995	4861.846160	1.863819	4863.709978	0.673899	756.526808	755.132272	0.145986	0.496534	0.042313	0.148944	0.017493	134664.347770	11475.715816	0.025548	0.003001	0.144056	0.029316	39069.259209	0.005028	7690233.557615	1193974.058481	0.155258	190026.722798	1223937.714666	1238601.503616	2848234.650969	442212.614252	7782368.933878	2882358.864399 
	27.833295	129.925000	130.666591	1.000001	82.000000	2075.000000	588672.375000	69613.875000	40655934.375000	38648.750000	40489.625000	0.000045	592774.203792	0.118256	0.105363	0.104975	7250.992539	7219.475069	4865.875412	1.863819	4867.739231	0.674077	761.569999	760.175437	0.145986	0.496749	0.042528	0.149033	0.017581	134722.522143	11533.890189	0.025563	0.003016	0.144094	0.029295	39079.559987	0.005025	7696604.392123	1201948.035499	0.156166	191295.819652	1224951.663666	1239798.640480	2850594.219305	445165.939074	7789890.772590	2885144.730589 
	27.963036	130.150000	130.926071	1.000001	82.000000	2075.000000	588119.500000	69720.750000	40653062.750000	38650.375000	40485.000000	0.000045	592237.730359	0.118549	0.105655	0.105264	7257.560788	7225.801396	4872.154550	1.863819	4874.018368	0.674356	764.351073	762.956483	0.145986	0.496970	0.042749	0.149123	0.017672	134782.409655	11593.777701	0.025579	0.003031	0.144154	0.029268	39095.720443	0.005020	7706532.622679	1206345.274695	0.156535	191995.661451	1226531.789384	1241467.907111	2854271.341733	446794.546183	7800379.092467	2889029.293506
