Repository: greenteawarrior/MatSci

# matsci
Some useful jupyter notebooks (code and visualizations) from MatSci projects at Olin College. We analyzed firefighter jackets and various gluten-free breads.

File: FirefighterJacket/data/DMA/feb26_dma/Nomex Feb26_30_DCnone.txt (part 4 of 32)
1) DMA8000 Temperature Scan 
	Time     	Sample     	Program     	Frequency     	Raw Dynamic	Raw Static	In-Phase     	Out-Of-Phase	Zero Displacement	Min Displacement	Max Displacement	Spring     	C*     	Measured     	Corrected     	Corrected     	Stiffness*	Total     	Stiffness     	Inertia     	Sample     	Ratio of     	Total     	Sample     	Total Applied	Static Force	Static     	Static     	Static     	Static Stress	Static     	Static Strain	Static     	Dynamic Force	Displacement	Dynamic     	Dynamic     	Storage     	Loss Modulus	Tan Delta     	Loss Viscosity	Storage     	Complex     	Shear Storage	Shear Loss	Complex     	Shear Complex 
	          	Temperature	Temperature	          	Force     	Force     	Angle     	Angle     	               	               	               	Stiffness     	          	Tan Delta     	Total Tan Delta	Total Delta	          	Stiffness'	Less Spring	          	Stiffness'	Sample to Total	Stiffness''	Stiffness''	Static Force	          	Force Corrected	Displacement	Displacement Co	          	Stress Correcte	          	Strain Correcte	          	Amplitude     	Stress     	Strain     	Modulus     	          	          	               	Viscosity     	Viscosity     	Modulus     	Modulus     	Modulus     	Modulus      
	28.091998	130.475000	131.183997	1.000001	82.000000	2075.000000	587683.500000	69666.000000	40650045.750000	38646.500000	40485.625000	0.000045	591798.316767	0.118543	0.105650	0.105259	7262.949568	7231.176793	4877.480346	1.863819	4879.344164	0.674591	764.882740	763.488120	0.145986	0.497202	0.042981	0.149219	0.017767	134845.332369	11656.700415	0.025595	0.003048	0.144204	0.029246	39109.353372	0.005016	7714953.481575	1207185.870320	0.156474	192129.446294	1227872.009641	1242812.695539	2857390.178361	447105.877896	7808828.654054	2892158.760761 
	28.220436	130.700000	131.440872	1.000001	82.000000	2075.000000	587118.375000	69704.375000	40647205.125000	38646.000000	40481.125000	0.000045	591241.647854	0.118723	0.105829	0.105436	7269.787818	7237.857152	4884.113982	1.863819	4885.977801	0.674885	766.887015	765.492367	0.145986	0.497420	0.043199	0.149309	0.017857	134904.579797	11715.947843	0.025610	0.003063	0.144267	0.029218	39126.387173	0.005012	7725442.226328	1210354.876842	0.156671	192633.808947	1229541.343892	1244539.955442	2861274.898640	448279.584015	7819681.356694	2896178.280257 
	28.353556	130.962500	131.707112	1.000001	83.000000	2075.000000	595228.375000	69634.875000	40640694.375000	38620.125000	40483.500000	0.000045	599287.772461	0.116989	0.104099	0.103726	7259.648233	7229.052815	4875.202480	1.863819	4877.066298	0.674474	753.435524	752.040813	0.145986	0.497921	0.043700	0.149515	0.018063	135040.387407	11851.755453	0.025646	0.003098	0.145937	0.029621	39579.438777	0.005081	7711351.844114	1189086.010934	0.154199	189248.766486	1227298.791689	1241804.098761	2856056.238561	440402.226272	7802491.448577	2889811.647621 
	28.482516	131.200000	131.965032	1.000001	83.000000	2075.000000	595171.750000	69834.000000	40637589.750000	38613.625000	40480.625000	0.000045	599254.703406	0.117334	0.104444	0.104067	7260.048847	7229.194230	4875.292755	1.863819	4877.156574	0.674473	755.945394	754.550653	0.145986	0.498160	0.043939	0.149613	0.018161	135105.152472	11916.520518	0.025663	0.003115	0.145937	0.029618	39579.397347	0.005080	7711494.582713	1193054.433313	0.154711	189880.360023	1227321.509225	1241922.959820	2856109.104709	441872.012338	7803238.275233	2890088.250086 
	28.611476	131.387500	132.222953	1.000001	83.000000	2075.000000	594605.500000	70014.000000	40634892.250000	38611.375000	40480.625000	0.000045	598713.337772	0.117749	0.104857	0.104475	7266.613493	7235.427951	4881.482023	1.863819	4883.345842	0.674748	759.591994	758.197226	0.145986	0.498367	0.044146	0.149698	0.018247	135161.427588	11972.795634	0.025677	0.003130	0.145996	0.029590	39595.490553	0.005076	7721280.716699	1198820.196927	0.155262	190798.009076	1228879.019589	1243602.639533	2859733.598777	444007.480343	7813792.022484	2893997.045364 
	28.740956	131.600000	132.481913	1.000001	83.000000	2075.000000	594489.250000	70073.500000	40631608.750000	38612.250000	40476.250000	0.000045	598604.847765	0.117872	0.104980	0.104597	7267.930480	7236.648295	4882.648233	1.863819	4884.512051	0.674795	760.609734	759.214934	0.145986	0.498620	0.044399	0.149802	0.018351	135229.931596	12041.299642	0.025695	0.003148	0.146007	0.029585	39598.269478	0.005075	7723124.663357	1200429.341449	0.155433	191054.112178	1229172.492582	1243931.947616	2860416.541984	444603.459796	7815861.127833	2894763.380679 
	28.875117	131.862500	132.750233	1.000001	83.000000	2075.000000	593702.500000	70092.000000	40628515.000000	38607.875000	40469.000000	0.000045	597825.682762	0.118059	0.105167	0.104782	7277.403002	7245.949880	4891.898787	1.863819	4893.762605	0.675205	762.943945	761.549115	0.145986	0.498858	0.044637	0.149900	0.018449	135294.480637	12105.848683	0.025712	0.003164	0.146096	0.029545	39622.347580	0.005068	7737751.135705	1204120.020952	0.155616	191641.501599	1231500.366112	1246322.436960	2865833.753965	445970.378130	7830881.027251	2900326.306389 
	29.007457	132.200000	133.014914	1.000001	83.000000	2075.000000	593298.625000	70130.625000	40625334.625000	38606.250000	40464.750000	0.000045	597429.128006	0.118205	0.105312	0.104925	7282.233514	7250.655277	4896.551698	1.863819	4898.415517	0.675409	764.493010	763.098149	0.145986	0.499102	0.044881	0.150000	0.018549	135360.840903	12172.208949	0.025729	0.003182	0.146140	0.029525	39634.288660	0.005064	7745108.066409	1206569.268825	0.155785	192031.311196	1232671.257072	1247539.359095	2868558.543114	446877.506972	7838527.180588	2903158.215033 
	29.136678	132.462500	133.273356	1.000001	83.000000	2075.000000	592922.500000	70194.250000	40622179.000000	38603.000000	40460.375000	0.000045	597063.081876	0.118387	0.105494	0.105105	7286.698090	7254.967731	4900.812049	1.863819	4902.675868	0.675595	766.268619	764.873727	0.145986	0.499345	0.045124	0.150100	0.018649	135426.688610	12238.056656	0.025746	0.003199	0.146180	0.029507	39645.186607	0.005061	7751844.301842	1209376.716118	0.156011	192478.129956	1233743.361390	1248667.494686	2871053.445127	447917.302266	7845615.471172	2905783.507842 
	29.265897	132.737500	133.531794	1.000001	83.000000	2075.000000	592227.000000	70254.000000	40618659.750000	38598.750000	40456.250000	0.000045	596379.446364	0.118627	0.105733	0.105341	7295.050902	7263.111774	4908.897956	1.863819	4910.761775	0.675950	768.869560	767.474634	0.145986	0.499616	0.045395	0.150212	0.018760	135500.128537	12311.496583	0.025765	0.003218	0.146257	0.029472	39666.057214	0.005055	7764629.297597	1213489.129228	0.156284	193132.640312	1235778.155050	1250778.903424	2875788.628739	449440.418232	7858881.854046	2910696.982980 
	29.395377	133.025000	133.790755	1.000001	83.000000	2075.000000	591868.750000	70351.000000	40615282.750000	38597.375000	40453.000000	0.000045	596035.133551	0.118863	0.105968	0.105574	7299.265049	7267.132968	4912.863335	1.863819	4914.727153	0.676122	771.005750	769.610791	0.145986	0.499876	0.045655	0.150318	0.018867	135570.604485	12381.972531	0.025784	0.003236	0.146294	0.029454	39676.126158	0.005052	7770899.138870	1216866.704210	0.156593	193670.197640	1236776.030490	1251847.872167	2878110.792174	450691.371930	7865598.388063	2913184.588172 
	29.524858	133.250000	134.049715	1.000001	83.000000	2075.000000	591427.500000	70351.750000	40611865.500000	38602.500000	40448.250000	0.000045	595597.058828	0.118952	0.106058	0.105663	7304.633819	7272.415748	4918.089605	1.863819	4919.953424	0.676349	772.219971	770.824978	0.145986	0.500139	0.045918	0.150426	0.018975	135641.924920	12453.292966	0.025802	0.003255	0.146343	0.029432	39689.472814	0.005048	7779162.632751	1218786.510764	0.156673	193975.744101	1238091.205347	1253194.486924	2881171.345463	451402.411394	7874059.424821	2916318.305489 
	29.656678	133.525000	134.313355	1.000001	83.000000	2075.000000	591114.500000	70302.250000	40608709.000000	38603.500000	40444.500000	0.000045	595280.403226	0.118932	0.106037	0.105642	7308.519472	7276.304651	4921.926283	1.863819	4923.790101	0.676515	772.482644	771.087621	0.145986	0.500382	0.046161	0.150526	0.019075	135707.807333	12519.175379	0.025819	0.003272	0.146379	0.029417	39699.199868	0.005046	7785228.979043	1219201.786940	0.156604	194041.837305	1239056.693581	1254158.572323	2883418.140386	451556.217385	7880116.956835	2918561.835865 
	29.786678	133.800000	134.573356	1.000001	83.000000	2075.000000	590499.250000	70550.000000	40605216.500000	38596.875000	40441.000000	0.000045	594698.803388	0.119475	0.106579	0.106178	7315.667013	7283.012662	4928.576480	1.863819	4930.440299	0.676805	777.147298	775.752240	0.145986	0.500651	0.046429	0.150637	0.019185	135780.707231	12592.075277	0.025838	0.003291	0.146442	0.029386	39716.213706	0.005041	7795743.909113	1226577.228818	0.157339	195215.674408	1240730.195352	1255993.860332	2887312.558931	454287.862525	7891648.420623	2922832.748379 
	29.915118	134.100000	134.830236	1.000001	83.000000	2075.000000	590170.500000	70502.000000	40602005.750000	38593.500000	40446.875000	0.000045	594366.680656	0.119460	0.106564	0.106163	7319.754892	7287.098434	4932.609076	1.863819	4934.472894	0.676979	777.476278	776.081188	0.145986	0.500898	0.046677	0.150738	0.019287	135847.730256	12659.098302	0.025856	0.003308	0.146479	0.029370	39726.416675	0.005038	7802120.030014	1227097.344097	0.157277	195298.453260	1241744.985707	1257009.186671	2889674.085190	454480.497814	7898027.909208	2925195.521929 
	30.045378	134.300000	135.090757	1.000001	83.000000	2075.000000	589597.000000	70638.500000	40598700.250000	38587.750000	40434.125000	0.000045	593813.455633	0.119808	0.106911	0.106506	7326.574326	7293.627592	4939.083461	1.863819	4940.947279	0.677260	780.705626	779.310504	0.145986	0.501152	0.046931	0.150843	0.019392	135916.735323	12728.103369	0.025874	0.003326	0.146540	0.029341	39742.940482	0.005033	7812356.974719	1232203.363077	0.157725	196111.100776	1243374.244769	1258745.040269	2893465.546192	456371.615955	7908934.607671	2929235.039878 
	30.178238	134.562500	135.356477	1.000001	83.000000	2075.000000	589102.375000	70463.375000	40595590.875000	38589.250000	40432.875000	0.000045	593301.521528	0.119611	0.106715	0.106312	7332.896109	7300.080089	4945.484409	1.863819	4947.348228	0.677539	779.963718	778.568565	0.145986	0.501392	0.047170	0.150941	0.019490	135981.649987	12793.018033	0.025890	0.003343	0.146600	0.029317	39759.261993	0.005029	7822477.806490	1231030.249320	0.157371	195924.394071	1244985.023897	1260307.136344	2897214.002404	455937.129378	7918749.554555	2932870.205391 
	30.308759	134.850000	135.617517	1.000001	83.000000	2075.000000	588575.625000	70850.875000	40592669.875000	38586.750000	40431.125000	0.000045	592824.689797	0.120377	0.107478	0.107067	7338.794239	7305.366254	4950.722127	1.863819	4952.585945	0.677765	786.111562	784.716381	0.145986	0.501616	0.047395	0.151034	0.019582	136042.635350	12854.003396	0.025906	0.003359	0.146649	0.029291	39772.561875	0.005024	7830759.400314	1240750.841385	0.158446	197471.473122	1246303.079447	1261850.366936	2900281.259376	459537.348661	7928445.966014	2936461.468894 
	30.437459	135.112500	135.874917	1.000001	83.000000	2075.000000	588150.250000	70486.250000	40589386.750000	38574.250000	40427.750000	0.000045	592358.867591	0.119844	0.106946	0.106542	7344.565358	7311.531111	4956.832504	1.863819	4958.696322	0.678029	782.885968	781.490755	0.145986	0.501869	0.047648	0.151137	0.019686	136111.185204	12922.553250	0.025924	0.003377	0.146707	0.029269	39788.064457	0.005020	7840420.795625	1235650.656013	0.157600	196659.754052	1247840.737050	1263242.480249	2903859.553935	457648.391116	7937192.878857	2939701.066243 
	30.569539	135.375000	136.139078	1.000001	83.000000	2075.000000	587722.750000	70629.750000	40586205.000000	38581.250000	40424.625000	0.000045	591951.511910	0.120175	0.107277	0.106868	7349.619573	7316.311636	4961.560205	1.863819	4963.424024	0.678232	785.818599	784.423354	0.145986	0.502114	0.047893	0.151238	0.019787	136177.622401	12988.990447	0.025941	0.003394	0.146750	0.029248	39799.983106	0.005017	7847895.980244	1240287.522585	0.158041	197397.733703	1249030.448690	1264532.691165	2906628.140831	459365.749106	7945299.519553	2942703.525760 
	30.699799	135.625000	136.399598	1.000001	83.000000	2075.000000	587177.625000	70747.375000	40582907.625000	38583.875000	40418.250000	0.000045	591424.343741	0.120487	0.107588	0.107176	7356.170683	7322.598024	4967.791823	1.863819	4969.655641	0.678501	788.774667	787.379389	0.145986	0.502368	0.048147	0.151342	0.019891	136246.478082	13057.846128	0.025959	0.003412	0.146809	0.029221	39815.750157	0.005012	7857749.074920	1244961.445135	0.158437	198141.610991	1250598.616170	1266197.850564	2910277.435156	461096.831532	7955762.032909	2946578.530707 
	30.829799	135.837500	136.659599	1.000001	84.000000	2075.000000	593398.875000	71140.625000	40577365.375000	38567.375000	40424.000000	0.000045	597648.068161	0.119887	0.106989	0.106584	7367.271380	7334.128569	4979.230247	1.863819	4981.094066	0.678994	785.621436	784.226104	0.145986	0.502795	0.048574	0.151518	0.020066	136362.220703	13173.588749	0.025989	0.003442	0.148685	0.029531	40324.722910	0.005065	7875834.889338	1239975.641604	0.157441	197348.096343	1253477.060654	1268917.259996	2916975.884940	459250.237631	7972848.599834	2952906.888828 
	30.961619	136.037500	136.923239	1.000001	84.000000	2075.000000	594542.750000	71046.250000	40572731.750000	38559.875000	40419.125000	0.000045	598772.620630	0.119497	0.106601	0.106200	7353.434937	7320.639316	4965.663916	1.863819	4967.527735	0.678392	781.328840	779.933463	0.145986	0.503152	0.048930	0.151664	0.020213	136458.997061	13270.365107	0.026014	0.003467	0.148554	0.029587	40288.978370	0.005075	7854384.544810	1233188.350689	0.157006	196267.866299	1250063.134996	1265376.986047	2909031.312893	456736.426181	7950604.384953	2944668.290723 
	31.090580	136.337500	137.181160	1.000001	84.000000	2075.000000	594328.250000	71132.500000	40569392.250000	38557.375000	40413.250000	0.000045	598569.880051	0.119686	0.106789	0.106385	7355.925606	7322.976272	4967.945288	1.863819	4969.809107	0.678487	782.954844	781.559434	0.145986	0.503409	0.049188	0.151770	0.020319	136528.749939	13340.117985	0.026033	0.003485	0.148574	0.029577	40294.621452	0.005073	7857991.726107	1235759.247808	0.157261	196677.036960	1250637.235275	1266007.642601	2910367.305966	457688.610299	7954566.920085	2946135.896328 
	31.219800	136.612500	137.439600	1.000001	84.000000	2075.000000	593852.750000	71011.250000	40566081.250000	38548.375000	40409.000000	0.000045	598083.343949	0.119577	0.106681	0.106279	7361.909594	7329.024353	4973.938232	1.863819	4975.802050	0.678745	782.809533	781.414089	0.145986	0.503664	0.049443	0.151875	0.020423	136597.911824	13409.279870	0.026051	0.003503	0.148631	0.029553	40309.927834	0.005069	7867467.442560	1235529.437323	0.157043	196640.461514	1252145.341193	1267491.785605	2913876.830578	457603.495305	7963892.072990	2949589.656663 
	31.349020	136.887500	137.698040	1.000001	84.000000	2075.000000	593290.125000	71011.375000	40562688.125000	38550.250000	40407.250000	0.000045	597524.717315	0.119691	0.106794	0.106391	7368.792253	7335.796357	4980.653702	1.863819	4982.517521	0.679034	784.365752	782.970275	0.145986	0.503925	0.049704	0.151982	0.020531	136668.793614	13480.161660	0.026069	0.003522	0.148694	0.029525	40327.078479	0.005064	7878085.578467	1237989.993360	0.157144	197032.070860	1253835.268671	1269222.012853	2917809.473506	458514.812356	7974763.420022	2953616.081490 
	31.479020	137.187500	137.958040	1.000001	84.000000	2075.000000	592827.875000	71381.375000	40559035.375000	38547.250000	40402.500000	0.000045	597109.864325	0.120408	0.107509	0.107098	7373.911856	7340.340759	4985.137212	1.863819	4987.001030	0.679224	790.109893	788.714381	0.145986	0.504207	0.049985	0.152098	0.020646	136745.103947	13556.471993	0.026089	0.003541	0.148736	0.029502	40338.384129	0.005060	7885174.659975	1247072.260746	0.158154	198477.557464	1254963.530141	1270561.609211	2920435.059250	461878.615091	7983180.358844	2956733.466239 
	31.611880	137.462500	138.223761	1.000001	84.000000	2075.000000	592489.250000	71380.000000	40555468.000000	38544.375000	40398.250000	0.000045	596773.504577	0.120475	0.107575	0.107163	7378.068017	7344.430942	4989.167892	1.863819	4991.031711	0.679394	791.038256	789.642708	0.145986	0.504481	0.050260	0.152210	0.020759	136819.635723	13631.003769	0.026108	0.003561	0.148773	0.029485	40348.509841	0.005058	7891547.752463	1248540.080604	0.158212	198711.168065	1255977.838510	1271599.960342	2922795.463875	462422.252075	7989704.516581	2959149.820956 
	31.746040	137.787500	138.492081	1.000001	84.000000	2075.000000	591947.375000	71495.375000	40552024.375000	38539.250000	40394.375000	0.000045	596249.346680	0.120780	0.107880	0.107464	7384.554016	7350.655953	4995.335435	1.863819	4997.199254	0.679658	793.949158	792.553576	0.145986	0.504747	0.050526	0.152319	0.020868	136891.586754	13702.954801	0.026127	0.003579	0.148831	0.029459	40364.166225	0.005053	7901299.535689	1253142.586636	0.158600	199443.679070	1257529.881785	1273247.495463	2926407.235440	464126.883939	8000056.293247	2962983.812314 
	31.878901	138.000000	138.757801	1.000001	84.000000	2075.000000	591418.500000	71465.500000	40548646.250000	38542.875000	40389.000000	0.000045	595720.706231	0.120837	0.107937	0.107521	7391.107043	7357.141486	5001.764564	1.863819	5003.628383	0.679933	795.072793	793.677177	0.145986	0.505007	0.050786	0.152426	0.020975	136962.173734	13773.541780	0.026145	0.003598	0.148891	0.029432	40380.477664	0.005048	7911464.925137	1254919.164548	0.158620	199726.430003	1259147.752482	1274889.685197	2930172.194495	464784.875759	8010374.483831	2966805.364382 
	32.013061	138.275000	139.026121	1.000001	84.000000	2075.000000	590683.000000	71515.750000	40544930.500000	38534.875000	40387.500000	0.000045	594996.562164	0.121073	0.108172	0.107753	7400.102434	7365.920738	5010.481741	1.863819	5012.345559	0.680306	797.754727	796.359075	0.145986	0.505293	0.051072	0.152544	0.021092	137039.820649	13851.188695	0.026165	0.003618	0.148973	0.029396	40402.627259	0.005042	7925248.050240	1259159.635153	0.158880	200401.321326	1261341.403236	1277162.019912	2935277.055644	466355.420427	8024651.995235	2972093.331569 
	32.144361	138.512500	139.288722	1.000001	84.000000	2075.000000	590022.500000	71699.000000	40541775.750000	38533.500000	40384.000000	0.000045	594362.933827	0.121519	0.108617	0.108193	7407.991409	7373.429942	5017.938215	1.863819	5019.802034	0.680624	801.852874	800.457191	0.145986	0.505536	0.051315	0.152643	0.021192	137105.748756	13917.116802	0.026182	0.003635	0.149042	0.029363	40421.533687	0.005037	7937037.821855	1265639.353298	0.159460	201432.599681	1263217.802180	1279177.199593	2939643.637724	468755.316036	8037313.752628	2976782.871344 
	32.273581	138.750000	139.547162	1.000001	84.000000	2075.000000	589624.625000	71544.375000	40538131.375000	38533.000000	40378.250000	0.000045	593949.321071	0.121339	0.108437	0.108015	7413.150165	7378.713492	5023.160819	1.863819	5025.024638	0.680844	801.100430	799.704710	0.145986	0.505817	0.051596	0.152759	0.021307	137181.913919	13993.281966	0.026202	0.003655	0.149091	0.029343	40434.621512	0.005033	7945295.519290	1264449.571709	0.159144	201243.240210	1264532.054504	1280445.296996	2942702.044182	468314.656189	8045281.449909	2979733.870337 
	32.403841	139.062500	139.807682	1.000001	84.000000	2075.000000	589175.875000	71749.875000	40534556.625000	38530.125000	40376.375000	0.000045	593528.648209	0.121780	0.108877	0.108450	7418.404353	7383.599403	5027.986916	1.863819	5029.850735	0.681047	804.883775	803.488020	0.145986	0.506093	0.051872	0.152872	0.021420	137256.629019	14067.997065	0.026222	0.003674	0.149135	0.029321	40446.679902	0.005029	7952926.281241	1270431.534674	0.159744	202195.298431	1265746.527026	1281794.526976	2945528.252312	470530.198027	8053758.918614	2982873.673561 
	32.537482	139.325000	140.074963	1.000001	84.000000	2075.000000	588556.875000	71766.375000	40530848.375000	38527.750000	40369.625000	0.000045	592916.189432	0.121936	0.109033	0.108604	7426.067269	7391.111124	5035.436555	1.863819	5037.300374	0.681363	806.855528	805.459736	0.145986	0.506378	0.052157	0.152989	0.021538	137334.139667	14145.507713	0.026242	0.003694	0.149204	0.029290	40465.427693	0.005024	7964705.245289	1273549.105296	0.159899	202691.474813	1267621.205894	1283724.018469	2949890.831588	471684.853813	8065882.280813	2987363.807709 
	32.670862	139.637500	140.341723	1.000001	84.000000	2075.000000	588019.625000	71697.375000	40527510.375000	38518.875000	40365.250000	0.000045	592374.537744	0.121930	0.109027	0.108598	7432.857470	7397.882154	5042.151673	1.863819	5044.015491	0.681647	807.551763	806.155938	0.145986	0.506636	0.052415	0.153095	0.021643	137403.915881	14215.283927	0.026260	0.003712	0.149266	0.029263	40482.294626	0.005019	7975322.823575	1274649.901390	0.159824	202866.671814	1269311.044623	1285420.326016	2953823.267991	472092.556070	8076540.503913	2991311.297746 
	32.799302	139.900000	140.598604	1.000001	84.000000	2075.000000	587591.125000	71766.625000	40524117.375000	38527.750000	40364.875000	0.000045	591957.581793	0.122137	0.109233	0.108802	7438.092936	7402.934007	5047.146662	1.863819	5049.010481	0.681857	809.632021	808.236163	0.145986	0.506897	0.052676	0.153202	0.021751	137474.846275	14286.214321	0.026278	0.003731	0.149312	0.029242	40494.737438	0.005016	7983220.629253	1277939.039994	0.160078	203390.154067	1270568.018440	1286744.203117	2956748.381205	473310.755553	8084858.675652	2994392.102093 
	32.933462	140.100000	140.866924	1.000001	84.000000	2075.000000	587120.750000	71902.500000	40520443.500000	38521.125000	40359.250000	0.000045	591507.180503	0.122466	0.109561	0.109126	7443.756649	7408.313787	5052.464840	1.863819	5054.328659	0.682079	812.656351	811.260456	0.145986	0.507180	0.052959	0.153318	0.021867	137551.653435	14363.021481	0.026298	0.003751	0.149361	0.029219	40507.960885	0.005012	7991629.442602	1282720.888414	0.160508	204151.208277	1271906.321590	1288186.091658	2959862.756519	475081.810524	8093918.335728	2997747.531751 
	33.066062	140.300000	141.132124	1.000001	85.000000	2075.000000	595167.750000	72431.000000	40514382.750000	38505.000000	40358.875000	0.000045	599558.921542	0.121698	0.108796	0.108369	7431.217245	7396.432349	5040.481701	1.863819	5042.345520	0.681555	805.681862	804.285906	0.145986	0.507648	0.053427	0.153510	0.022059	137678.372929	14489.740975	0.026331	0.003784	0.151023	0.029619	40958.689162	0.005080	7972682.354996	1271693.109563	0.159506	202396.084152	1268890.801329	1284931.142349	2952845.316665	470997.447986	8073466.869850	2990172.914759 
	33.199702	140.512500	141.399405	1.000001	85.000000	2075.000000	594572.000000	72292.000000	40509870.000000	38496.000000	40360.000000	0.000045	598950.746262	0.121587	0.108684	0.108259	7438.762912	7404.040713	5048.014281	1.863819	5049.878099	0.681872	805.684951	804.288950	0.145986	0.507996	0.053775	0.153653	0.022201	137772.735879	14584.103925	0.026356	0.003808	0.151093	0.029589	40977.734620	0.005075	7984592.460098	1271697.922637	0.159269	202396.850176	1270786.351928	1286803.185109	2957256.466703	470999.230606	8085229.270731	2994529.359530 
	33.329443	140.812500	141.658886	1.000001	85.000000	2075.000000	593898.750000	72409.500000	40506357.250000	38498.750000	40349.500000	0.000045	598296.632902	0.121922	0.109019	0.108590	7446.895657	7411.877326	5055.791866	1.863819	5057.655685	0.682200	809.022557	807.626522	0.145986	0.508266	0.054045	0.153764	0.022312	137846.194077	14657.562123	0.026375	0.003827	0.151166	0.029556	40997.464835	0.005070	7996889.954727	1276975.109576	0.159684	203236.739897	1272743.557435	1288868.238198	2961811.094343	472953.744287	8098204.392240	2999334.960089 
	33.460743	141.112500	141.921486	1.000001	85.000000	2075.000000	593862.375000	72741.375000	40502687.625000	38484.750000	40349.875000	0.000045	598300.783952	0.122489	0.109583	0.109148	7446.843990	7411.372178	5055.225022	1.863819	5057.088841	0.682170	813.157370	811.761298	0.145986	0.508549	0.054328	0.153880	0.022429	137922.938015	14734.306061	0.026394	0.003847	0.151159	0.029554	40995.663293	0.005069	7995993.691835	1283512.792330	0.160519	204277.243600	1272600.912878	1288891.878984	2961479.145124	475375.108270	8098352.931796	2999389.974739 
	33.590483	141.375000	142.180966	1.000001	85.000000	2075.000000	593056.750000	72731.250000	40499078.250000	38484.375000	40346.875000	0.000045	597499.910834	0.122638	0.109732	0.109295	7456.825543	7421.197913	5064.990040	1.863819	5066.853859	0.682583	815.342987	813.946880	0.145986	0.508828	0.054607	0.153994	0.022543	137998.427102	14809.795148	0.026414	0.003867	0.151251	0.029514	41020.454340	0.005062	8011433.607542	1286968.515030	0.160641	204827.238514	1275058.249838	1291405.334555	2967197.632423	476655.005567	8114145.451416	3005239.056080 
	33.720743	141.650000	142.441486	1.000001	85.000000	2075.000000	592606.000000	72795.750000	40495290.000000	38486.125000	40339.500000	0.000045	597060.375887	0.122840	0.109934	0.109494	7462.314997	7426.504664	5070.233030	1.863819	5072.096848	0.682801	817.425241	816.029096	0.145986	0.509120	0.054899	0.154114	0.022662	138077.662834	14889.030880	0.026435	0.003887	0.151299	0.029492	41033.565843	0.005059	8019723.537013	1290260.801971	0.160886	205351.221840	1276377.632046	1292791.160202	2970267.976672	477874.371101	8122852.857662	3008464.021356 
	33.848143	141.925000	142.696286	1.000001	85.000000	2075.000000	591991.625000	72728.625000	40491458.625000	38474.250000	40337.375000	0.000045	596442.400375	0.122854	0.109948	0.109508	7470.046721	7434.197112	5077.860954	1.863819	5079.724772	0.683120	818.377592	816.981408	0.145986	0.509415	0.055194	0.154235	0.022784	138157.806334	14969.174380	0.026455	0.003908	0.151370	0.029461	41052.764009	0.005053	8031784.395613	1291766.546564	0.160832	205590.868345	1278297.175789	1294724.401090	2974734.961338	478432.054283	8134999.778023	3012962.880749 
	33.977364	142.212500	142.954727	1.000001	85.000000	2075.000000	591540.250000	72712.000000	40488097.750000	38476.375000	40331.875000	0.000045	595992.367664	0.122920	0.110013	0.109573	7475.687339	7439.764287	5083.371499	1.863819	5085.235318	0.683350	819.478702	818.082485	0.145986	0.509675	0.055454	0.154341	0.022890	138228.112832	15039.480878	0.026474	0.003926	0.151421	0.029439	41066.553123	0.005050	8040497.369748	1293507.508700	0.160874	205867.950855	1279683.887593	1296137.517918	2977961.988796	479076.855074	8143878.659950	3016251.355537 
	34.108404	142.475000	143.216807	1.000001	85.000000	2075.000000	590819.750000	72915.750000	40484452.000000	38478.625000	40326.000000	0.000045	595302.178383	0.123415	0.110507	0.110060	7484.354600	7447.998543	5091.544292	1.863819	5093.408110	0.683692	824.065466	822.669212	0.145986	0.509956	0.055735	0.154457	0.023005	138304.383704	15115.751750	0.026493	0.003946	0.151496	0.029403	41087.090306	0.005043	8053419.744791	1300759.792389	0.161516	207022.186738	1281740.545829	1298351.652143	2982748.053626	481762.886070	8157790.486601	3021403.883926 
	34.237624	142.725000	143.475248	1.000001	85.000000	2075.000000	590317.375000	72980.875000	40481059.625000	38470.625000	40324.875000	0.000045	594811.576335	0.123630	0.110721	0.110272	7490.527714	7453.973515	5097.462042	1.863819	5099.325860	0.683937	826.329824	824.933536	0.145986	0.510218	0.055996	0.154564	0.023113	138375.358564	15186.726610	0.026512	0.003964	0.151551	0.029378	41101.862433	0.005039	8062776.569106	1304340.018291	0.161773	207591.996937	1283229.729490	1299912.680083	2986213.544113	483088.895663	8167598.722185	3025036.563772 
	34.365804	143.000000	143.731608	1.000001	85.000000	2075.000000	589693.625000	72892.625000	40477546.625000	38473.375000	40317.250000	0.000045	594181.711386	0.123611	0.110703	0.110254	7498.468081	7461.900055	5105.329295	1.863819	5107.193113	0.684265	827.068954	825.672631	0.145986	0.510489	0.056268	0.154675	0.023224	138448.861919	15260.229965	0.026531	0.003983	0.151623	0.029347	41121.556845	0.005034	8075215.841531	1305508.634713	0.161669	207777.987869	1285209.499617	1301896.750955	2990820.682048	483521.716560	8180065.017017	3029653.710006 
	34.498924	143.237500	143.997848	1.000001	85.000000	2075.000000	589310.375000	73021.375000	40473733.875000	38475.125000	40311.375000	0.000045	593817.176654	0.123910	0.111000	0.110548	7503.071269	7466.241784	5109.606644	1.863819	5111.470462	0.684440	829.778327	828.381966	0.145986	0.510783	0.056562	0.154796	0.023344	138528.642541	15340.010587	0.026552	0.004004	0.151662	0.029328	41132.069904	0.005031	8081978.952927	1309792.488021	0.162063	208459.783759	1286285.881374	1303068.244593	2993325.538121	485108.328897	8187425.734456	3032379.901650 
	34.628405	143.562500	144.256810	1.000001	85.000000	2075.000000	588680.625000	73075.125000	40470129.875000	38468.125000	40309.625000	0.000045	593198.830195	0.124134	0.111224	0.110768	7510.892420	7473.850156	5117.154126	1.863819	5119.017944	0.684753	832.295150	830.898753	0.145986	0.511061	0.056840	0.154910	0.023458	138604.060423	15415.428469	0.026571	0.004024	0.151732	0.029297	41150.880813	0.005025	8093912.620361	1313771.894249	0.162316	209093.125429	1288185.182030	1305044.443038	2997745.414949	486582.183055	8199842.565328	3036978.727899 
	34.756845	143.737500	144.513689	1.000001	85.000000	2075.000000	587971.000000	73011.250000	40466587.750000	38467.250000	40305.000000	0.000045	592486.742018	0.124175	0.111265	0.110809	7519.919487	7482.809648	5126.053742	1.863819	5127.917560	0.685122	833.601737	832.205305	0.145986	0.511334	0.057113	0.155022	0.023570	138678.188510	15489.556556	0.026590	0.004043	0.151813	0.029261	41173.078151	0.005019	8107984.209214	1315837.743532	0.162289	209421.915293	1290424.743179	1307307.751226	3002957.114524	487347.312419	8214063.361343	3042245.689386 
	34.885805	144.062500	144.771610	1.000001	85.000000	2075.000000	587603.000000	73245.250000	40463085.500000	38460.750000	40300.875000	0.000045	592150.447316	0.124651	0.111739	0.111278	7524.190208	7486.671674	5129.856534	1.863819	5131.720353	0.685277	837.589942	836.193474	0.145986	0.511604	0.057383	0.155132	0.023681	138751.486997	15562.855043	0.026609	0.004062	0.151848	0.029243	41182.361797	0.005016	8113996.977458	1322143.619329	0.162946	210425.525802	1291381.704209	1308413.393341	3005184.065725	489682.821974	8221010.321142	3044818.637460 
	35.015545	144.225000	145.031089	1.000001	85.000000	2075.000000	586880.250000	73174.500000	40459596.500000	38457.250000	40296.250000	0.000045	591424.496694	0.124684	0.111772	0.111310	7533.425859	7495.845084	5138.970904	1.863819	5140.834723	0.685654	838.864114	837.467612	0.145986	0.511874	0.057653	0.155243	0.023792	138824.513010	15635.881056	0.026628	0.004081	0.151931	0.029207	41205.029252	0.005010	8128408.123469	1324158.216943	0.162905	210746.158717	1293675.307515	1310728.707509	3010521.527211	490428.969238	8235557.880628	3050206.622455 
	35.146325	144.525000	145.292650	1.000001	85.000000	2075.000000	586372.750000	73295.000000	40455744.750000	38457.125000	40293.375000	0.000045	590935.833207	0.124997	0.112085	0.111619	7539.655487	7501.791042	5144.851648	1.863819	5146.715466	0.685894	841.877414	840.480873	0.145986	0.512171	0.057950	0.155365	0.023913	138905.137117	15716.505163	0.026649	0.004102	0.151984	0.029182	41219.476276	0.005005	8137706.435627	1328922.621269	0.163304	211504.436615	1295155.178685	1312311.343997	3013965.346528	492193.563433	8245501.886833	3053889.587716 
	35.283345	144.700000	145.566690	1.000001	86.000000	2075.000000	594250.875000	73405.625000	40448478.625000	38439.875000	40299.625000	0.000045	598767.474250	0.123526	0.110618	0.110170	7528.581428	7491.972132	5134.909613	1.863819	5136.773432	0.685466	829.772832	828.376218	0.145986	0.512732	0.058511	0.155594	0.024143	139057.246312	15868.614359	0.026689	0.004141	0.153677	0.029574	41678.388139	0.005073	8121986.631607	1309783.399836	0.161264	208458.337330	1292653.296153	1309353.818667	3008143.196891	485104.962902	8226919.192413	3047007.108301 
	35.414905	145.000000	145.829811	1.000001	86.000000	2075.000000	593615.000000	73791.500000	40444770.750000	38433.125000	40289.125000	0.000045	598183.879503	0.124309	0.111398	0.110941	7535.926395	7498.646424	5141.521023	1.863819	5143.384842	0.685738	836.369517	834.972865	0.145986	0.513018	0.058797	0.155712	0.024260	139134.875118	15946.243164	0.026709	0.004161	0.153737	0.029542	41694.896290	0.005067	8132440.233265	1320213.659010	0.162339	210118.363321	1294317.037212	1311261.346728	3012014.901209	488968.021855	8238904.554190	3051446.131182 
	35.544386	145.200000	146.088771	1.000001	86.000000	2075.000000	593353.125000	73850.625000	40441195.125000	38439.875000	40287.625000	0.000045	597931.305218	0.124463	0.111552	0.111093	7539.109672	7501.690071	5144.504000	1.863819	5146.367818	0.685857	837.866482	836.469795	0.145986	0.513294	0.059073	0.155825	0.024374	139209.740289	16021.108335	0.026728	0.004181	0.153764	0.029529	41702.155410	0.005065	8137156.753087	1322580.522866	0.162536	210495.061105	1295067.694061	1312062.690175	3013761.760402	489844.638098	8243939.547557	3053310.943539 
	35.675166	145.575000	146.350331	1.000001	86.000000	2075.000000	592764.000000	73920.750000	40437277.250000	38435.125000	40284.750000	0.000045	597355.369087	0.124705	0.111793	0.111331	7546.378454	7508.730962	5151.478375	1.863819	5153.342193	0.686143	840.467819	839.071092	0.145986	0.513597	0.059376	0.155949	0.024497	139291.777207	16103.145253	0.026749	0.004202	0.153828	0.029500	41719.523181	0.005060	8148184.255526	1326693.553064	0.162821	211149.669673	1296822.774194	1313900.106809	3017846.020565	491367.982616	8255484.385894	3057586.809591 
	35.804126	145.800000	146.608252	1.000001	86.000000	2075.000000	592166.375000	73913.875000	40433711.375000	38419.375000	40279.250000	0.000045	596761.490546	0.124819	0.111907	0.111444	7553.888376	7516.117544	5158.804384	1.863819	5160.668202	0.686443	842.152823	840.756061	0.145986	0.513872	0.059651	0.156062	0.024610	139366.448860	16177.816906	0.026769	0.004221	0.153896	0.029470	41737.783176	0.005055	8159767.742202	1329357.733247	0.162916	211573.686783	1298666.341896	1315787.859996	3022136.200816	492354.716018	8267345.498383	3061979.814216 
	35.932826	146.087500	146.865652	1.000001	86.000000	2075.000000	591637.375000	73925.875000	40430165.625000	38430.000000	40273.625000	0.000045	596238.055219	0.124951	0.112039	0.111574	7560.519908	7522.614122	5165.240698	1.863819	5167.104516	0.686706	843.872053	842.475255	0.145986	0.514146	0.059925	0.156174	0.024722	139440.704104	16252.072150	0.026788	0.004241	0.153954	0.029444	41753.756932	0.005050	8169944.491678	1332076.029814	0.163046	212006.316775	1300286.020597	1317456.038626	3025905.367288	493361.492524	8277826.982144	3065861.845238 
	36.061266	146.312500	147.122532	1.000001	86.000000	2075.000000	590871.750000	74293.250000	40426585.250000	38426.375000	40272.125000	0.000045	595524.064958	0.125735	0.112820	0.112345	7569.584425	7530.988422	5173.554114	1.863819	5175.417933	0.687046	850.704008	849.307174	0.145986	0.514422	0.060201	0.156287	0.024836	139515.689549	16327.057595	0.026807	0.004260	0.154031	0.029406	41774.442561	0.005044	8183089.213566	1342878.288108	0.164104	213725.548217	1302378.066404	1319798.180712	3030773.782802	497362.328929	8292543.106541	3071312.261682 
	36.191006	146.637500	147.382013	1.000001	86.000000	2075.000000	590411.500000	74192.500000	40422571.250000	38418.125000	40268.625000	0.000045	595054.843177	0.125662	0.112748	0.112274	7575.553309	7536.995083	5179.492480	1.863819	5181.356298	0.687287	850.836933	849.440058	0.145986	0.514732	0.060511	0.156414	0.024963	139599.762678	16411.130724	0.026829	0.004282	0.154085	0.029383	41789.052893	0.005040	8192478.633554	1343088.397105	0.163942	213758.988076	1303872.437824	1321278.259528	3034251.345761	497440.147076	8301842.723376	3074756.564213 
	36.320226	146.825000	147.640453	1.000001	86.000000	2075.000000	589894.250000	74122.500000	40418987.750000	38423.750000	40267.000000	0.000045	594532.901688	0.125654	0.112739	0.112265	7582.203901	7543.626988	5186.063379	1.863819	5187.927197	0.687553	851.522685	850.125774	0.145986	0.515009	0.060788	0.156527	0.025076	139674.824426	16486.192473	0.026849	0.004301	0.154144	0.029357	41805.273053	0.005036	8202868.182042	1344172.613991	0.163866	213931.546417	1305525.984512	1322937.943665	3038099.326682	497841.708886	8312270.834626	3078618.827639 
	36.449707	147.162500	147.899413	1.000001	86.000000	2075.000000	589150.375000	74221.875000	40415190.125000	38423.625000	40262.625000	0.000045	593807.250790	0.125981	0.113066	0.112587	7591.469590	7552.580958	5194.952662	1.863819	5196.816480	0.687915	855.002492	853.605543	0.145986	0.515302	0.061081	0.156647	0.025196	139754.376936	16565.744982	0.026869	0.004322	0.154226	0.029320	41827.269579	0.005029	8216923.432432	1349674.635054	0.164255	214807.219572	1307762.945316	1325287.162362	3043304.974975	499879.494464	8327031.422719	3084085.712118 
	36.581527	147.387500	148.163054	1.000001	86.000000	2075.000000	588688.750000	74477.250000	40411456.000000	38411.625000	40253.750000	0.000045	593381.247719	0.126514	0.113597	0.113112	7596.919693	7557.559047	5199.867111	1.863819	5201.730930	0.688112	859.584724	858.187736	0.145986	0.515591	0.061370	0.156766	0.025314	139832.604865	16643.972911	0.026889	0.004342	0.154270	0.029298	41839.253716	0.005025	8224693.892597	1356919.750432	0.164981	215960.314584	1308999.651482	1326694.744489	3046182.923184	502562.870530	8335875.529063	3087361.307060 
	36.711267	147.650000	148.422534	1.000001	86.000000	2075.000000	587807.500000	74539.750000	40407922.750000	38417.125000	40246.875000	0.000045	592514.836427	0.126810	0.113892	0.113403	7608.028372	7568.371911	5210.619727	1.863819	5212.483545	0.688550	863.052344	861.655321	0.145986	0.515864	0.061643	0.156877	0.025426	139906.629701	16717.997747	0.026909	0.004361	0.154368	0.029254	41865.856404	0.005018	8241695.342840	1362402.506546	0.165306	216832.921630	1311705.514184	1329506.627229	3052479.756607	504593.520943	8353543.123372	3093904.860508 
	36.840487	147.925000	148.680974	1.000001	86.000000	2075.000000	587354.125000	74539.875000	40404133.625000	38413.875000	40244.125000	0.000045	592065.081828	0.126908	0.113989	0.113500	7613.807713	7574.044512	5216.227680	1.863819	5218.091499	0.688774	864.441686	863.044625	0.145986	0.516156	0.061935	0.156997	0.025546	139986.020899	16797.388945	0.026929	0.004382	0.154418	0.029231	41879.517059	0.005014	8250562.334317	1364599.198221	0.165395	217182.535692	1313116.738590	1330955.980856	3055763.827525	505407.110452	8362649.688002	3097277.662223 
	36.969967	148.187500	148.939934	1.000001	86.000000	2075.000000	586799.000000	74499.500000	40400754.250000	38411.500000	40241.625000	0.000045	591509.291475	0.126959	0.114041	0.113550	7620.961752	7581.126116	5223.251597	1.863819	5225.115416	0.689057	865.638793	864.241698	0.145986	0.516418	0.062196	0.157104	0.025653	140056.831704	16868.199750	0.026948	0.004400	0.154482	0.029204	41896.726730	0.005009	8261668.169453	1366491.944146	0.165401	217483.775323	1314884.285749	1332748.992661	3059877.099798	506108.127461	8373915.522357	3101450.193466 
	37.098927	148.487500	149.197855	1.000001	87.000000	2075.000000	593090.500000	74844.750000	40395069.750000	38390.875000	40245.875000	0.000045	597794.344062	0.126194	0.113278	0.112797	7628.521115	7589.306740	5231.335121	1.863819	5233.198940	0.689380	860.781088	859.383935	0.145986	0.516857	0.062636	0.157284	0.025833	140175.953989	16987.322035	0.026978	0.004431	0.156351	0.029516	42403.722388	0.005063	8274449.397692	1358811.114049	0.164218	216261.334215	1316918.479791	1334557.322520	3064610.888034	503263.375574	8385277.602955	3105658.371465 
	37.235948	148.712500	149.471897	1.000001	87.000000	2075.000000	594029.250000	74787.500000	40389989.250000	38383.000000	40239.375000	0.000045	598718.564947	0.125899	0.112983	0.112506	7616.745234	7577.827645	5219.769174	1.863819	5221.632992	0.688898	857.239908	855.842704	0.145986	0.517249	0.063028	0.157445	0.025993	140282.430026	17093.798073	0.027006	0.004459	0.156242	0.029563	42374.082043	0.005071	8256161.950662	1353211.911960	0.163903	215370.194231	1314007.944505	1331540.911420	3057837.759504	501189.597022	8366324.918040	3098638.858534 
	37.365428	149.012500	149.730856	1.000001	87.000000	2075.000000	593515.000000	74976.750000	40386282.500000	38370.250000	40237.125000	0.000045	598232.035472	0.126327	0.113410	0.112927	7622.939772	7583.635084	5225.513205	1.863819	5227.377023	0.689128	861.137377	859.740136	0.145986	0.517536	0.063315	0.157562	0.026110	140360.121833	17171.489879	0.027026	0.004479	0.156294	0.029538	42388.218256	0.005066	8265244.099883	1359374.319340	0.164469	216350.971050	1315453.412303	1333126.184055	3061201.518475	503471.970126	8376285.487657	3102327.958391 
	37.495168	149.200000	149.990336	1.000001	87.000000	2075.000000	592900.125000	75177.125000	40382786.375000	38378.125000	40231.250000	0.000045	597647.185510	0.126796	0.113877	0.113389	7630.399484	7590.665741	5232.484024	1.863819	5234.347842	0.689408	865.490182	864.092905	0.145986	0.517806	0.063585	0.157672	0.026221	140433.404085	17244.772131	0.027045	0.004498	0.156357	0.029507	42405.440164	0.005061	8276265.979524	1366256.681527	0.165081	217446.332144	1317207.597540	1335035.116534	3065283.696120	506020.993158	8388279.673666	3106770.249506
