Repository: greenteawarrior/MatSci

# matsci
Some useful jupyter notebooks (code and visualizations) from MatSci projects at Olin College. We analyzed firefighter jackets and various gluten-free breads.

File: FirefighterJacket/data/DMA/feb26_dma/Nomex Feb26_30_DCnone.txt (part 5 of 32)
1) DMA8000 Temperature Scan 
	Time     	Sample     	Program     	Frequency     	Raw Dynamic	Raw Static	In-Phase     	Out-Of-Phase	Zero Displacement	Min Displacement	Max Displacement	Spring     	C*     	Measured     	Corrected     	Corrected     	Stiffness*	Total     	Stiffness     	Inertia     	Sample     	Ratio of     	Total     	Sample     	Total Applied	Static Force	Static     	Static     	Static     	Static Stress	Static     	Static Strain	Static     	Dynamic Force	Displacement	Dynamic     	Dynamic     	Storage     	Loss Modulus	Tan Delta     	Loss Viscosity	Storage     	Complex     	Shear Storage	Shear Loss	Complex     	Shear Complex 
	          	Temperature	Temperature	          	Force     	Force     	Angle     	Angle     	               	               	               	Stiffness     	          	Tan Delta     	Total Tan Delta	Total Delta	          	Stiffness'	Less Spring	          	Stiffness'	Sample to Total	Stiffness''	Stiffness''	Static Force	          	Force Corrected	Displacement	Displacement Co	          	Stress Correcte	          	Strain Correcte	          	Amplitude     	Stress     	Strain     	Modulus     	          	          	               	Viscosity     	Viscosity     	Modulus     	Modulus     	Modulus     	Modulus      
	37.624388	149.350000	150.248776	1.000001	87.000000	2075.000000	592201.875000	75123.875000	40379129.875000	38370.375000	40226.375000	0.000045	596947.784441	0.126855	0.113937	0.113448	7639.339478	7599.519113	5241.274781	1.863819	5243.138599	0.689761	866.952909	865.555594	0.145986	0.518089	0.063868	0.157788	0.026337	140510.053205	17321.421251	0.027065	0.004517	0.156438	0.029472	42427.184632	0.005055	8290165.446345	1368569.406501	0.165083	217814.413464	1319419.764638	1337277.695182	3070431.646794	506877.557963	8402370.222037	3111988.971125 
	37.753348	149.637500	150.506697	1.000001	87.000000	2075.000000	591468.375000	75189.375000	40375463.375000	38372.125000	40220.250000	0.000045	596228.379682	0.127123	0.114204	0.113711	7648.557048	7608.470053	5250.162901	1.863819	5252.026719	0.690118	870.011203	868.613851	0.145986	0.518372	0.064151	0.157904	0.026453	140586.917341	17398.285387	0.027085	0.004537	0.156518	0.029436	42449.121221	0.005049	8304218.857846	1373404.955817	0.165386	218584.014431	1321656.432774	1339609.905031	3075636.614017	508668.502154	8417023.940305	3117416.274187 
	37.886729	150.000000	150.773458	1.000001	87.000000	2075.000000	590878.000000	75160.250000	40371803.750000	38374.000000	40217.625000	0.000045	595639.046793	0.127201	0.114282	0.113788	7656.124629	7615.940402	5257.570514	1.863819	5259.434333	0.690413	871.457381	870.059992	0.145986	0.518655	0.064434	0.158020	0.026568	140663.642736	17475.010782	0.027105	0.004557	0.156585	0.029406	42467.306551	0.005044	8315931.373151	1375691.514329	0.165428	218947.931232	1323520.536005	1341508.406912	3079974.582649	509515.375677	8428952.588878	3121834.292177 
2) DMA8000 Temperature Scan 
	38.014649	150.100000	149.744160	1.000001	87.000000	2075.000000	591320.750000	74646.250000	40369627.750000	38370.000000	40213.000000	0.000045	596013.667645	0.126236	0.113320	0.112839	7651.312417	7611.972894	5253.565687	1.863819	5255.429506	0.690247	863.674223	862.276812	0.145986	0.518823	0.064602	0.158089	0.026637	140709.265935	17520.633981	0.027116	0.004569	0.156548	0.029428	42457.082090	0.005048	8309599.158728	1363385.173508	0.164074	216989.317811	1322512.733577	1340195.618004	3077629.318047	504957.471670	8420704.086362	3118779.291245 
	38.144129	150.100000	149.485200	1.000001	87.000000	2075.000000	591370.875000	74565.125000	40368736.875000	38371.750000	40217.625000	0.000045	596053.243985	0.126089	0.113173	0.112693	7650.804390	7611.592803	5253.170314	1.863819	5255.034132	0.690230	862.507410	861.109990	0.145986	0.518892	0.064671	0.158117	0.026665	140727.945054	17539.313100	0.027121	0.004574	0.156544	0.029431	42456.007436	0.005048	8308974.016139	1361540.258911	0.163864	216695.690766	1322413.239122	1340049.923474	3077397.783755	504274.169967	8419788.659907	3118440.244410 
	38.273349	150.100000	149.226759	1.000001	87.000000	2075.000000	591221.500000	74590.000000	40366815.250000	38371.000000	40214.250000	0.000045	595908.155811	0.126163	0.113246	0.112766	7652.667163	7613.385342	5254.929882	1.863819	5256.793701	0.690298	863.272662	861.875222	0.145986	0.519041	0.064820	0.158178	0.026726	140768.237160	17579.605207	0.027132	0.004584	0.156559	0.029423	42460.226202	0.005047	8311756.149832	1362750.202042	0.163955	216888.259043	1322856.029101	1340518.030703	3078428.203641	504722.297053	8422729.866702	3119529.580260 
	38.403089	150.100000	148.967279	1.000001	87.000000	2075.000000	590981.625000	74412.125000	40365179.125000	38357.375000	40209.000000	0.000045	595647.920700	0.125913	0.112997	0.112520	7656.010568	7616.928306	5258.444768	1.863819	5260.308586	0.690439	861.775727	860.378271	0.145986	0.519167	0.064946	0.158229	0.026778	140802.544152	17613.912198	0.027141	0.004593	0.156591	0.029411	42468.858201	0.005045	8317313.695156	1360383.303880	0.163560	216511.555799	1323740.539210	1341330.037293	3080486.553761	503845.668104	8427831.858616	3121419.206895 
	38.531270	150.100000	148.710919	1.000001	87.000000	2075.000000	591014.875000	74643.375000	40363058.375000	38367.875000	40212.000000	0.000045	595709.842039	0.126297	0.113380	0.112898	7655.214761	7615.808362	5257.288418	1.863819	5259.152236	0.690388	864.569655	863.172177	0.145986	0.519331	0.065110	0.158296	0.026845	140847.014578	17658.382624	0.027152	0.004605	0.156580	0.029413	42465.764826	0.005045	8315485.337569	1364800.877150	0.164128	217214.633865	1323449.547293	1341156.553649	3079809.384285	505481.806352	8426741.827871	3121015.491804 
	38.660750	150.100000	148.451959	1.000001	87.000000	2075.000000	590487.375000	74625.125000	40361877.875000	38367.875000	40204.250000	0.000045	595184.214606	0.126379	0.113462	0.112979	7661.975341	7622.472426	5263.932211	1.863819	5265.796030	0.690656	865.950451	864.552961	0.145986	0.519422	0.065201	0.158334	0.026882	140871.769501	17683.137547	0.027158	0.004611	0.156641	0.029387	42482.246910	0.005041	8325990.142420	1366984.097605	0.164183	217562.103917	1325121.437587	1342862.648752	3083700.052748	506290.406520	8437461.548048	3124985.758536 
	38.790230	150.100000	148.192998	1.000001	87.000000	2075.000000	590726.875000	74409.875000	40360405.375000	38365.000000	40207.000000	0.000045	595394.886059	0.125963	0.113048	0.112570	7659.264268	7620.126402	5261.560898	1.863819	5263.424716	0.690558	862.522085	861.124581	0.145986	0.519536	0.065315	0.158380	0.026929	140902.648409	17714.016455	0.027166	0.004619	0.156618	0.029398	42476.186155	0.005043	8322240.750738	1361563.328675	0.163605	216699.362430	1324524.703840	1342134.235000	3082311.389162	504282.714324	8432884.785839	3123290.661422 
	38.919450	150.100000	147.934558	1.000001	87.000000	2075.000000	590801.000000	74273.000000	40359416.750000	38356.875000	40211.625000	0.000045	595451.341530	0.125716	0.112801	0.112326	7658.538083	7619.613447	5261.030962	1.863819	5262.894780	0.690535	860.581539	859.184025	0.145986	0.519613	0.065392	0.158412	0.026960	140923.380757	17734.748803	0.027172	0.004624	0.156613	0.029402	42474.768055	0.005043	8321402.844424	1358495.026908	0.163253	216211.027424	1324391.347014	1341923.860889	3082001.053490	503146.306262	8431562.965270	3122801.098248 
	39.048150	150.100000	147.677158	1.000001	87.000000	2075.000000	590739.750000	74093.000000	40358837.000000	38354.500000	40208.125000	0.000045	595368.142311	0.125424	0.112510	0.112039	7659.608319	7620.926992	5262.334547	1.863819	5264.198365	0.690587	858.511173	857.113652	0.145986	0.519658	0.065436	0.158430	0.026979	140935.538815	17746.906861	0.027175	0.004628	0.156625	0.029399	42477.967798	0.005043	8323464.002402	1355221.466574	0.162819	215690.024528	1324719.390235	1342163.793858	3082764.445334	501933.876509	8433070.509770	3123359.448063 
	39.182310	150.075000	147.408837	1.000001	87.000000	2075.000000	591131.750000	73586.750000	40358653.250000	38362.125000	40208.000000	0.000045	595694.347492	0.124485	0.111573	0.111114	7655.413880	7617.541120	5258.945518	1.863819	5260.809336	0.690449	850.984335	849.586812	0.145986	0.519672	0.065451	0.158436	0.026984	140939.392302	17750.760348	0.027176	0.004629	0.156593	0.029418	42469.484971	0.005046	8318105.454220	1343320.436992	0.161494	213795.918342	1323866.551479	1341018.769751	3080779.797859	497526.087775	8425876.105425	3120694.853861 
	39.311530	149.912500	147.150397	1.000001	87.000000	2075.000000	591557.750000	73519.750000	40358924.750000	38361.000000	40210.875000	0.000045	596108.819952	0.124282	0.111371	0.110914	7650.091096	7612.408364	5253.817426	1.863819	5255.681245	0.690241	848.868262	847.470743	0.145986	0.519651	0.065430	0.158427	0.026976	140933.698583	17745.066629	0.027174	0.004627	0.156546	0.029439	42456.687525	0.005050	8309997.194795	1339974.622955	0.161249	213263.415921	1322576.082934	1339659.949286	3077776.738813	496286.897391	8417338.377876	3117532.732547 
	39.439711	149.625000	146.894036	1.000001	87.000000	2075.000000	591909.125000	73227.625000	40359778.875000	38365.625000	40206.500000	0.000045	596421.576841	0.123714	0.110805	0.110355	7646.079473	7608.885621	5250.309356	1.863819	5252.173174	0.690099	844.165729	842.768217	0.145986	0.519585	0.065364	0.158400	0.026949	140915.786627	17727.154673	0.027170	0.004622	0.156514	0.029457	42447.987030	0.005053	8304450.424360	1332539.246027	0.160461	212080.039867	1321693.287701	1338600.422106	3075722.379393	493533.054084	8410681.166996	3115067.098887 
	39.574651	149.337500	146.624156	1.000001	87.000000	2075.000000	592672.375000	73179.875000	40360812.875000	38364.625000	40214.750000	0.000045	597173.206192	0.123474	0.110566	0.110119	7636.455770	7599.496493	5240.937988	1.863819	5242.801806	0.689719	841.302815	839.905315	0.145986	0.519505	0.065284	0.158367	0.026916	140894.102885	17705.470931	0.027164	0.004617	0.156428	0.029494	42424.585570	0.005059	8289632.927702	1328012.579776	0.160202	211359.599128	1319335.011731	1336157.832490	3070234.417668	491856.511028	8395333.911649	3109382.930240 
	39.707511	149.125000	146.358436	1.000001	87.000000	2075.000000	592938.875000	72992.375000	40362141.125000	38365.000000	40211.125000	0.000045	597414.760693	0.123103	0.110196	0.109753	7633.368099	7596.728176	5238.192482	1.863819	5240.056301	0.689609	838.176898	836.779411	0.145986	0.519402	0.065181	0.158325	0.026874	140866.249136	17677.617182	0.027157	0.004610	0.156403	0.029508	42417.817041	0.005061	8285291.883466	1323070.070997	0.159689	210572.975048	1318644.113630	1335351.368080	3068626.623506	490025.952221	8390266.742303	3107506.200853 
	39.840891	148.775000	146.091676	1.000001	87.000000	2075.000000	593587.875000	72782.625000	40363611.625000	38350.500000	40211.500000	0.000045	598033.340081	0.122615	0.109709	0.109272	7625.472478	7589.263454	5230.753008	1.863819	5232.616827	0.689307	833.655267	832.257795	0.145986	0.519288	0.065067	0.158279	0.026828	140835.413195	17646.781241	0.027149	0.004602	0.156335	0.029540	42399.247392	0.005067	8273528.992503	1315920.737625	0.159052	209435.124203	1316771.992871	1333323.498803	3064269.997223	487378.050972	8377525.253767	3102787.131025 
	39.972451	148.450000	145.828555	1.000001	87.000000	2075.000000	594186.625000	72470.625000	40365415.375000	38355.875000	40217.875000	0.000045	598589.790104	0.121966	0.109062	0.108633	7618.383827	7582.731886	5224.252403	1.863819	5226.116221	0.689043	828.026609	826.629155	0.145986	0.519149	0.064928	0.158222	0.026771	140797.590291	17608.958337	0.027139	0.004592	0.156275	0.029569	42383.041063	0.005072	8263250.588239	1307021.039013	0.158173	208018.694299	1315136.135322	1331485.948708	3060463.180829	484081.866301	8365979.576861	3098510.954393 
	40.103231	148.075000	145.566995	1.000001	87.000000	2075.000000	594855.125000	72239.625000	40367506.625000	38362.250000	40216.625000	0.000045	599225.486073	0.121441	0.108539	0.108115	7610.301768	7575.106102	5216.662507	1.863819	5218.526325	0.688735	823.219499	821.822066	0.145986	0.518987	0.064766	0.158156	0.026704	140753.740428	17565.108474	0.027128	0.004581	0.156205	0.029602	42364.082251	0.005078	8251249.857746	1299420.331357	0.157482	206809.005063	1313226.161256	1329410.739833	3056018.465832	481266.789392	8352940.644617	3093681.720229 
	40.236092	147.687500	145.301274	1.000001	87.000000	2075.000000	595530.000000	72175.500000	40369797.750000	38364.250000	40226.875000	0.000045	599887.725912	0.121195	0.108294	0.107874	7601.900454	7566.932496	5208.528205	1.863819	5210.392023	0.688404	820.477033	819.079624	0.145986	0.518810	0.064589	0.158083	0.026632	140705.701554	17517.069600	0.027115	0.004568	0.156130	0.029636	42343.725872	0.005083	8238388.342364	1295084.130380	0.157201	206118.877790	1311179.189129	1327281.378528	3051254.941616	479660.789030	8339561.462353	3088726.467538 
	40.369212	147.337500	145.035034	1.000001	87.000000	2075.000000	596287.750000	72107.250000	40371995.750000	38365.750000	40223.625000	0.000045	600631.780963	0.120927	0.108026	0.107609	7592.483316	7557.764347	5199.397750	1.863819	5201.261569	0.688031	817.455991	816.058604	0.145986	0.518640	0.064419	0.158014	0.026562	140659.617251	17470.985297	0.027104	0.004556	0.156045	0.029674	42320.788192	0.005090	8223951.764864	1290307.459224	0.156896	205358.647566	1308881.538278	1324893.601530	3045908.061061	477891.651565	8324558.605124	3083169.853749 
	40.499472	146.925000	144.774513	1.000001	87.000000	2075.000000	596926.875000	71876.375000	40374242.875000	38372.125000	40227.875000	0.000045	601238.644284	0.120411	0.107512	0.107100	7584.819804	7550.542168	5192.214096	1.863819	5194.077915	0.687738	812.782274	811.384910	0.145986	0.518466	0.064245	0.157943	0.026491	140612.504977	17423.873024	0.027091	0.004544	0.155979	0.029705	42302.751818	0.005095	8212593.361802	1282917.667295	0.156213	204182.526584	1307073.793718	1322925.699495	3041701.245112	475154.691591	8312193.902176	3078590.334139 
	40.626872	146.600000	144.519713	1.000001	87.000000	2075.000000	597598.750000	71619.500000	40376707.250000	38365.500000	40235.125000	0.000045	601875.085696	0.119845	0.106948	0.106543	7576.799380	7543.000605	5184.714768	1.863819	5186.578587	0.687432	807.712892	806.315553	0.145986	0.518276	0.064055	0.157865	0.026413	140560.840266	17372.208312	0.027078	0.004531	0.155909	0.029739	42283.897331	0.005101	8200735.832502	1274902.276606	0.155462	202906.838545	1305186.610812	1320864.593427	3037309.567593	472186.028373	8299243.580555	3073793.918724 
	40.757652	146.237500	144.258153	1.000001	87.000000	2075.000000	598342.000000	71673.750000	40378821.000000	38367.375000	40236.250000	0.000045	602619.511303	0.119787	0.106890	0.106486	7567.439637	7533.717684	5175.468061	1.863819	5177.331879	0.687051	806.279858	804.882540	0.145986	0.518113	0.063891	0.157798	0.026346	140516.528221	17327.896267	0.027067	0.004519	0.155823	0.029776	42260.508746	0.005107	8186115.441773	1272636.474592	0.155463	202546.225241	1302859.705200	1318509.910768	3031894.608064	471346.842442	8284448.661347	3068314.319018 
	40.891033	145.837500	143.991393	1.000001	87.000000	2075.000000	599036.875000	71493.125000	40381173.625000	38365.375000	40237.750000	0.000045	603288.027837	0.119347	0.106451	0.106051	7559.053993	7525.709177	5167.499847	1.863819	5169.363665	0.686724	802.112136	800.714842	0.145986	0.517931	0.063710	0.157723	0.026272	140467.210580	17278.578626	0.027054	0.004506	0.155749	0.029810	42240.358692	0.005113	8173516.534876	1266046.737397	0.154896	201497.436823	1300854.528479	1316367.623922	3027228.346250	468906.199036	8270988.265447	3063328.987203 
	41.022593	145.512500	143.728272	1.000001	87.000000	2075.000000	599694.750000	71457.250000	40383505.750000	38375.625000	40244.750000	0.000045	603937.026316	0.119156	0.106261	0.105863	7550.930937	7517.763077	5159.593675	1.863819	5161.457493	0.686398	799.832474	798.435204	0.145986	0.517750	0.063529	0.157650	0.026198	140418.324870	17229.692916	0.027041	0.004494	0.155675	0.029843	42220.322823	0.005119	8161015.726424	1262442.297476	0.154692	200923.772847	1298864.964597	1314313.721587	3022598.417194	467571.221287	8258083.206253	3058549.335649 
	41.152333	145.125000	143.468791	1.000001	87.000000	2075.000000	600553.125000	71207.125000	40386092.875000	38371.625000	40246.500000	0.000045	604759.878463	0.118569	0.105675	0.105285	7540.656942	7507.983870	5149.858745	1.863819	5151.722564	0.685996	794.392089	792.994845	0.145986	0.517550	0.063329	0.157568	0.026116	140364.096435	17175.464482	0.027027	0.004480	0.155583	0.029885	42195.566809	0.005126	8145623.385318	1253840.298177	0.153928	199554.723223	1296415.199365	1311683.824976	3016897.550118	464385.295621	8241559.065417	3052429.283488 
	41.282333	144.750000	143.208792	1.000001	87.000000	2075.000000	601266.125000	71243.375000	40388393.875000	38370.500000	40243.375000	0.000045	605472.188919	0.118489	0.105595	0.105205	7531.785703	7499.203356	5141.117599	1.863819	5142.981417	0.685633	792.860576	791.463356	0.145986	0.517373	0.063152	0.157495	0.026044	140315.867691	17127.235737	0.027015	0.004467	0.155501	0.029921	42173.280794	0.005132	8131802.360057	1251418.790770	0.153892	199169.328654	1294215.516618	1309451.115900	3011778.651873	463488.441026	8227530.529443	3047233.529423 
	41.411293	144.550000	142.950871	1.000001	87.000000	2075.000000	601706.375000	71060.375000	40390737.125000	38368.000000	40249.750000	0.000045	605887.892775	0.118098	0.105206	0.104820	7526.618093	7494.357456	5136.311774	1.863819	5138.175593	0.685435	789.423229	788.026033	0.145986	0.517192	0.062970	0.157421	0.025970	140266.755572	17078.123618	0.027002	0.004454	0.155456	0.029943	42161.109517	0.005136	8124203.652388	1245983.882332	0.153367	198304.336796	1293006.145690	1308124.421752	3008964.315699	461475.511975	8219194.657660	3044146.169504 
	41.545453	144.112500	142.682551	1.000001	87.000000	2075.000000	602536.250000	70799.000000	40393210.750000	38381.875000	40251.875000	0.000045	606681.490541	0.117502	0.104611	0.104232	7516.772552	7485.005908	5127.002517	1.863819	5128.866335	0.685048	783.979571	782.582400	0.145986	0.517000	0.062779	0.157343	0.025891	140214.913315	17026.281361	0.026988	0.004441	0.155369	0.029984	42137.289085	0.005143	8109484.360879	1237376.706020	0.152584	196934.463225	1290663.499543	1305601.567041	3003512.726252	458287.668896	8203343.081448	3038275.215351 
	41.678054	143.737500	142.417350	1.000001	87.000000	2075.000000	603184.250000	70823.500000	40395634.250000	38375.875000	40258.375000	0.000045	607327.924272	0.117416	0.104525	0.104147	7508.771775	7477.095603	5119.133630	1.863819	5120.997448	0.684721	782.510884	781.113737	0.145986	0.516813	0.062592	0.157266	0.025815	140164.123956	16975.492002	0.026975	0.004428	0.155294	0.030016	42117.139739	0.005149	8097042.504696	1235054.535878	0.152532	196564.878661	1288683.318199	1303588.296253	2998904.631369	457427.605881	8190693.317995	3033590.117776 
	41.811174	143.475000	142.151110	1.000001	87.000000	2075.000000	603850.500000	70832.500000	40398398.750000	38383.875000	40263.750000	0.000045	607990.682006	0.117301	0.104411	0.104034	7500.586622	7469.023720	5111.108976	1.863819	5112.972794	0.684386	780.810141	779.413022	0.145986	0.516600	0.062378	0.157179	0.025727	140106.191123	16917.559169	0.026960	0.004413	0.155218	0.030049	42096.575704	0.005154	8084354.358497	1232365.458407	0.152438	196136.899029	1286663.938612	1301527.477269	2994205.317962	456431.651262	8177744.800177	3028794.370436 
	41.940134	143.100000	141.893190	1.000001	87.000000	2075.000000	604427.375000	70452.375000	40400875.625000	38383.750000	40263.625000	0.000045	608519.505680	0.116561	0.103672	0.103303	7494.068363	7463.094630	5105.222184	1.863819	5107.086003	0.684141	774.669084	773.271990	0.145986	0.516408	0.062187	0.157100	0.025649	140054.288356	16865.656402	0.026947	0.004399	0.155163	0.030077	42081.505029	0.005159	8075046.484121	1222655.592961	0.151412	194591.527170	1285182.545569	1299830.772786	2990757.957082	452835.404800	8167084.083056	3024845.956688 
	42.070134	142.787500	141.633190	1.000001	87.000000	2075.000000	605127.500000	70484.000000	40403180.000000	38383.500000	40268.375000	0.000045	609218.585987	0.116478	0.103590	0.103222	7485.468895	7454.583587	5096.750480	1.863819	5098.614298	0.683786	773.169777	771.772707	0.145986	0.516230	0.062009	0.157027	0.025576	140006.002520	16817.370566	0.026934	0.004387	0.155082	0.030112	42059.653235	0.005165	8061651.486093	1220285.007299	0.151369	194214.237043	1283050.667109	1297666.437972	2985796.846701	451957.410111	8153485.155580	3019809.316882 
	42.198314	142.475000	141.376829	1.000001	87.000000	2075.000000	605860.125000	70231.375000	40405337.375000	38380.375000	40270.000000	0.000045	609917.155931	0.115920	0.103034	0.102671	7476.895397	7446.460158	5088.663868	1.863819	5090.527687	0.683446	768.178835	766.781786	0.145986	0.516063	0.061842	0.156959	0.025508	139960.798846	16772.166892	0.026923	0.004375	0.155005	0.030149	42038.744019	0.005171	8048865.375576	1212393.635429	0.150629	192958.287197	1281015.696029	1295466.755294	2981061.250213	449034.679789	8139664.130747	3014690.418795 
	42.327015	142.137500	141.119428	1.000001	87.000000	2075.000000	606367.625000	70195.875000	40407691.875000	38386.000000	40278.375000	0.000045	610417.199557	0.115765	0.102879	0.102518	7470.770449	7440.470837	5082.714715	1.863819	5084.578533	0.683197	766.404517	765.007492	0.145986	0.515882	0.061660	0.156885	0.025433	139911.466918	16722.834964	0.026910	0.004362	0.154949	0.030174	42023.406266	0.005176	8039458.897804	1209588.218327	0.150456	192511.791552	1279518.609781	1293919.882629	2977577.369557	447995.636417	8129944.835446	3011090.679795 
	42.456495	141.837500	140.860468	1.000001	87.000000	2075.000000	606981.625000	70018.625000	40409674.875000	38382.750000	40274.500000	0.000045	611006.792871	0.115355	0.102471	0.102114	7463.561501	7433.591776	5075.869473	1.863819	5077.733291	0.682908	762.658474	761.261468	0.145986	0.515728	0.061507	0.156822	0.025371	139869.920448	16681.288494	0.026899	0.004352	0.154883	0.030204	42005.657653	0.005181	8028635.573653	1203665.209714	0.149922	191569.116200	1277796.025606	1292076.394544	2973568.730983	445801.929524	8118361.849019	3006800.684822 
	42.585715	141.487500	140.602028	1.000001	87.000000	2075.000000	607725.000000	70014.750000	40412107.500000	38390.750000	40275.125000	0.000045	611744.833115	0.115208	0.102324	0.101969	7454.557078	7424.723820	5067.042990	1.863819	5068.906809	0.682535	760.654210	759.257230	0.145986	0.515540	0.061319	0.156745	0.025294	139818.955886	16630.323932	0.026886	0.004339	0.154799	0.030241	41982.711408	0.005187	8014679.620137	1200496.216174	0.149787	191064.755613	1275574.868378	1289805.018472	2968399.859310	444628.228213	8104090.360953	3001514.948501 
	42.714415	141.225000	140.344628	1.000001	87.000000	2075.000000	608235.375000	70128.125000	40414298.375000	38388.875000	40283.250000	0.000045	612264.832664	0.115298	0.102413	0.102057	7448.225886	7418.342922	5060.699432	1.863819	5062.563250	0.682267	760.664316	759.267358	0.145986	0.515371	0.061150	0.156676	0.025224	139773.058117	16584.426163	0.026874	0.004327	0.154738	0.030267	41966.228757	0.005192	8004649.530752	1200512.229975	0.149977	191067.304286	1273978.531337	1288226.693201	2964685.011390	444634.159250	8094173.442946	2997842.015906 
	42.843635	140.900000	140.086187	1.000001	87.000000	2075.000000	608761.750000	69953.500000	40416564.000000	38388.125000	40288.000000	0.000045	612767.786707	0.114911	0.102028	0.101676	7442.112452	7412.536840	5054.931950	1.863819	5056.795768	0.682024	757.207306	755.810371	0.145986	0.515196	0.060975	0.156604	0.025153	139725.596388	16536.964434	0.026862	0.004314	0.154683	0.030293	41951.244642	0.005196	7995530.301967	1195046.230762	0.149464	190197.364182	1272527.162149	1286662.510431	2961307.519247	442609.715097	8084345.384961	2994201.994430 
	42.974415	140.600000	139.824627	1.000001	87.000000	2075.000000	609424.750000	69747.750000	40418666.000000	38392.375000	40285.250000	0.000045	613403.027823	0.114449	0.101566	0.101219	7434.405389	7405.196687	5047.627598	1.863819	5049.491417	0.681713	753.035913	751.638998	0.145986	0.515034	0.060813	0.156537	0.025086	139681.564210	16492.932257	0.026850	0.004303	0.154612	0.030326	41932.159896	0.005202	7983981.058696	1188450.683770	0.148854	189147.651107	1270689.044449	1284689.644079	2957030.021739	440166.919915	8071949.490264	2989610.922320 
	43.105715	140.300000	139.562027	1.000001	87.000000	2075.000000	610108.125000	69679.125000	40420942.875000	38387.000000	40292.125000	0.000045	614074.184974	0.114208	0.101326	0.100982	7426.279898	7397.272377	5039.742055	1.863819	5041.605874	0.681378	750.451463	749.054571	0.145986	0.514858	0.060637	0.156465	0.025014	139633.870784	16445.238830	0.026838	0.004291	0.154536	0.030360	41911.514778	0.005207	7971512.867007	1184364.328297	0.148575	188497.287949	1268704.671683	1282631.190761	2952412.172966	438653.454925	8059015.836379	2984820.680140 
	43.237277	140.087500	139.298904	1.000001	87.000000	2075.000000	610596.875000	69562.375000	40422921.625000	38389.250000	40293.750000	0.000045	614546.554604	0.113925	0.101044	0.100703	7420.571707	7391.789122	5034.292481	1.863819	5036.156300	0.681146	747.808546	746.411674	0.145986	0.514705	0.060484	0.156403	0.024952	139592.423827	16403.791873	0.026827	0.004280	0.154484	0.030384	41897.260444	0.005212	7962896.297573	1180185.523110	0.148211	187832.210974	1267333.303151	1281177.052852	2949220.850953	437105.749300	8049879.211197	2981436.744888 
	43.368836	139.775000	139.035786	1.000001	87.000000	2075.000000	611307.750000	69373.750000	40425149.500000	38384.375000	40299.000000	0.000045	615231.568110	0.113484	0.100605	0.100267	7412.309466	7383.874438	5026.415706	1.863819	5028.279525	0.680809	743.755127	742.358278	0.145986	0.514533	0.060312	0.156332	0.024881	139545.760559	16357.128605	0.026815	0.004268	0.154407	0.030419	41876.558846	0.005218	7950441.969586	1173776.513764	0.147637	186812.186265	1265351.136859	1279066.961690	2944608.136884	434732.042135	8036621.106909	2976526.335892 
	43.499356	139.537500	138.774746	1.000001	85.000000	2075.000000	597793.500000	69491.750000	40433606.250000	38426.500000	40288.125000	0.000045	601819.052507	0.116247	0.103360	0.102994	7403.309315	7372.840043	5015.525096	1.863819	5017.388914	0.680351	762.981885	761.585122	0.145986	0.513880	0.059659	0.156065	0.024614	139368.650320	16180.018366	0.026769	0.004222	0.150756	0.029748	40886.349874	0.005103	7933222.328750	1204176.952603	0.151789	191650.562545	1262610.548073	1277072.955719	2938230.492130	445991.463927	8024092.387962	2971886.069616 
	43.641316	139.162500	138.490825	1.000001	85.000000	2075.000000	596110.750000	69200.500000	40436210.500000	38427.750000	40288.000000	0.000045	600113.935404	0.116087	0.103200	0.102836	7424.344502	7393.934975	5036.664270	1.863819	5038.528088	0.681269	763.983177	762.586439	0.145986	0.513679	0.059458	0.155983	0.024531	139314.115089	16125.483135	0.026755	0.004208	0.150960	0.029664	40941.500623	0.005088	7966646.440210	1205760.181108	0.151351	191902.540988	1267930.156416	1282370.253393	2950609.792670	446577.844855	8057376.317242	2984213.450830 
	43.773397	138.887500	138.226665	1.000001	85.000000	2075.000000	596372.375000	68925.125000	40438230.875000	38434.625000	40289.000000	0.000045	600342.137884	0.115574	0.102689	0.102330	7421.522355	7391.507360	5034.270967	1.863819	5036.134785	0.681169	759.948423	758.551706	0.145986	0.513523	0.059302	0.155919	0.024467	139271.808561	16083.176607	0.026744	0.004197	0.150937	0.029677	40935.490153	0.005090	7962862.279482	1199380.680827	0.150622	190887.212788	1267327.889008	1281623.152984	2949208.251660	444215.066973	8052682.143208	2982474.867855 
	43.908076	138.600000	137.957305	1.000001	85.000000	2075.000000	597017.750000	68964.000000	40440330.750000	38438.500000	40293.875000	0.000045	600987.709617	0.115514	0.102629	0.102271	7413.550270	7383.602962	5026.402219	1.863819	5028.266038	0.680833	758.693746	757.297050	0.145986	0.513361	0.059140	0.155852	0.024401	139227.839030	16039.207076	0.026733	0.004185	0.150863	0.029709	40915.273502	0.005096	7950420.644298	1197396.887171	0.150608	190571.482472	1265347.742837	1279618.068110	2944600.238629	443480.328582	8040083.813411	2977808.819782 
	44.036777	138.275000	137.699904	1.000001	85.000000	2075.000000	597305.625000	68661.375000	40442742.625000	38435.750000	40293.500000	0.000045	601239.049026	0.114952	0.102068	0.101716	7410.451141	7380.933412	5023.773602	1.863819	5025.637421	0.680723	754.274981	752.878309	0.145986	0.513175	0.058954	0.155776	0.024325	139177.338658	15988.706704	0.026720	0.004172	0.150838	0.029723	40908.671151	0.005098	7946264.418369	1190410.213850	0.149808	189459.519758	1264686.259460	1278798.750583	2943060.895692	440892.671796	8034935.885486	2975902.179810 
	44.168857	138.037500	137.435744	1.000001	85.000000	2075.000000	597956.000000	68491.250000	40445000.000000	38428.125000	40301.875000	0.000045	601865.790075	0.114542	0.101660	0.101312	7402.734415	7373.542976	5016.421464	1.863819	5018.285283	0.680408	750.503640	749.106991	0.145986	0.513000	0.058779	0.155705	0.024253	139130.075336	15941.443383	0.026707	0.004160	0.150769	0.029755	40889.756838	0.005104	7934639.617632	1184447.211548	0.149275	188510.479218	1262836.116425	1276828.593713	2938755.413938	438684.152425	8022557.014982	2971317.412956 
	44.299638	137.712500	137.174182	1.000001	85.000000	2075.000000	598513.000000	68323.500000	40447075.250000	38441.625000	40299.000000	0.000045	602400.126014	0.114155	0.101274	0.100930	7396.168103	7367.281276	5010.194962	1.863819	5012.058781	0.680141	747.019610	745.622981	0.145986	0.512840	0.058619	0.155639	0.024188	139086.627007	15897.995053	0.026696	0.004149	0.150710	0.029783	40873.724020	0.005109	7924794.611275	1178938.484689	0.148766	187633.738803	1261269.236240	1275149.601507	2935109.115287	436643.883218	8012007.587463	2967410.217579 
	44.431457	137.437500	136.910543	1.000001	85.000000	2075.000000	598965.500000	68397.750000	40448793.250000	38435.250000	40302.875000	0.000045	602858.127917	0.114193	0.101312	0.100967	7390.549104	7361.649703	5004.592518	1.863819	5006.456337	0.679900	746.725178	745.328567	0.145986	0.512708	0.058486	0.155585	0.024133	139050.659513	15862.027559	0.026687	0.004139	0.150656	0.029805	40859.260712	0.005112	7915936.332383	1178472.972304	0.148873	187559.650264	1259859.398484	1273744.215436	2931828.271253	436471.471224	8003177.279356	2964139.733095 
	44.561458	137.162500	136.650542	1.000001	85.000000	2075.000000	599377.125000	68107.875000	40450946.875000	38444.125000	40305.000000	0.000045	603234.299929	0.113631	0.100751	0.100412	7385.940418	7357.467504	5000.446825	1.863819	5002.310643	0.679724	742.171383	740.774793	0.145986	0.512541	0.058320	0.155516	0.024065	139005.573570	15816.941616	0.026675	0.004128	0.150617	0.029826	40848.626891	0.005116	7909381.387248	1171272.793796	0.148087	186413.707171	1258816.147391	1272543.972974	2929400.513795	433804.738443	7995635.927581	2961346.639845 
	44.690418	136.900000	136.392622	1.000001	85.000000	2075.000000	599785.875000	68053.625000	40452737.125000	38442.250000	40310.500000	0.000045	603634.319539	0.113463	0.100584	0.100246	7381.045863	7352.709157	4995.718815	1.863819	4997.582633	0.679520	740.458223	739.061652	0.145986	0.512403	0.058182	0.155460	0.024008	138968.096252	15779.464298	0.026665	0.004118	0.150572	0.029846	40836.421930	0.005119	7901905.715044	1168564.067379	0.147884	185982.600314	1257626.358149	1271303.891416	2926631.746313	432801.506437	7987844.259186	2958460.836736 
	44.819378	136.625000	136.134702	1.000001	85.000000	2075.000000	600082.125000	67982.625000	40454652.375000	38448.125000	40308.875000	0.000045	603920.685228	0.113289	0.100410	0.100074	7377.545936	7349.346112	4992.388216	1.863819	4994.252035	0.679378	738.839817	737.443264	0.145986	0.512255	0.058034	0.155399	0.023948	138928.003577	15739.371623	0.026655	0.004108	0.150541	0.029861	40827.876297	0.005122	7896639.553746	1166005.161501	0.147658	185575.338117	1256788.223211	1270415.225082	2924681.316202	431853.763519	7982260.599507	2956392.814632 
	44.947818	136.325000	135.877821	1.000001	85.000000	2075.000000	600475.375000	67748.125000	40456342.625000	38443.250000	40315.000000	0.000045	604285.101937	0.112824	0.099946	0.099615	7373.096876	7345.247650	4988.318381	1.863819	4990.182199	0.679203	735.018890	733.622354	0.145986	0.512125	0.057904	0.155346	0.023894	138892.622124	15703.990170	0.026646	0.004099	0.150502	0.029880	40817.362084	0.005125	7890204.551265	1159963.746482	0.147013	184613.817816	1255764.061569	1269261.848499	2922297.981950	429616.202401	7975013.714969	2953708.783322 
	45.077818	136.075000	135.617821	1.000001	85.000000	2075.000000	600769.125000	67725.125000	40458447.125000	38438.625000	40313.750000	0.000045	604574.423962	0.112731	0.099853	0.099523	7369.568444	7341.796302	4984.902665	1.863819	4986.766484	0.679057	733.988023	732.591509	0.145986	0.511962	0.057741	0.155279	0.023828	138848.570895	15659.938941	0.026635	0.004087	0.150469	0.029895	40808.593199	0.005128	7884803.808096	1158333.829928	0.146907	184354.408745	1254904.507278	1268373.710864	2920297.706702	429012.529603	7969433.377205	2951641.991558 
	45.206778	135.850000	135.359901	1.000001	85.000000	2075.000000	601302.000000	67580.500000	40460126.500000	38444.000000	40315.875000	0.000045	605087.778082	0.112390	0.099514	0.099187	7363.316131	7335.806875	4978.941665	1.863819	4980.805484	0.678799	730.894915	729.498418	0.145986	0.511833	0.057612	0.155226	0.023775	138813.419610	15624.787656	0.026625	0.004078	0.150412	0.029921	40793.082576	0.005132	7875378.598751	1153443.202119	0.146462	183576.041771	1253404.439809	1266776.559953	2916806.888426	427201.185970	7959398.174120	2947925.249674 
	45.339379	135.637500	135.094700	1.000001	85.000000	2075.000000	601847.500000	67334.500000	40462005.500000	38446.375000	40321.250000	0.000045	605602.467091	0.111880	0.099004	0.098683	7357.058201	7329.933142	4973.099730	1.863819	4974.963548	0.678546	726.571720	725.175241	0.145986	0.511688	0.057467	0.155167	0.023715	138774.091266	15585.459312	0.026615	0.004068	0.150356	0.029948	40777.879078	0.005137	7866141.648788	1146607.631215	0.145765	182488.127734	1251934.334728	1265164.611912	2913385.795847	424669.493043	7949269.997852	2944174.073279 
	45.474059	135.375000	134.825340	1.000001	85.000000	2075.000000	602217.875000	67330.375000	40463907.125000	38446.000000	40322.125000	0.000045	605970.088674	0.111804	0.098929	0.098608	7352.594922	7325.535425	4968.734184	1.863819	4970.598003	0.678358	725.581848	724.185389	0.145986	0.511541	0.057320	0.155106	0.023655	138734.290795	15545.658841	0.026605	0.004057	0.150314	0.029966	40766.548724	0.005140	7859239.085346	1145042.529622	0.145694	182239.034277	1250835.758507	1264041.597564	2910829.290869	424089.825786	7942213.885012	2941560.698153 
	45.605879	135.112500	134.561700	1.000001	85.000000	2075.000000	602936.250000	67270.250000	40465457.750000	38447.125000	40325.375000	0.000045	606677.350903	0.111571	0.098697	0.098378	7344.023294	7317.152186	4960.377171	1.863819	4962.240989	0.677993	723.048589	721.652145	0.145986	0.511421	0.057200	0.155057	0.023606	138701.837715	15513.205761	0.026596	0.004049	0.150234	0.030002	40744.624075	0.005146	7846025.430566	1141037.102579	0.145429	181601.551268	1248732.741698	1261868.687151	2905935.344654	422606.334288	7928561.075412	2936504.102005 
	45.736659	134.812500	134.300140	1.000001	85.000000	2075.000000	603180.375000	67253.375000	40467527.875000	38453.500000	40326.625000	0.000045	606918.100928	0.111498	0.098624	0.098306	7341.110094	7314.298529	4957.558517	1.863819	4959.422336	0.677872	722.232123	720.835700	0.145986	0.511262	0.057041	0.154992	0.023541	138658.513489	15469.881535	0.026585	0.004038	0.150207	0.030014	40737.363647	0.005148	7841568.729017	1139746.183941	0.145347	181396.095349	1248023.436179	1261137.201362	2904284.714451	422128.216275	7923965.011010	2934801.855930 
	45.866139	134.562500	134.041180	1.000001	85.000000	2075.000000	603444.125000	67091.375000	40469368.125000	38451.250000	40327.875000	0.000045	607162.304986	0.111181	0.098307	0.097992	7338.157459	7311.579572	4954.870668	1.863819	4956.734486	0.677757	719.647498	718.251093	0.145986	0.511120	0.056899	0.154934	0.023482	138620.001584	15431.369630	0.026575	0.004028	0.150181	0.030027	40730.422221	0.005150	7837318.847489	1135659.544342	0.144904	180745.686971	1247347.047062	1260374.412297	2902710.684255	420614.646053	7919172.262166	2933026.763765 
	45.997700	134.300000	133.778059	1.000001	85.000000	2075.000000	603988.625000	67260.375000	40471176.625000	38447.875000	40334.000000	0.000045	607722.154586	0.111360	0.098486	0.098170	7331.397356	7304.708052	4948.029710	1.863819	4949.893528	0.677458	720.280210	718.883824	0.145986	0.510980	0.056759	0.154877	0.023425	138582.155435	15393.523481	0.026565	0.004018	0.150115	0.030054	40712.461143	0.005155	7826502.296729	1136659.983879	0.145232	180904.911743	1245625.540905	1258693.598636	2898704.554344	420985.179214	7908611.390102	2929115.329667 
	46.127700	134.062500	133.518059	1.000001	85.000000	2075.000000	604392.375000	67157.125000	40472788.875000	38454.375000	40331.750000	0.000045	608112.014679	0.111115	0.098242	0.097928	7326.697203	7300.194047	4943.542943	1.863819	4945.406762	0.677262	718.046970	716.650600	0.145986	0.510856	0.056635	0.154826	0.023374	138548.417265	15359.785312	0.026557	0.004009	0.150072	0.030074	40700.702786	0.005159	7819408.065966	1133128.932113	0.144912	180342.927845	1244496.459906	1257495.530943	2896077.061469	419677.382264	7901083.702814	2926327.297339 
	46.261860	133.712500	133.249737	1.000001	85.000000	2075.000000	604937.875000	66938.625000	40474630.375000	38448.250000	40337.250000	0.000045	608630.111091	0.110654	0.097782	0.097472	7320.460352	7294.299449	4937.679449	1.863819	4939.543268	0.677006	714.105784	712.709432	0.145986	0.510714	0.056493	0.154767	0.023316	138509.883037	15321.251083	0.026547	0.003999	0.150015	0.030101	40685.289490	0.005163	7810137.028561	1126897.371403	0.144287	179351.144940	1243020.929644	1255893.253714	2892643.343911	417369.396816	7891016.290097	2922598.625962 
	46.390560	133.425000	132.992337	1.000001	85.000000	2075.000000	605081.500000	66779.500000	40476395.500000	38457.375000	40340.375000	0.000045	608755.388693	0.110364	0.097493	0.097186	7318.953852	7293.000769	4936.410576	1.863819	4938.274394	0.676952	711.872026	710.475692	0.145986	0.510577	0.056356	0.154711	0.023260	138472.948250	15284.316296	0.026537	0.003990	0.150003	0.030108	40682.079423	0.005164	7808130.754577	1123365.503307	0.143871	178789.031120	1242701.621475	1255497.048051	2891900.279473	416061.297521	7888526.854526	2921676.612788 
	46.519520	133.175000	132.734417	1.000001	85.000000	2075.000000	605627.125000	66853.875000	40477884.625000	38458.625000	40341.375000	0.000045	609305.879783	0.110388	0.097517	0.097209	7312.341379	7286.387520	4929.822465	1.863819	4931.686284	0.676662	711.395818	709.999499	0.145986	0.510463	0.056241	0.154664	0.023213	138441.789651	15253.157697	0.026529	0.003982	0.149939	0.030136	40664.670862	0.005169	7797713.992860	1122612.572642	0.143967	178669.198578	1241043.743670	1253839.007299	2888042.219578	415782.434312	7878109.068977	2917818.173695 
	46.653160	132.900000	132.467137	1.000001	85.000000	2075.000000	606186.375000	66789.625000	40479528.625000	38455.125000	40342.875000	0.000045	609854.716505	0.110180	0.097309	0.097004	7305.760662	7279.968581	4923.431274	1.863819	4925.295092	0.676381	709.257513	707.861210	0.145986	0.510336	0.056115	0.154612	0.023161	138407.391450	15218.759496	0.026520	0.003973	0.149876	0.030163	40647.771180	0.005174	7787608.588554	1119231.626293	0.143720	178131.104680	1239435.419897	1252170.455869	2884299.477242	414530.231960	7867625.242843	2913935.275127 
	46.786021	132.587500	132.201417	1.000001	85.000000	2075.000000	606401.000000	66672.000000	40481279.000000	38454.625000	40344.375000	0.000045	610055.184705	0.109947	0.097077	0.096774	7303.359940	7277.736919	4921.229147	1.863819	4923.092965	0.676286	707.346750	705.950465	0.145986	0.510201	0.055980	0.154557	0.023106	138370.768689	15182.136735	0.026511	0.003963	0.149855	0.030174	40642.052899	0.005176	7784126.705447	1116210.460777	0.143396	177650.271635	1238881.261428	1251553.594110	2883009.890906	413411.281769	7863749.383036	2912499.771495 
	46.920441	132.350000	131.932576	1.000001	85.000000	2075.000000	606769.125000	66776.125000	40483095.375000	38454.625000	40349.125000	0.000045	610432.487605	0.110052	0.097182	0.096877	7298.845798	7273.159845	4916.682714	1.863819	4918.546533	0.676087	707.663239	706.266972	0.145986	0.510061	0.055839	0.154500	0.023048	138332.766303	15144.134349	0.026501	0.003953	0.149811	0.030192	40630.066615	0.005179	7776938.133487	1116710.903967	0.143593	177729.919580	1237737.165573	1250432.411350	2880347.456847	413596.631099	7856704.778412	2909890.658671 
	47.051741	132.062500	131.669976	1.000001	85.000000	2075.000000	607366.625000	66477.125000	40484827.125000	38459.250000	40349.500000	0.000045	610993.801370	0.109451	0.096583	0.096284	7292.140423	7266.889477	4910.441552	1.863819	4912.305370	0.675811	702.694423	701.298173	0.145986	0.509927	0.055706	0.154445	0.022993	138296.535663	15107.903709	0.026491	0.003944	0.149750	0.030222	40613.515897	0.005184	7767069.946867	1108854.510483	0.142764	176479.536712	1236166.596138	1248700.476609	2876692.572914	410686.855735	7845822.702874	2905860.260324
