Repository: greenteawarrior/MatSci

# matsci
Some useful jupyter notebooks (code and visualizations) from MatSci projects at Olin College. We analyzed firefighter jackets and various gluten-free breads.

File: FirefighterJacket/data/DMA/feb26_dma/Nomex Feb26_30_DCnone.txt (part 6 of 32)
1) DMA8000 Temperature Scan 
	Time     	Sample     	Program     	Frequency     	Raw Dynamic	Raw Static	In-Phase     	Out-Of-Phase	Zero Displacement	Min Displacement	Max Displacement	Spring     	C*     	Measured     	Corrected     	Corrected     	Stiffness*	Total     	Stiffness     	Inertia     	Sample     	Ratio of     	Total     	Sample     	Total Applied	Static Force	Static     	Static     	Static     	Static Stress	Static     	Static Strain	Static     	Dynamic Force	Displacement	Dynamic     	Dynamic     	Storage     	Loss Modulus	Tan Delta     	Loss Viscosity	Storage     	Complex     	Shear Storage	Shear Loss	Complex     	Shear Complex 
	          	Temperature	Temperature	          	Force     	Force     	Angle     	Angle     	               	               	               	Stiffness     	          	Tan Delta     	Total Tan Delta	Total Delta	          	Stiffness'	Less Spring	          	Stiffness'	Sample to Total	Stiffness''	Stiffness''	Static Force	          	Force Corrected	Displacement	Displacement Co	          	Stress Correcte	          	Strain Correcte	          	Amplitude     	Stress     	Strain     	Modulus     	          	          	               	Viscosity     	Viscosity     	Modulus     	Modulus     	Modulus     	Modulus      
	47.182781	131.787500	131.407896	1.000001	85.000000	2075.000000	607620.000000	66630.500000	40486259.000000	38463.750000	40351.500000	0.000045	611262.372415	0.109658	0.096789	0.096488	7288.936467	7263.548860	4907.125077	1.863819	4908.988895	0.675666	703.870838	702.474602	0.145986	0.509817	0.055595	0.154399	0.022948	138266.579725	15077.947771	0.026484	0.003936	0.149718	0.030235	40604.757622	0.005186	7761826.117087	1110714.615404	0.143100	176775.581371	1235332.015369	1247916.180824	2874750.413736	411375.783483	7840894.823218	2904035.119710 
	47.314601	131.575000	131.144256	1.000001	85.000000	2075.000000	607856.000000	66650.250000	40487691.000000	38459.250000	40356.125000	0.000045	611499.119019	0.109648	0.096779	0.096478	7286.114499	7260.740448	4904.340804	1.863819	4906.204623	0.675543	703.525254	702.129033	0.145986	0.509706	0.055485	0.154354	0.022903	138236.621981	15047.990027	0.026476	0.003928	0.149691	0.030246	40597.420226	0.005188	7757423.776771	1110168.220332	0.143110	176688.619963	1234631.361701	1247210.274060	2873119.917323	411173.414938	7836459.476693	2902392.398775 
	47.445121	131.350000	130.883215	1.000001	85.000000	2075.000000	608355.500000	66616.500000	40488866.250000	38460.375000	40354.500000	0.000045	611991.970905	0.109503	0.096634	0.096334	7280.246815	7254.987578	4898.607742	1.863819	4900.471560	0.675289	701.913014	700.516804	0.145986	0.509615	0.055394	0.154317	0.022866	138212.036107	15023.404153	0.026469	0.003922	0.149634	0.030271	40582.126799	0.005192	7748358.970456	1107619.051905	0.142949	176282.907529	1233188.654111	1245724.656621	2869762.581650	410229.278483	7827125.059637	2898935.207273 
	47.578502	131.125000	130.616454	1.000001	85.000000	2075.000000	608733.250000	66377.500000	40490309.750000	38456.500000	40354.750000	0.000045	612341.524120	0.109042	0.096174	0.095879	7276.090910	7251.160523	4894.805011	1.863819	4896.668829	0.675121	698.207322	696.811127	0.145986	0.509504	0.055283	0.154271	0.022820	138181.839270	14993.207316	0.026462	0.003914	0.149597	0.030290	40572.031880	0.005196	7742346.298952	1101759.836602	0.142303	175350.385189	1232231.708478	1244645.628669	2867535.666278	408059.198742	7820345.321688	2896424.193218 
	47.707462	130.862500	130.358534	1.000001	85.000000	2075.000000	608887.000000	66479.250000	40491751.750000	38467.500000	40358.000000	0.000045	612505.403608	0.109182	0.096313	0.096017	7274.144148	7249.121583	4892.790363	1.863819	4894.654182	0.675033	699.021134	697.624953	0.145986	0.509393	0.055172	0.154226	0.022774	138151.674633	14963.042679	0.026454	0.003906	0.149578	0.030298	40566.743195	0.005197	7739160.847992	1103046.613943	0.142528	175555.182001	1231724.728613	1244172.588110	2866355.869627	408535.782942	7817373.117846	2895323.376980 
	47.839802	130.575000	130.093854	1.000001	85.000000	2075.000000	609384.875000	66278.125000	40493562.375000	38462.625000	40360.875000	0.000045	612978.560581	0.108762	0.095895	0.095603	7268.529250	7243.808910	4887.508186	1.863819	4889.372004	0.674799	695.475515	694.079352	0.145986	0.509253	0.055032	0.154168	0.022717	138113.800035	14925.168081	0.026444	0.003897	0.149526	0.030322	40552.676925	0.005201	7730808.956498	1097440.503123	0.141957	174662.942460	1230395.484851	1242730.941358	2863262.576481	406459.445601	7808314.976982	2891968.509993 
	47.968762	130.362500	129.835934	1.000001	85.000000	2075.000000	609829.875000	66247.375000	40495145.125000	38462.750000	40362.375000	0.000045	613417.631909	0.108633	0.095766	0.095475	7263.326591	7238.707177	4882.433104	1.863819	4884.296922	0.674573	694.046918	692.650771	0.145986	0.509131	0.054910	0.154118	0.022667	138080.693179	14892.061225	0.026435	0.003888	0.149476	0.030344	40539.127868	0.005205	7722784.512800	1095181.708070	0.141812	174303.444346	1229118.355982	1241415.975297	2860290.560296	405622.854841	7800052.795003	2888908.442594 
	48.098762	130.075000	129.575933	1.000001	85.000000	2075.000000	610409.875000	66405.125000	40496728.375000	38465.750000	40369.250000	0.000045	614011.283385	0.108788	0.095921	0.095628	7256.304107	7231.593615	4875.346195	1.863819	4877.210014	0.674257	694.484929	693.088797	0.145986	0.509009	0.054788	0.154068	0.022617	138047.576852	14858.944898	0.026427	0.003879	0.149406	0.030373	40520.116646	0.005210	7711579.079152	1095874.291793	0.142108	174413.672382	1227334.957240	1239665.772044	2856140.399686	405879.367331	7789055.934928	2884835.531455 
	48.227462	129.837500	129.318533	1.000001	85.000000	2075.000000	610594.250000	66292.000000	40497765.000000	38467.375000	40368.125000	0.000045	614182.356794	0.108570	0.095703	0.095412	7254.282947	7229.726840	4873.496868	1.863819	4875.360686	0.674175	692.730687	691.334566	0.145986	0.508929	0.054708	0.154036	0.022584	138025.894639	14837.262685	0.026421	0.003874	0.149388	0.030382	40515.208300	0.005211	7708655.022780	1093100.597373	0.141802	173972.225554	1226869.579584	1239142.970190	2855057.415845	404852.073101	7785771.071398	2883618.915333 
	48.356683	129.500000	129.060092	1.000001	85.000000	2075.000000	610853.375000	66070.125000	40499341.875000	38469.375000	40369.500000	0.000045	614416.070075	0.108160	0.095295	0.095008	7251.523543	7227.253752	4871.050315	1.863819	4872.914134	0.674068	689.539589	688.143484	0.145986	0.508807	0.054586	0.153986	0.022534	137992.913284	14804.281330	0.026413	0.003865	0.149364	0.030395	40508.730302	0.005214	7704786.667283	1088055.031677	0.141218	173169.199469	1226253.912172	1238420.860920	2853624.691586	402983.345065	7781233.921448	2881938.489425 
	48.485383	129.312500	128.802692	1.000001	85.000000	2075.000000	611071.750000	65916.750000	40501030.750000	38473.000000	40368.750000	0.000045	614616.711112	0.107871	0.095006	0.094722	7249.156290	7225.089189	4868.914165	1.863819	4870.777984	0.673974	687.242988	685.846900	0.145986	0.508677	0.054456	0.153932	0.022481	137957.590463	14768.958509	0.026403	0.003856	0.149343	0.030406	40503.099957	0.005215	7701409.103346	1084423.797035	0.140808	172591.270984	1225716.356602	1237807.874293	2852373.741980	401638.443346	7777382.409826	2880512.003639 
	48.614604	129.000000	128.544251	1.000001	85.000000	2075.000000	611721.125000	66003.125000	40501974.625000	38467.875000	40375.500000	0.000045	615271.604481	0.107897	0.095033	0.094748	7241.440308	7217.371695	4861.212547	1.863819	4863.076366	0.673628	686.700399	685.304320	0.145986	0.508604	0.054383	0.153902	0.022451	137937.849807	14749.217853	0.026398	0.003851	0.149266	0.030438	40482.287011	0.005221	7689231.724312	1083565.900155	0.140920	172454.732563	1223778.268070	1235869.687380	2847863.601597	401320.703761	7765204.412644	2876001.634313 
	48.744863	128.762500	128.283732	1.000001	85.000000	2075.000000	611863.250000	65967.750000	40503689.750000	38471.625000	40379.500000	0.000045	615409.116556	0.107815	0.094950	0.094666	7239.822221	7215.813458	4859.683154	1.863819	4861.546973	0.673561	685.954754	684.558692	0.145986	0.508472	0.054251	0.153848	0.022397	137901.979756	14713.347802	0.026389	0.003842	0.149252	0.030445	40478.292740	0.005222	7686813.530594	1082386.954120	0.140811	172267.097623	1223393.400891	1235462.409897	2846967.974294	400884.057082	7762645.410720	2875053.855822 
	48.874084	128.462500	128.025290	1.000001	83.000000	2075.000000	595998.375000	66157.875000	40511264.375000	38502.375000	40365.125000	0.000045	599659.009294	0.111003	0.098130	0.097817	7255.153931	7228.904888	4872.901877	1.863819	4874.765696	0.674170	710.220615	708.824629	0.145986	0.507888	0.053667	0.153609	0.022157	137743.578226	14554.946272	0.026348	0.003801	0.145871	0.029657	39561.577756	0.005087	7707714.256442	1120754.931864	0.145407	178373.546100	1226719.852089	1239620.392482	2854708.983868	415094.419209	7788770.806505	2884729.928335 
	49.007724	128.250000	127.758010	1.000001	83.000000	2075.000000	595840.875000	66022.875000	40512782.125000	38513.750000	40364.250000	0.000045	599487.588148	0.110806	0.097934	0.097622	7257.228514	7231.112982	4875.135460	1.863819	4876.999279	0.674273	709.013692	707.617721	0.145986	0.507771	0.053550	0.153561	0.022109	137711.841559	14523.209605	0.026340	0.003792	0.145894	0.029649	39567.621638	0.005086	7711245.876730	1118846.634557	0.145093	178069.831391	1227281.926470	1240132.973471	2856016.991381	414387.642429	7791991.450396	2885922.759406 
	49.139544	127.987500	127.494371	1.000001	83.000000	2075.000000	596407.125000	65631.125000	40514191.625000	38509.500000	40371.750000	0.000045	600007.419387	0.110044	0.097174	0.096870	7250.941035	7225.373352	4869.419496	1.863819	4871.283315	0.674017	702.952034	701.556077	0.145986	0.507662	0.053441	0.153516	0.022065	137682.369247	14493.737293	0.026332	0.003785	0.145838	0.029677	39552.633854	0.005090	7702208.104927	1109262.293577	0.144019	176544.437356	1225843.521552	1238491.129437	2852669.668491	410837.886510	7781675.431908	2882102.011818 
	49.274224	127.687500	127.225010	1.000001	83.000000	2075.000000	596632.375000	65633.875000	40515470.375000	38510.250000	40367.500000	0.000045	600231.618999	0.110007	0.097137	0.096833	7248.232650	7222.697068	4866.764678	1.863819	4868.628496	0.673900	702.424951	701.029006	0.145986	0.507564	0.053343	0.153476	0.022024	137655.631563	14466.999609	0.026325	0.003778	0.145813	0.029688	39545.721912	0.005092	7698010.450331	1108428.918257	0.143989	176411.801659	1225175.444603	1237810.968534	2851114.981604	410529.228984	7777401.851533	2880519.204272 
	49.405784	127.425000	126.961889	1.000001	83.000000	2075.000000	596973.000000	65450.000000	40517010.750000	38512.875000	40374.000000	0.000045	600550.135483	0.109636	0.096767	0.096467	7244.388372	7219.119190	4863.212652	1.863819	4865.076470	0.673742	699.403674	698.007745	0.145986	0.507445	0.053224	0.153427	0.021975	137623.424354	14434.792400	0.026317	0.003769	0.145779	0.029705	39536.450331	0.005095	7692394.180424	1103651.863634	0.143473	175651.510405	1224281.588194	1236818.038475	2849034.881638	408759.949494	7771163.083034	2878208.549272 
	49.540984	127.200000	126.691489	1.000001	83.000000	2075.000000	597082.125000	65599.875000	40518619.375000	38516.500000	40372.875000	0.000045	600674.960020	0.109867	0.096997	0.096695	7242.882937	7217.457102	4861.577556	1.863819	4863.441374	0.673670	700.907139	699.511226	0.145986	0.507321	0.053100	0.153376	0.021925	137589.791123	14401.159169	0.026308	0.003761	0.145763	0.029711	39532.261912	0.005096	7689808.855756	1106029.086632	0.143831	176029.856896	1223870.121319	1236464.550393	2848077.353984	409640.402456	7768942.050147	2877385.944499 
	49.669945	126.925000	126.433568	1.000001	83.000000	2075.000000	597510.375000	65359.875000	40520042.625000	38515.000000	40375.375000	0.000045	601074.505775	0.109387	0.096518	0.096220	7238.068453	7212.986399	4857.130728	1.863819	4858.994546	0.673471	697.012175	695.616276	0.145986	0.507211	0.052990	0.153331	0.021880	137560.034572	14371.402618	0.026300	0.003753	0.145720	0.029732	39520.589959	0.005100	7682777.772976	1099870.603472	0.143161	175049.704636	1222751.090626	1235217.644272	2845473.249250	407359.482767	7761107.501724	2874484.259898 
	49.798125	126.700000	126.177208	1.000001	83.000000	2075.000000	597966.750000	65326.000000	40521466.750000	38518.875000	40375.750000	0.000045	601524.496909	0.109247	0.096379	0.096082	7232.653767	7207.680798	4851.849012	1.863819	4853.712831	0.673234	695.490243	694.094358	0.145986	0.507102	0.052880	0.153286	0.021835	137530.260523	14341.628570	0.026293	0.003745	0.145669	0.029754	39506.683290	0.005104	7674426.612019	1097464.230090	0.143003	174666.718721	1221421.963132	1233847.670764	2842380.226674	406468.233367	7752499.697491	2871296.184256 
	49.932285	126.500000	125.908888	1.000001	83.000000	2075.000000	598294.250000	65196.500000	40523024.500000	38518.375000	40376.000000	0.000045	601836.018526	0.108971	0.096103	0.095809	7228.910010	7204.135570	4848.329905	1.863819	4850.193723	0.673077	693.160411	691.764541	0.145986	0.506981	0.052760	0.153237	0.021785	137497.693702	14309.061748	0.026284	0.003737	0.145635	0.029771	39497.462112	0.005106	7668862.390388	1093780.449778	0.142626	174080.427339	1220536.390457	1232888.103443	2840319.403847	405103.870288	7746470.553421	2869063.167934 
	50.061505	126.262500	125.650448	1.000001	83.000000	2075.000000	598559.375000	65232.875000	40524318.375000	38513.625000	40379.375000	0.000045	602103.523807	0.108983	0.096115	0.095821	7225.698317	7200.922577	4845.138602	1.863819	4847.002421	0.672934	692.940811	691.544954	0.145986	0.506882	0.052661	0.153196	0.021744	137470.644260	14282.012306	0.026277	0.003730	0.145604	0.029784	39489.081096	0.005109	7663816.476980	1093433.251392	0.142675	174025.169044	1219733.309032	1232085.266782	2838450.547030	404975.278293	7741426.177913	2867194.880708 
	50.189945	125.987500	125.393568	1.000001	83.000000	2075.000000	598791.625000	65173.125000	40525573.875000	38516.375000	40384.625000	0.000045	602327.939243	0.108841	0.095974	0.095681	7223.006165	7198.333938	4842.571006	1.863819	4844.434825	0.672820	691.670288	690.274444	0.145986	0.506785	0.052564	0.153156	0.021705	137444.397705	14255.765751	0.026270	0.003723	0.145579	0.029795	39482.352327	0.005111	7659756.734055	1091424.389072	0.142488	173705.448929	1219087.181389	1231400.478648	2836946.938539	404231.255212	7737123.523763	2865601.305097 
	50.324625	125.625000	125.124207	1.000001	83.000000	2075.000000	599115.625000	64887.625000	40527177.375000	38521.375000	40385.500000	0.000045	602619.229694	0.108306	0.095440	0.095152	7219.514752	7195.216078	4839.480018	1.863819	4841.343836	0.672682	687.523424	686.127596	0.145986	0.506661	0.052440	0.153105	0.021654	137410.877020	14222.245066	0.026262	0.003714	0.145549	0.029811	39474.253940	0.005113	7654869.430760	1084867.619303	0.141723	172661.907436	1218309.343528	1230483.559746	2835136.826208	401802.821964	7731362.347827	2863467.536232 
	50.456185	125.375000	124.861087	1.000001	83.000000	2075.000000	599185.125000	64866.875000	40528483.625000	38521.125000	40381.750000	0.000045	602686.092003	0.108258	0.095393	0.095105	7218.713815	7194.449043	4838.734867	1.863819	4840.598686	0.672650	687.110990	685.715175	0.145986	0.506561	0.052340	0.153064	0.021613	137383.571002	14194.939048	0.026255	0.003707	0.145543	0.029815	39472.385105	0.005114	7653691.239165	1084215.520983	0.141659	172558.122847	1218121.828660	1230283.339405	2834700.458950	401561.304068	7730104.325326	2863001.601972 
	50.584886	125.137500	124.603687	1.000001	83.000000	2075.000000	599669.750000	64792.500000	40529893.500000	38521.000000	40384.250000	0.000045	603159.910075	0.108047	0.095182	0.094896	7213.043085	7188.934527	4833.243968	1.863819	4835.107786	0.672402	685.065231	683.669430	0.145986	0.506452	0.052231	0.153019	0.021568	137354.099545	14165.467591	0.026247	0.003699	0.145489	0.029839	39457.846322	0.005118	7645009.327596	1080980.900973	0.141397	172043.317491	1216740.060613	1228843.064917	2831484.936147	400363.296657	7721054.806651	2859649.928389 
	50.714885	124.850000	124.343687	1.000001	83.000000	2075.000000	599940.875000	64835.875000	40531224.875000	38518.125000	40384.125000	0.000045	603434.125802	0.108070	0.095205	0.094919	7209.765296	7185.647974	4829.979711	1.863819	4831.843529	0.672255	684.920087	683.524299	0.145986	0.506349	0.052128	0.152977	0.021526	137326.269736	14137.637782	0.026240	0.003692	0.145457	0.029852	39449.237981	0.005120	7639848.062246	1080751.427219	0.141462	172006.795638	1215918.620370	1228024.604440	2829573.356387	400278.306377	7715912.263734	2857745.282864 
	50.845406	124.587500	124.082645	1.000001	83.000000	2075.000000	600299.750000	64804.250000	40532596.000000	38521.625000	40390.875000	0.000045	603787.529408	0.107953	0.095088	0.094803	7205.545339	7181.516750	4825.871444	1.863819	4827.735262	0.672070	683.684692	682.288918	0.145986	0.506244	0.052023	0.152934	0.021482	137297.609757	14108.977803	0.026232	0.003685	0.145417	0.029870	39438.364640	0.005124	7633352.294149	1078798.109939	0.141327	171695.915784	1214884.787588	1226957.429827	2827167.516351	399554.855533	7709207.002578	2855261.852807 
	50.976706	124.300000	123.820046	1.000001	83.000000	2075.000000	600464.500000	65046.750000	40533884.250000	38525.375000	40393.250000	0.000045	603977.396469	0.108327	0.095461	0.095173	7203.280195	7179.002633	4823.378892	1.863819	4825.242711	0.671958	686.127971	684.732210	0.145986	0.506144	0.051923	0.152893	0.021442	137270.682747	14082.050793	0.026225	0.003678	0.145393	0.029879	39431.803448	0.005125	7629411.207679	1082661.309858	0.141906	172310.762660	1214257.544692	1226422.595914	2825707.854696	400985.670318	7705846.539331	2854017.236789 
	51.107487	124.000000	123.558483	1.000001	83.000000	2075.000000	600672.625000	64971.375000	40535151.375000	38523.375000	40390.500000	0.000045	604176.201115	0.108164	0.095299	0.095012	7200.909950	7176.748321	4821.145788	1.863819	4823.009607	0.671858	684.743947	683.348198	0.145986	0.506047	0.051826	0.152853	0.021402	137244.197927	14055.565973	0.026218	0.003671	0.145371	0.029889	39425.931665	0.005127	7625880.345044	1080472.986438	0.141685	171962.480446	1213695.590895	1225817.311853	2824400.127794	400175.180162	7702043.424401	2852608.675704 
	51.236966	123.725000	123.299525	1.000001	83.000000	2075.000000	601053.375000	64789.125000	40536169.625000	38524.000000	40400.125000	0.000045	604535.185343	0.107793	0.094928	0.094644	7196.633916	7172.733257	4817.147764	1.863819	4819.011582	0.671677	681.697734	680.301995	0.145986	0.505968	0.051747	0.152821	0.021369	137222.915424	14034.283470	0.026213	0.003665	0.145332	0.029908	39415.294953	0.005130	7619558.886191	1075656.496082	0.141170	171195.912805	1212689.500268	1224713.788859	2822058.846737	398391.294845	7695109.779444	2850040.659053 
	51.368526	123.487500	123.036405	1.000001	83.000000	2075.000000	601460.750000	64597.500000	40537503.500000	38516.125000	40394.500000	0.000045	604919.722605	0.107401	0.094537	0.094257	7192.059137	7168.432201	4812.869025	1.863819	4814.732843	0.671483	678.485122	677.089396	0.145986	0.505866	0.051644	0.152779	0.021327	137195.036641	14006.404687	0.026206	0.003658	0.145290	0.029928	39403.920634	0.005133	7612793.576733	1070576.909440	0.140629	170387.472123	1211612.768679	1223534.793900	2819553.176568	396509.966459	7687701.929769	2847297.011026 
	51.497227	123.212500	122.779004	1.000001	83.000000	2075.000000	601558.125000	64731.375000	40538914.875000	38526.375000	40394.875000	0.000045	605030.849348	0.107606	0.094742	0.094460	7190.738163	7166.975987	4811.436420	1.863819	4813.300239	0.671420	679.815502	678.419790	0.145986	0.505757	0.051536	0.152734	0.021283	137165.538819	13976.906866	0.026198	0.003651	0.145276	0.029933	39400.197930	0.005134	7610528.420410	1072680.456191	0.140947	170722.261721	1211252.258139	1223224.477966	2818714.229782	397289.057848	7685752.155708	2846574.872484 
	51.627487	122.987500	122.518484	1.000001	83.000000	2075.000000	601850.500000	64590.750000	40539987.500000	38523.125000	40398.875000	0.000045	605306.525106	0.107320	0.094457	0.094177	7187.463273	7163.900373	4808.378745	1.863819	4810.242563	0.671281	677.477871	676.082170	0.145986	0.505674	0.051453	0.152700	0.021249	137143.121415	13954.489461	0.026192	0.003645	0.145246	0.029947	39392.068937	0.005137	7605693.790732	1068984.337930	0.140551	170134.006695	1210482.803537	1222380.545450	2816923.626197	395920.125159	7680449.567123	2844610.950786 
	51.761647	122.800000	122.250164	1.000001	83.000000	2075.000000	602161.625000	64480.625000	40541381.125000	38527.000000	40399.750000	0.000045	605604.139371	0.107082	0.094219	0.093942	7183.931112	7160.535441	4805.037116	1.863819	4806.900935	0.671130	675.455021	674.059333	0.145986	0.505567	0.051346	0.152656	0.021205	137113.995921	13925.363967	0.026185	0.003637	0.145214	0.029963	39383.197390	0.005139	7600410.189371	1065785.938777	0.140227	169624.966063	1209641.892929	1221477.031402	2814966.736804	394735.532880	7674772.616435	2842508.376457 
	51.890347	122.487500	121.992763	1.000001	83.000000	2075.000000	602253.125000	64750.125000	40542625.125000	38529.500000	40399.750000	0.000045	605723.868821	0.107513	0.094649	0.094368	7182.511112	7158.829206	4803.351678	1.863819	4805.215497	0.671055	678.376666	676.980991	0.145986	0.505471	0.051250	0.152617	0.021165	137087.998096	13899.366142	0.026178	0.003630	0.145197	0.029967	39378.769363	0.005140	7597745.266499	1070405.504907	0.140885	170360.192266	1209217.757617	1221159.359153	2813979.728333	396446.483299	7672776.621246	2841769.118980 
	52.019827	122.212500	121.733803	1.000001	83.000000	2075.000000	602549.500000	64560.500000	40543793.250000	38518.500000	40401.875000	0.000045	605998.315270	0.107146	0.094283	0.094005	7179.258273	7155.829854	4800.371851	1.863819	4802.235670	0.670919	675.465328	674.069664	0.145986	0.505381	0.051160	0.152580	0.021128	137063.586502	13874.954548	0.026171	0.003624	0.145168	0.029982	39370.840666	0.005143	7593033.725975	1065802.273245	0.140366	169627.565773	1208467.893248	1220314.779096	2812234.713324	394741.582684	7667469.964040	2839803.690385 
	52.152427	122.012500	121.468603	1.000001	83.000000	2075.000000	603021.625000	64433.375000	40545168.875000	38529.500000	40409.875000	0.000045	606454.235727	0.106851	0.093989	0.093713	7173.861047	7150.640834	4795.205821	1.863819	4797.069639	0.670684	672.870513	671.474863	0.145986	0.505275	0.051054	0.152536	0.021085	137034.839236	13846.207282	0.026164	0.003617	0.145117	0.030005	39357.019420	0.005147	7584865.479994	1061699.514570	0.139976	168974.591967	1207167.877553	1218936.707679	2809209.437035	393222.042433	7658811.279098	2836596.770036 
	52.281388	121.750000	121.210683	1.000001	83.000000	2075.000000	603367.875000	64568.625000	40546406.375000	38529.125000	40408.500000	0.000045	606812.903551	0.107014	0.094151	0.093874	7169.620806	7146.300821	4790.886484	1.863819	4792.750303	0.670487	673.623764	672.228127	0.145986	0.505180	0.050958	0.152497	0.021046	137008.979085	13820.347131	0.026157	0.003610	0.145075	0.030023	39345.456034	0.005150	7578035.979676	1062890.534429	0.140259	169164.148514	1206080.929680	1217886.578495	2806679.992473	393663.160900	7652213.117618	2834153.006525 
	52.410608	121.537500	120.952242	1.000001	83.000000	2075.000000	604211.375000	64448.875000	40547781.375000	38526.625000	40409.500000	0.000045	607638.908537	0.106666	0.093804	0.093531	7159.874651	7136.806458	4781.415091	1.863819	4783.278910	0.670052	670.250474	668.854850	0.145986	0.505074	0.050852	0.152453	0.021002	136980.246286	13791.614332	0.026150	0.003602	0.144980	0.030065	39319.927537	0.005157	7563060.328375	1057556.893145	0.139832	168315.273812	1203697.482637	1215408.433863	2801133.454954	391687.738202	7636642.463339	2828386.097533 
	52.543988	121.187500	120.685481	1.000001	83.000000	2075.000000	603859.125000	64678.625000	40549087.125000	38526.375000	40410.500000	0.000045	607313.071963	0.107109	0.094246	0.093968	7163.716079	7140.345040	4784.975481	1.863819	4786.839299	0.670218	673.739851	672.344240	0.145986	0.504973	0.050752	0.152412	0.020961	136952.961260	13764.329306	0.026143	0.003595	0.145016	0.030047	39329.699548	0.005154	7568689.822879	1063074.126024	0.140457	169193.368001	1204593.443805	1216417.593030	2803218.452918	393731.157787	7642983.202413	2830734.519412 
	52.677629	120.950000	120.418200	1.000001	83.000000	2075.000000	604194.125000	64484.625000	40550212.625000	38533.500000	40411.875000	0.000045	607625.548793	0.106728	0.093867	0.093592	7160.032074	7136.922214	4781.571450	1.863819	4783.435268	0.670063	670.704779	669.309179	0.145986	0.504886	0.050665	0.152377	0.020925	136929.443283	13740.811329	0.026137	0.003589	0.144983	0.030064	39320.575253	0.005157	7563307.553900	1058275.253720	0.139922	168429.604357	1203736.829770	1215463.239662	2801225.019963	391953.797674	7636986.818603	2828513.636520 
	52.807368	120.662500	120.158721	1.000001	83.000000	2075.000000	604450.250000	64521.250000	40551677.750000	38530.750000	40414.625000	0.000045	607884.114307	0.106744	0.093882	0.093607	7156.986531	7133.872788	4778.546484	1.863819	4780.410302	0.669925	670.527352	669.131767	0.145986	0.504773	0.050552	0.152330	0.020879	136898.829387	13710.197433	0.026129	0.003581	0.144953	0.030076	39312.502422	0.005159	7558524.642650	1057994.739082	0.139974	168384.959102	1202975.606406	1214703.175290	2799453.571352	391849.903364	7632211.189523	2826744.885008 
	52.939448	120.350000	119.894561	1.000001	83.000000	2075.000000	604644.000000	64389.500000	40552941.500000	38529.500000	40414.625000	0.000045	608062.804689	0.106492	0.093630	0.093358	7154.883319	7131.941209	4776.636000	1.863819	4778.499818	0.669839	668.550054	667.154481	0.145986	0.504676	0.050455	0.152290	0.020839	136872.423910	13683.791956	0.026122	0.003574	0.144934	0.030086	39307.431399	0.005161	7555503.889381	1054868.362377	0.139616	167887.381189	1202494.838972	1214158.148890	2798334.773845	390691.986066	7628786.684945	2825476.549980 
	53.073609	120.112500	119.626239	1.000001	83.000000	2075.000000	605034.875000	64394.625000	40554311.625000	38531.000000	40415.250000	0.000045	608452.025796	0.106431	0.093570	0.093299	7150.306407	7127.413649	4772.131305	1.863819	4773.995123	0.669632	667.695749	666.300190	0.145986	0.504570	0.050349	0.152247	0.020796	136843.796482	13655.164528	0.026114	0.003567	0.144890	0.030105	39295.315530	0.005164	7548381.310744	1053517.603480	0.139569	167672.401404	1201361.246272	1213005.720612	2795696.781757	390191.704992	7621545.758784	2822794.725475 
	53.205689	119.850000	119.362079	1.000001	83.000000	2075.000000	605338.500000	64298.500000	40555794.500000	38534.625000	40419.625000	0.000045	608743.785746	0.106219	0.093359	0.093089	7146.879394	7124.133861	4768.876258	1.863819	4770.740077	0.669484	665.878589	664.483044	0.145986	0.504456	0.050235	0.152200	0.020749	136812.814079	13624.182125	0.026106	0.003559	0.144858	0.030121	39286.596461	0.005166	7543234.608568	1050644.431505	0.139283	167215.122244	1200542.123829	1212131.299899	2793790.595766	389127.567224	7616051.607056	2820759.854465 
	53.335429	119.525000	119.102599	1.000001	83.000000	2075.000000	605784.000000	64318.750000	40557050.500000	38532.000000	40420.125000	0.000045	609188.933138	0.106174	0.093314	0.093045	7141.657016	7118.951575	4763.714925	1.863819	4765.578743	0.669246	665.075949	663.680417	0.145986	0.504359	0.050138	0.152160	0.020709	136786.572554	13597.940600	0.026100	0.003552	0.144806	0.030143	39272.653870	0.005170	7535073.788274	1049375.361341	0.139265	167013.143614	1199243.289969	1210817.021137	2790768.069731	388657.541237	7607793.743506	2817701.386484 
	53.465690	119.325000	118.842078	1.000001	83.000000	2075.000000	606035.000000	64394.500000	40557812.250000	38533.875000	40422.375000	0.000045	609446.529939	0.106255	0.093395	0.093125	7138.638428	7115.885715	4760.661770	1.863819	4762.525588	0.669106	665.364934	663.969409	0.145986	0.504301	0.050080	0.152136	0.020685	136770.657661	13582.025707	0.026095	0.003548	0.144776	0.030155	39264.398377	0.005172	7530246.305957	1049832.299970	0.139415	167085.867598	1198474.972904	1210066.092339	2788980.113317	388826.777767	7603075.514977	2815953.894436 
	53.593610	119.062500	118.586238	1.000001	83.000000	2075.000000	606012.500000	64365.000000	40559235.750000	38534.125000	40420.500000	0.000045	609421.039497	0.106211	0.093350	0.093080	7138.937018	7116.213190	4761.012984	1.863819	4762.876802	0.669124	665.077685	663.682174	0.145986	0.504191	0.049970	0.152091	0.020640	136740.917738	13552.285784	0.026088	0.003540	0.144780	0.030154	39265.487406	0.005172	7530801.626697	1049378.138999	0.139345	167013.585692	1198563.354874	1210143.649925	2789185.787666	388658.570000	7603562.824050	2816134.379278 
	53.722310	118.837500	118.328838	1.000001	83.000000	2075.000000	606345.875000	64277.625000	40560261.875000	38537.500000	40426.375000	0.000045	609743.333875	0.106008	0.093148	0.092880	7135.163563	7112.580692	4757.397594	1.863819	4759.261412	0.668958	663.299464	661.903963	0.145986	0.504112	0.049891	0.152059	0.020607	136719.480309	13530.848355	0.026082	0.003535	0.144744	0.030171	39255.714865	0.005175	7525085.168922	1046566.528917	0.139077	166566.104404	1197653.553083	1209180.838564	2787068.581082	387617.232932	7597513.297058	2813893.813725 
	53.851530	118.462500	118.070398	1.000001	83.000000	2075.000000	606715.125000	64235.125000	40561488.875000	38539.625000	40427.500000	0.000045	610106.051591	0.105874	0.093014	0.092747	7130.921595	7108.435645	4753.273002	1.863819	4755.136820	0.668767	661.957185	660.561697	0.145986	0.504018	0.049796	0.152020	0.020569	136693.846812	13505.214858	0.026075	0.003528	0.144703	0.030189	39244.558903	0.005178	7518563.588084	1044444.210248	0.138915	166228.327165	1196615.612078	1208106.278364	2784653.180772	386831.188981	7590761.630850	2811393.196611 
	53.982050	118.325000	117.809358	1.000001	83.000000	2075.000000	606960.875000	64355.375000	40562517.625000	38539.750000	40425.750000	0.000045	610363.103466	0.106029	0.093169	0.092901	7127.918437	7105.336612	4750.191115	1.863819	4752.054933	0.668625	662.769888	661.374410	0.145986	0.503938	0.049717	0.151987	0.020536	136672.355448	13483.723494	0.026070	0.003522	0.144672	0.030201	39236.224982	0.005180	7513690.676065	1045729.227476	0.139177	166432.843846	1195840.064658	1207366.287318	2782848.398543	387307.121287	7586112.126299	2809671.157889 
	54.114390	118.012500	117.544677	1.000001	83.000000	2075.000000	607153.375000	64218.375000	40563753.875000	38538.750000	40428.000000	0.000045	610540.105531	0.105770	0.092910	0.092644	7125.851978	7103.444367	4748.319472	1.863819	4750.183290	0.668540	660.754014	659.358548	0.145986	0.503843	0.049622	0.151948	0.020497	136646.529798	13457.897844	0.026063	0.003516	0.144653	0.030211	39231.216462	0.005182	7510731.335727	1042541.856509	0.138807	165925.558403	1195369.071388	1206829.941525	2781752.346565	386126.613522	7582742.163627	2808423.023565 
	54.248810	117.825000	117.275837	1.000001	83.000000	2075.000000	607476.125000	64365.625000	40565335.875000	38537.500000	40430.625000	0.000045	610876.563740	0.105956	0.093096	0.092828	7121.927205	7099.405439	4744.306902	1.863819	4746.170720	0.668355	661.698022	660.302571	0.145986	0.503721	0.049500	0.151898	0.020447	136613.482193	13424.850239	0.026055	0.003507	0.144613	0.030227	39220.371461	0.005185	7504386.878393	1044034.494851	0.139123	166163.118986	1194359.320442	1205862.499805	2779402.547553	386679.442538	7576663.543212	2806171.682671 
	54.378031	117.600000	117.017396	1.000001	83.000000	2075.000000	607713.625000	64345.875000	40566402.375000	38538.625000	40431.875000	0.000045	611110.662352	0.105882	0.093022	0.092755	7119.199003	7096.731180	4741.650407	1.863819	4743.514226	0.668233	660.924682	659.529242	0.145986	0.503639	0.049418	0.151865	0.020413	136591.203811	13402.571857	0.026049	0.003501	0.144587	0.030239	39213.186556	0.005187	7500186.574488	1042811.749688	0.139038	165968.513203	1193690.821842	1205173.566556	2777846.879440	386226.573959	7572334.844512	2804568.460930 
	54.506471	117.387500	116.760516	1.000001	83.000000	2075.000000	607831.375000	64161.875000	40567490.375000	38531.625000	40431.875000	0.000045	611208.415058	0.105559	0.092700	0.092436	7118.060405	7095.806231	4740.743579	1.863819	4742.607398	0.668192	658.547959	657.152530	0.145986	0.503555	0.049334	0.151830	0.020379	136568.476768	13379.844814	0.026043	0.003495	0.144578	0.030244	39210.799261	0.005188	7498752.747220	1039053.820615	0.138564	165370.420689	1193462.621326	1204865.305559	2777315.832304	384834.748376	7570397.982014	2803851.104450 
	54.635951	117.100000	116.501556	1.000001	83.000000	2075.000000	608242.125000	64135.875000	40568869.625000	38536.375000	40436.875000	0.000045	611614.170116	0.105445	0.092586	0.092323	7113.338165	7091.167701	4736.128016	1.863819	4737.991835	0.667978	657.309434	655.914019	0.145986	0.503449	0.049228	0.151786	0.020335	136539.666517	13351.034563	0.026035	0.003488	0.144532	0.030265	39198.256015	0.005191	7491454.870127	1037095.554683	0.138437	165058.753233	1192301.129032	1203672.037688	2774612.914862	384109.464697	7562900.452914	2801074.241820 
	54.765691	116.800000	116.242076	1.000001	83.000000	2075.000000	608674.500000	64266.250000	40570175.500000	38538.625000	40438.625000	0.000045	612057.838639	0.105584	0.092725	0.092461	7108.181848	7085.930804	4730.912859	1.863819	4732.776678	0.667736	657.809132	656.413729	0.145986	0.503348	0.049127	0.151745	0.020294	136512.389632	13323.757678	0.026028	0.003481	0.144479	0.030286	39184.040285	0.005195	7483208.947953	1037885.669230	0.138695	165184.503769	1190988.750798	1202389.339944	2771558.869612	384402.099715	7554841.018917	2798089.266266 
	54.895171	116.537500	115.983115	1.000001	83.000000	2075.000000	608776.000000	64189.250000	40571359.250000	38545.750000	40435.125000	0.000045	612150.698759	0.105440	0.092581	0.092318	7107.103573	7084.948541	4729.950301	1.863819	4731.814119	0.667693	656.698355	655.302964	0.145986	0.503257	0.049036	0.151708	0.020256	136487.664247	13299.032293	0.026022	0.003475	0.144470	0.030291	39181.500951	0.005196	7481687.002439	1036129.387488	0.138489	164904.983070	1190746.525838	1202111.035735	2770995.186089	383751.624995	7553092.380613	2797441.622449 
	55.026732	116.287500	115.719994	1.000001	83.000000	2075.000000	609045.250000	64302.750000	40572480.750000	38545.875000	40438.000000	0.000045	612430.371720	0.105580	0.092721	0.092456	7103.858037	7081.618422	4726.638846	1.863819	4728.502664	0.667539	657.377618	655.982238	0.145986	0.503171	0.048950	0.151672	0.020221	136464.239603	13275.607649	0.026016	0.003468	0.144437	0.030305	39172.487945	0.005198	7476451.110195	1037203.418789	0.138729	165075.920325	1189913.208366	1201309.078845	2769055.966739	384149.414366	7548053.532870	2795575.382545 
	55.156732	115.975000	115.459995	1.000001	83.000000	2075.000000	609277.875000	64343.875000	40573785.375000	38546.500000	40445.125000	0.000045	612666.029101	0.105607	0.092748	0.092483	7101.125592	7078.873701	4723.915832	1.863819	4725.779651	0.667413	657.314729	655.919362	0.145986	0.503070	0.048849	0.151631	0.020180	136436.990663	13248.358709	0.026009	0.003461	0.144410	0.030317	39165.105367	0.005200	7472145.629450	1037104.002792	0.138796	165060.097790	1189227.970366	1200628.169494	2767461.344241	384112.593627	7543775.249854	2793990.833279 
	55.286992	115.725000	115.199474	1.000001	83.000000	2075.000000	609586.375000	64370.125000	40574990.375000	38549.125000	40441.625000	0.000045	612975.579920	0.105596	0.092737	0.092473	7097.539545	7075.301562	4720.363740	1.863819	4722.227559	0.667248	656.909281	655.513926	0.145986	0.502978	0.048757	0.151593	0.020142	136411.823122	13223.191168	0.026002	0.003455	0.144374	0.030332	39155.420641	0.005203	7466529.254658	1036462.949151	0.138815	164958.071015	1188334.097263	1199728.757642	2765381.205429	383875.166352	7538124.074040	2791897.805200 
	55.418292	115.425000	114.936873	1.000001	83.000000	2075.000000	610043.125000	64212.625000	40576184.875000	38540.875000	40442.000000	0.000045	613413.299146	0.105259	0.092401	0.092139	7092.474885	7070.466053	4715.548099	1.863819	4717.411918	0.667024	654.078548	652.683204	0.145986	0.502886	0.048665	0.151555	0.020104	136386.875441	13198.243487	0.025996	0.003448	0.144325	0.030354	39142.234792	0.005207	7458915.024988	1031987.166708	0.138356	164245.728679	1187122.255934	1198430.602881	2762561.120366	382217.469151	7529967.520663	2788876.859505 
	55.548552	115.187500	114.676353	1.000001	83.000000	2075.000000	610156.625000	64320.625000	40577200.375000	38543.000000	40443.750000	0.000045	613537.488530	0.105417	0.092558	0.092295	7091.039260	7068.931108	4714.030043	1.863819	4715.893861	0.666954	655.047718	653.652384	0.145986	0.502807	0.048586	0.151523	0.020072	136365.666695	13177.034741	0.025990	0.003443	0.144310	0.030360	39138.133228	0.005208	7456514.756661	1033519.581382	0.138606	164489.619856	1186740.241667	1198085.654798	2761672.132097	382785.030142	7527800.146218	2788074.128229 
	55.677252	114.850000	114.418953	1.000001	83.000000	2075.000000	610425.375000	64306.125000	40578459.375000	38542.500000	40445.125000	0.000045	613803.238959	0.105346	0.092488	0.092226	7087.969144	7065.912592	4711.032460	1.863819	4712.896279	0.666815	654.272561	652.877240	0.145986	0.502711	0.048489	0.151483	0.020032	136339.373001	13150.741047	0.025983	0.003436	0.144280	0.030374	39129.960247	0.005210	7451775.142584	1032293.964990	0.138530	164294.557104	1185985.909256	1197311.688095	2759916.719476	382331.098145	7522937.166147	2786273.024499 
	55.810632	114.625000	114.152193	1.000001	83.000000	2075.000000	610657.625000	64286.625000	40579690.625000	38540.625000	40447.500000	0.000045	614032.169454	0.105274	0.092416	0.092155	7085.326527	7063.321850	4708.462187	1.863819	4710.326006	0.666695	653.524519	652.129210	0.145986	0.502616	0.048395	0.151444	0.019993	136313.659451	13125.027497	0.025977	0.003429	0.144254	0.030385	39122.960721	0.005212	7447711.166657	1031111.220785	0.138447	164106.317666	1185339.107911	1196645.178924	2758411.543206	381893.044735	7518749.362199	2784721.986000 
	55.943753	114.350000	113.885952	1.000001	83.000000	2075.000000	610887.750000	64359.250000	40580939.750000	38548.875000	40451.750000	0.000045	614268.635176	0.105354	0.092495	0.092233	7082.598995	7060.548356	4705.709455	1.863819	4707.573273	0.666567	653.826245	652.430948	0.145986	0.502520	0.048298	0.151405	0.019953	136287.573201	13098.941247	0.025970	0.003423	0.144226	0.030397	39115.452193	0.005214	7443358.696146	1031588.312696	0.138592	164182.249142	1184646.391263	1195969.432413	2756799.517091	382069.745443	7514503.518289	2783149.451218 
	56.072973	114.062500	113.627512	1.000001	83.000000	2075.000000	611231.375000	64368.375000	40582087.625000	38548.750000	40452.750000	0.000045	614611.325542	0.105309	0.092451	0.092189	7078.649933	7056.635785	4701.815959	1.863819	4703.679778	0.666385	653.151323	651.756038	0.145986	0.502431	0.048210	0.151368	0.019917	136263.601953	13074.969999	0.025964	0.003416	0.144187	0.030414	39104.764961	0.005217	7437202.512531	1030521.181931	0.138563	164012.410141	1183666.604987	1194975.607467	2754519.449086	381674.511826	7508259.127042	2780836.713719 
	56.201933	113.862500	113.369592	1.000001	83.000000	2075.000000	611585.500000	64166.250000	40583351.750000	38551.875000	40452.875000	0.000045	614942.380593	0.104918	0.092061	0.091802	7074.839132	7053.085313	4698.286490	1.863819	4700.150308	0.666220	650.064922	648.669649	0.145986	0.502334	0.048113	0.151328	0.019877	136237.203631	13048.571677	0.025957	0.003409	0.144151	0.030431	39095.087266	0.005220	7431621.907575	1025641.151311	0.138010	163235.729760	1182778.424826	1193989.407702	2752452.558361	379867.093078	7502062.646261	2778541.720837 
	56.331414	113.550000	113.110630	1.000001	83.000000	2075.000000	611661.875000	64191.125000	40584366.875000	38540.375000	40454.500000	0.000045	615020.934487	0.104945	0.092088	0.091829	7073.935495	7052.165659	4697.383700	1.863819	4699.247518	0.666179	650.174213	648.778950	0.145986	0.502256	0.048035	0.151296	0.019845	136216.005548	13027.373594	0.025951	0.003404	0.144143	0.030435	39092.673961	0.005220	7430194.465035	1025813.971926	0.138060	163263.234993	1182551.240470	1193768.118286	2751923.875939	379931.100713	7500672.242755	2778026.756576 
	56.461933	113.287500	112.849592	1.000001	81.000000	2075.000000	597082.250000	64481.250000	40591798.750000	38583.125000	40443.625000	0.000045	600553.948340	0.107994	0.095129	0.094843	7069.779911	7046.022844	4691.364264	1.863819	4693.228082	0.665906	671.057466	669.662276	0.145986	0.501683	0.047462	0.151061	0.019610	136060.823555	12872.191601	0.025911	0.003364	0.140611	0.029711	38135.022107	0.005096	7420676.860505	1058833.551197	0.142687	168518.460090	1181036.467862	1192998.579132	2748398.837224	392160.574518	7495837.081819	2776235.956229 
	56.594794	113.125000	112.583871	1.000001	81.000000	2075.000000	595491.125000	64308.125000	40593228.125000	38594.375000	40447.375000	0.000045	598953.432994	0.107992	0.095127	0.094841	7088.671683	7064.874082	4710.239216	1.863819	4712.103034	0.666800	672.839607	671.444432	0.145986	0.501573	0.047352	0.151016	0.019565	136030.979812	12842.347858	0.025903	0.003356	0.140800	0.029631	38186.253165	0.005083	7450520.907596	1061651.398470	0.142494	168966.934057	1185786.291716	1197764.148080	2759452.187999	393204.221655	7525780.058333	2787325.947531
