Repository: greenteawarrior/MatSci

# matsci
Some useful jupyter notebooks (code and visualizations) from MatSci projects at Olin College. We analyzed firefighter jackets and various gluten-free breads.

File: FirefighterJacket/data/DMA/feb26_dma/Nomex Feb26_30_DCnone.txt (part 7 of 32)
1) DMA8000 Temperature Scan 
	Time     	Sample     	Program     	Frequency     	Raw Dynamic	Raw Static	In-Phase     	Out-Of-Phase	Zero Displacement	Min Displacement	Max Displacement	Spring     	C*     	Measured     	Corrected     	Corrected     	Stiffness*	Total     	Stiffness     	Inertia     	Sample     	Ratio of     	Total     	Sample     	Total Applied	Static Force	Static     	Static     	Static     	Static Stress	Static     	Static Strain	Static     	Dynamic Force	Displacement	Dynamic     	Dynamic     	Storage     	Loss Modulus	Tan Delta     	Loss Viscosity	Storage     	Complex     	Shear Storage	Shear Loss	Complex     	Shear Complex 
	          	Temperature	Temperature	          	Force     	Force     	Angle     	Angle     	               	               	               	Stiffness     	          	Tan Delta     	Total Tan Delta	Total Delta	          	Stiffness'	Less Spring	          	Stiffness'	Sample to Total	Stiffness''	Stiffness''	Static Force	          	Force Corrected	Displacement	Displacement Co	          	Stress Correcte	          	Strain Correcte	          	Amplitude     	Stress     	Strain     	Modulus     	          	          	               	Viscosity     	Viscosity     	Modulus     	Modulus     	Modulus     	Modulus      
	56.728694	112.887500	112.316071	1.000001	81.000000	2075.000000	595667.000000	64117.000000	40594591.250000	38591.875000	40444.750000	0.000045	599107.807142	0.107639	0.094775	0.094493	7086.845120	7063.286236	4708.673979	1.863819	4710.537797	0.666729	670.200160	668.804998	0.145986	0.501468	0.047247	0.150973	0.019522	136002.520033	12813.888079	0.025896	0.003348	0.140785	0.029640	38182.147956	0.005084	7448046.040162	1057478.069157	0.141981	168302.728594	1185392.404643	1197280.652745	2758535.570431	391658.544132	7522742.165137	2786200.801903 
	56.856874	112.575000	112.059710	1.000001	81.000000	2075.000000	595734.125000	64045.625000	40595790.375000	38594.750000	40452.000000	0.000045	599166.913114	0.107507	0.094643	0.094362	7086.146025	7062.676215	4708.083844	1.863819	4709.947662	0.666703	669.211669	667.816519	0.145986	0.501376	0.047155	0.150935	0.019484	135977.484897	12788.852943	0.025889	0.003342	0.140780	0.029643	38180.661107	0.005085	7447112.950279	1055915.140127	0.141789	168053.980910	1185243.898893	1197098.676118	2758189.981585	391079.681528	7521598.771362	2785777.322727 
	56.986354	112.362500	111.800749	1.000001	81.000000	2075.000000	595833.750000	64044.500000	40597047.750000	38593.375000	40447.250000	0.000045	599265.847199	0.107487	0.094623	0.094343	7084.976158	7061.522059	4706.950536	1.863819	4708.814354	0.666651	668.962110	667.566972	0.145986	0.501279	0.047058	0.150895	0.019444	135951.234227	12762.602273	0.025883	0.003335	0.140769	0.029648	38177.711283	0.005085	7445321.025223	1055520.570470	0.141770	167991.183249	1184958.705388	1196807.491255	2757526.305638	390933.544618	7519769.201465	2785099.704246 
	57.119994	112.050000	111.533469	1.000001	81.000000	2075.000000	596272.000000	63876.500000	40598139.000000	38596.250000	40451.375000	0.000045	599683.670977	0.107126	0.094264	0.093986	7080.039770	7056.834914	4702.281480	1.863819	4704.145298	0.666432	665.975329	664.580202	0.145986	0.501195	0.046974	0.150861	0.019409	135928.452305	12739.820351	0.025877	0.003329	0.140723	0.029670	38165.181704	0.005089	7437938.568239	1050798.051435	0.141275	167239.571596	1183783.751798	1195538.809629	2754792.062311	389184.463494	7511797.833395	2782147.345702 
	57.248694	111.800000	111.276070	1.000001	81.000000	2075.000000	596509.500000	63946.000000	40599544.250000	38596.250000	40452.750000	0.000045	599927.224342	0.107200	0.094337	0.094059	7077.165475	7053.918032	4699.387889	1.863819	4701.251707	0.666298	666.220008	664.824894	0.145986	0.501087	0.046866	0.150816	0.019365	135899.115717	12710.483763	0.025869	0.003322	0.140694	0.029682	38157.473620	0.005091	7433363.379377	1051184.945813	0.141414	167301.147700	1183055.588452	1194826.430654	2753097.547917	389327.757709	7507321.820741	2780489.563237 
	57.381294	111.500000	111.010869	1.000001	81.000000	2075.000000	596778.500000	63801.000000	40600432.000000	38588.375000	40455.375000	0.000045	600179.261274	0.106909	0.094047	0.093771	7074.193518	7051.144393	4696.628961	1.863819	4698.492779	0.666169	663.906637	662.511532	0.145986	0.501019	0.046798	0.150788	0.019337	135880.583070	12691.951116	0.025864	0.003317	0.140667	0.029695	38150.077777	0.005094	7429001.112981	1047527.183634	0.141005	166718.997230	1182361.312742	1194057.577299	2751481.893697	387973.030976	7502490.968813	2778700.358820 
	57.515974	111.262500	110.741509	1.000001	81.000000	2075.000000	597043.000000	63808.000000	40601466.500000	38597.250000	40450.500000	0.000045	600443.007048	0.106873	0.094011	0.093736	7071.086164	7048.067066	4693.568775	1.863819	4695.432593	0.666025	663.365720	661.970625	0.145986	0.500939	0.046718	0.150755	0.019304	135858.987260	12670.355306	0.025859	0.003311	0.140637	0.029708	38141.871997	0.005096	7424162.513306	1046671.930862	0.140982	166582.879631	1181591.226296	1193276.029193	2749689.819743	387656.270690	7497580.353343	2776881.612349 
	57.647535	111.000000	110.478387	1.000001	81.000000	2075.000000	597137.500000	63847.750000	40602651.750000	38594.750000	40455.750000	0.000045	600541.196827	0.106923	0.094061	0.093785	7069.930027	7046.880734	4692.402078	1.863819	4694.265896	0.665972	663.603359	662.208275	0.145986	0.500848	0.046627	0.150718	0.019267	135834.244963	12645.613009	0.025852	0.003305	0.140625	0.029713	38138.812533	0.005097	7422317.795144	1047047.690741	0.141067	166642.683626	1181297.630515	1192993.661285	2749006.590794	387795.441015	7495806.182046	2776224.511869 
	57.782215	110.700000	110.209028	1.000001	81.000000	2075.000000	597498.250000	63716.500000	40604018.000000	38594.000000	40458.000000	0.000045	600885.971816	0.106639	0.093777	0.093504	7065.873458	7043.019313	4688.563286	1.863819	4690.427104	0.665792	661.240278	659.845208	0.145986	0.500743	0.046522	0.150675	0.019223	135805.724935	12617.092981	0.025845	0.003297	0.140587	0.029731	38128.511504	0.005100	7416248.106182	1043311.336844	0.140679	166048.024905	1180331.610278	1191954.133680	2746758.557845	386411.606239	7489274.632302	2773805.419371 
	57.910655	110.425000	109.952148	1.000001	81.000000	2075.000000	597604.625000	63692.875000	40604945.125000	38600.250000	40457.875000	0.000045	600989.242955	0.106580	0.093719	0.093446	7064.659292	7041.846023	4687.405349	1.863819	4689.269167	0.665739	660.718508	659.323447	0.145986	0.500672	0.046450	0.150645	0.019194	135786.371913	12597.739959	0.025840	0.003292	0.140576	0.029736	38125.448229	0.005101	7414417.239207	1042486.357348	0.140603	165916.725445	1180040.218980	1191647.296054	2746080.458965	386106.058277	7487346.713109	2773091.375226 
	58.039095	110.212500	109.695267	1.000001	81.000000	2075.000000	597774.000000	63575.750000	40605965.250000	38596.875000	40458.875000	0.000045	601145.266191	0.106354	0.093493	0.093222	7062.825707	7040.164139	4685.740355	1.863819	4687.604174	0.665661	658.970676	657.575626	0.145986	0.500593	0.046372	0.150613	0.019162	135765.077972	12576.446018	0.025834	0.003287	0.140560	0.029745	38121.013698	0.005102	7411784.642115	1039722.797419	0.140280	165476.891570	1179621.228472	1191171.206966	2745105.423006	385082.517562	7484355.354776	2771983.464732 
	58.168836	109.937500	109.435786	1.000001	81.000000	2075.000000	598155.500000	63772.000000	40606966.000000	38601.625000	40461.875000	0.000045	601545.401582	0.106614	0.093753	0.093480	7058.127663	7035.305752	4680.898535	1.863819	4682.762353	0.665433	660.343897	658.948857	0.145986	0.500516	0.046295	0.150581	0.019130	135744.188853	12555.556899	0.025829	0.003281	0.140512	0.029764	38107.929712	0.005105	7404129.019058	1041894.075266	0.140718	165822.460898	1178402.799185	1190012.708195	2742270.007058	385886.694543	7477076.286553	2769287.513538 
	58.298316	109.700000	109.176826	1.000001	81.000000	2075.000000	598240.500000	63637.250000	40608210.750000	38601.000000	40466.500000	0.000045	601615.654241	0.106374	0.093513	0.093242	7057.303462	7034.640385	4680.253771	1.863819	4682.117589	0.665404	658.592619	657.197590	0.145986	0.500420	0.046199	0.150542	0.019091	135718.207151	12529.575197	0.025822	0.003275	0.140505	0.029768	38106.285641	0.005106	7403109.553744	1039125.068094	0.140363	165381.760068	1178240.546369	1189790.700784	2741892.427313	384861.136331	7475681.371747	2768770.878425 
	58.428576	109.450000	108.916306	1.000001	81.000000	2075.000000	598593.250000	63795.250000	40609385.250000	38587.500000	40463.750000	0.000045	601983.149987	0.106575	0.093714	0.093441	7052.995154	7030.209603	4675.842426	1.863819	4677.706245	0.665196	659.590328	658.195311	0.145986	0.500330	0.046109	0.150505	0.019054	135693.692330	12505.060376	0.025816	0.003268	0.140462	0.029785	38094.370546	0.005109	7396134.575231	1040702.609486	0.140709	165632.833380	1177130.444940	1188726.343571	2739309.101938	385445.410921	7468993.812845	2766294.004758 
	58.555456	109.162500	108.662545	1.000001	81.000000	2075.000000	598756.625000	63804.625000	40610250.375000	38598.750000	40463.875000	0.000045	602146.598556	0.106562	0.093700	0.093428	7051.080667	7028.307903	4673.955041	1.863819	4675.818859	0.665107	659.317493	657.922484	0.145986	0.500263	0.046042	0.150478	0.019026	135675.635299	12487.003345	0.025811	0.003264	0.140443	0.029794	38089.300608	0.005110	7393150.344167	1040271.230958	0.140707	165564.177409	1176655.490191	1188246.455681	2738203.831173	385285.641096	7465978.585920	2765177.254044 
	58.690656	108.837500	108.392145	1.000001	81.000000	2075.000000	598851.625000	63829.875000	40611695.375000	38592.500000	40469.375000	0.000045	602243.739451	0.106587	0.093726	0.093453	7049.943339	7027.156457	4672.827499	1.863819	4674.691318	0.665056	659.386610	657.991616	0.145986	0.500152	0.045931	0.150432	0.018981	135645.475667	12456.843713	0.025803	0.003256	0.140432	0.029798	38086.353664	0.005111	7391367.537198	1040380.537716	0.140756	165581.574106	1176371.747875	1187967.906503	2737543.532295	385326.125080	7464228.408429	2764529.040159 
	58.823256	108.700000	108.126945	1.000001	81.000000	2075.000000	599081.875000	63602.125000	40612954.375000	38597.875000	40468.625000	0.000045	602448.606321	0.106166	0.093306	0.093036	7047.545957	7025.038614	4670.730480	1.863819	4672.594299	0.664958	656.233246	654.838264	0.145986	0.500055	0.045834	0.150392	0.018941	135619.198834	12430.566880	0.025796	0.003249	0.140411	0.029810	38080.742234	0.005113	7388051.844474	1035394.629684	0.140144	164788.042826	1175844.039406	1187334.958664	2736315.497953	383479.492476	7460251.476714	2763056.102487 
	58.952737	108.437500	107.867984	1.000001	81.000000	2075.000000	599283.625000	63548.125000	40614124.375000	38602.375000	40467.375000	0.000045	602643.532600	0.106040	0.093180	0.092912	7045.266414	7022.845543	4668.556757	1.863819	4670.420576	0.664856	655.145536	653.750566	0.145986	0.499965	0.045744	0.150355	0.018904	135594.780088	12406.148134	0.025790	0.003242	0.140390	0.029820	38074.909855	0.005115	7384614.872354	1033674.820304	0.139977	164514.326879	1175297.028737	1186755.269424	2735042.545316	382842.526038	7456609.178918	2761707.103303 
	59.086377	108.187500	107.600704	1.000001	81.000000	2075.000000	599530.125000	63869.125000	40615420.125000	38601.000000	40468.875000	0.000045	602922.578704	0.106532	0.093671	0.093398	7042.005706	7019.271494	4665.004132	1.863819	4666.867950	0.664689	658.259236	656.864278	0.145986	0.499865	0.045644	0.150314	0.018863	135567.737466	12379.105512	0.025783	0.003235	0.140354	0.029832	38065.314568	0.005117	7378997.653953	1038598.052492	0.140751	165297.882997	1174403.021370	1185978.855936	2732962.094057	384665.945367	7451730.825230	2759900.305641 
	59.215597	107.887500	107.342264	1.000001	81.000000	2075.000000	599640.625000	63568.375000	40616267.625000	38607.875000	40474.000000	0.000045	603000.677819	0.106011	0.093151	0.092883	7041.093644	7018.700383	4664.447031	1.863819	4666.310849	0.664663	654.552599	653.157649	0.145986	0.499800	0.045579	0.150287	0.018836	135550.050284	12361.418330	0.025778	0.003231	0.140349	0.029837	38063.866753	0.005118	7378116.796242	1032737.332683	0.139973	164365.121208	1174262.828622	1185710.370940	2732635.850460	382495.308401	7450043.882911	2759275.512189 
	59.353397	107.637500	107.066664	1.000001	81.000000	2075.000000	599937.750000	63785.000000	40617683.250000	38598.625000	40473.750000	0.000045	603319.011883	0.106319	0.093459	0.093188	7037.378495	7014.792441	4660.562487	1.863819	4662.426305	0.664480	656.349373	654.954437	0.145986	0.499691	0.045470	0.150242	0.018791	135520.507048	12331.875094	0.025771	0.003223	0.140310	0.029852	38053.361991	0.005120	7371974.766665	1035578.316598	0.140475	164817.277483	1173285.295029	1184805.097258	2730361.024691	383547.524666	7444355.876108	2757168.843003 
	59.481577	107.350000	106.810304	1.000001	81.000000	2075.000000	600295.125000	63695.375000	40618807.375000	38609.750000	40480.000000	0.000045	603664.921869	0.106107	0.093247	0.092978	7033.345960	7010.906354	4656.694976	1.863819	4658.558794	0.664297	654.496887	653.101963	0.145986	0.499605	0.045384	0.150207	0.018756	135497.047793	12308.415839	0.025764	0.003217	0.140272	0.029870	38042.866060	0.005124	7365859.668880	1032649.284514	0.140194	164351.107918	1172312.047760	1183776.509311	2728096.173659	382462.697968	7437893.062316	2754775.208265 
	59.610797	107.087500	106.551863	1.000001	81.000000	2075.000000	600630.375000	63770.375000	40619859.875000	38607.875000	40480.375000	0.000045	604006.215283	0.106172	0.093312	0.093043	7029.371772	7006.897783	4652.703795	1.863819	4654.567613	0.664107	654.581571	653.186657	0.145986	0.499524	0.045303	0.150174	0.018722	135475.083716	12286.451762	0.025759	0.003211	0.140232	0.029887	38032.012639	0.005126	7359549.030261	1032783.198664	0.140332	164372.421000	1171307.679225	1182784.837660	2725758.900097	382512.295802	7431662.200629	2752467.481715 
	59.744958	106.862500	106.283542	1.000001	81.000000	2075.000000	600855.875000	63764.375000	40621062.375000	38600.125000	40477.000000	0.000045	604229.822204	0.106123	0.093262	0.092993	7026.770417	7004.334117	4650.159993	1.863819	4652.023812	0.663987	653.993236	652.598333	0.145986	0.499431	0.045210	0.150136	0.018684	135449.989891	12261.357937	0.025752	0.003205	0.140206	0.029898	38025.136329	0.005128	7355526.909668	1031852.972920	0.140283	164224.371092	1170667.539358	1182130.336201	2724269.225803	382167.767748	7427549.843426	2750944.386454 
	59.876779	106.587500	106.019901	1.000001	81.000000	2075.000000	600885.750000	63717.000000	40622385.000000	38602.500000	40484.500000	0.000045	604254.532993	0.106038	0.093178	0.092910	7026.483059	7004.101851	4649.949572	1.863819	4651.813390	0.663979	653.383156	651.988266	0.145986	0.499329	0.045108	0.150094	0.018642	135422.389937	12233.757984	0.025745	0.003198	0.140205	0.029899	38024.676943	0.005129	7355194.202816	1030888.368703	0.140158	164070.849684	1170614.587460	1182056.579056	2724146.001043	381810.506927	7427086.413249	2750772.745648 
	60.006258	106.237500	105.760942	1.000001	81.000000	2075.000000	601238.125000	63733.625000	40623250.625000	38592.625000	40477.875000	0.000045	604606.696878	0.106004	0.093144	0.092876	7022.390360	7000.039892	4645.901907	1.863819	4647.765725	0.663786	652.762653	651.367772	0.145986	0.499263	0.045042	0.150066	0.018615	135404.326824	12215.694870	0.025740	0.003193	0.140164	0.029917	38013.630436	0.005132	7348794.255688	1029907.276707	0.140146	163914.704167	1169596.005046	1181026.183140	2721775.650255	381447.139521	7420612.239637	2748374.903569 
	60.136518	106.000000	105.500422	1.000001	81.000000	2075.000000	601352.875000	63761.875000	40624220.375000	38615.375000	40480.875000	0.000045	604723.785686	0.106031	0.093171	0.092902	7021.030659	6998.665679	4644.543706	1.863819	4646.407524	0.663722	652.821316	651.426444	0.145986	0.499188	0.044967	0.150036	0.018584	135384.091264	12195.459310	0.025735	0.003188	0.140150	0.029923	38009.981782	0.005133	7346646.741899	1030000.045965	0.140200	163929.468841	1169254.217882	1180689.754673	2720980.274777	381481.498506	7418498.395561	2747591.998356 
	60.269638	105.737500	105.234181	1.000001	81.000000	2075.000000	601525.625000	63721.375000	40625375.375000	38608.875000	40481.250000	0.000045	604891.305247	0.105933	0.093073	0.092806	7019.086244	6996.788482	4642.685575	1.863819	4644.549394	0.663635	651.962805	650.567944	0.145986	0.499099	0.044878	0.149999	0.018548	135359.990607	12171.358653	0.025729	0.003181	0.140132	0.029931	38004.972392	0.005134	7343708.767318	1028642.632684	0.140071	163713.429979	1168786.625075	1180196.704838	2719892.136044	380978.752846	7415400.469628	2746444.618381 
	60.403278	105.412500	104.966901	1.000001	81.000000	2075.000000	601694.000000	63867.000000	40626578.500000	38603.500000	40482.500000	0.000045	605074.097384	0.106145	0.093285	0.093016	7016.965787	6994.535019	4640.451971	1.863819	4642.315789	0.663529	653.236065	651.841216	0.145986	0.499007	0.044786	0.149961	0.018510	135334.886305	12146.254351	0.025722	0.003175	0.140110	0.029940	37998.930560	0.005135	7340177.112842	1030655.860619	0.140413	164033.844902	1168224.545253	1179684.572420	2718584.115868	381724.392822	7412182.644196	2745252.831184 
	60.536138	105.200000	104.701181	1.000001	81.000000	2075.000000	602016.250000	63778.750000	40627478.750000	38605.250000	40485.125000	0.000045	605385.244465	0.105942	0.093082	0.092815	7013.359309	6991.067492	4636.999300	1.863819	4638.863119	0.663365	651.491751	650.096911	0.145986	0.498938	0.044716	0.149933	0.018481	135316.102131	12127.470177	0.025717	0.003170	0.140075	0.029956	37989.497482	0.005138	7334717.938249	1027897.861017	0.140141	163594.895980	1167355.691320	1178763.165376	2716562.199352	380702.911488	7406393.268411	2743108.617930 
	60.664579	104.900000	104.444300	1.000001	81.000000	2075.000000	602171.625000	63798.625000	40628467.625000	38601.250000	40489.250000	0.000045	605541.848684	0.105948	0.093088	0.092820	7011.545526	6989.253770	4635.201895	1.863819	4637.065713	0.663280	651.362112	649.967282	0.145986	0.498861	0.044640	0.149901	0.018450	135295.469113	12106.837159	0.025712	0.003165	0.140057	0.029963	37984.629700	0.005140	7331875.978626	1027692.898426	0.140168	163562.275197	1166903.379756	1178310.704167	2715509.621713	380626.999417	7403550.368535	2742055.692050 
	60.794059	104.650000	104.185340	1.000001	81.000000	2075.000000	602571.750000	63825.500000	40629689.500000	38610.875000	40488.500000	0.000045	605942.578425	0.105922	0.093062	0.092795	7006.908560	6984.642938	4630.611221	1.863819	4632.475039	0.663060	650.752292	649.357474	0.145986	0.498767	0.044546	0.149863	0.018411	135269.975038	12081.343084	0.025705	0.003158	0.140011	0.029983	37972.068698	0.005143	7324617.454403	1026728.702839	0.140175	163408.818824	1165748.150662	1177145.357566	2712821.279408	380269.889940	7396228.274098	2739343.805222 
	60.923539	104.412500	103.926380	1.000001	81.000000	2075.000000	602447.625000	63965.875000	40630734.125000	38600.875000	40488.875000	0.000045	605833.949224	0.106177	0.093316	0.093047	7008.164935	6985.732122	4631.717635	1.863819	4633.581454	0.663115	652.631637	651.236828	0.145986	0.498687	0.044466	0.149830	0.018378	135248.179691	12059.547737	0.025700	0.003152	0.140022	0.029977	37975.217632	0.005142	7326366.857474	1029700.235821	0.140547	163881.752613	1166026.576587	1177486.817823	2713469.206472	381370.457712	7398373.733865	2740138.419950 
	61.052499	104.200000	103.668459	1.000001	81.000000	2075.000000	602755.125000	63701.875000	40631787.125000	38602.125000	40489.125000	0.000045	606111.928271	0.105685	0.092825	0.092560	7004.950805	6982.842042	4628.844921	1.863819	4630.708740	0.662978	648.929371	647.534573	0.145986	0.498606	0.044385	0.149796	0.018345	135226.210032	12037.578078	0.025694	0.003147	0.139993	0.029992	37967.377232	0.005145	7321824.677652	1023846.430995	0.139835	162950.091377	1165303.666789	1176641.563141	2711786.917649	379202.381850	7393062.837860	2738171.421430 
	61.186399	103.962500	103.400659	1.000001	81.000000	2075.000000	603015.750000	63699.000000	40632920.500000	38613.875000	40491.000000	0.000045	606370.808457	0.105634	0.092775	0.092510	7001.960154	6979.889890	4625.911458	1.863819	4627.775276	0.662839	648.303086	646.908299	0.145986	0.498519	0.044298	0.149760	0.018309	135202.563918	12013.931964	0.025688	0.003141	0.139964	0.030005	37959.369528	0.005147	7317186.445332	1022856.200791	0.139788	162792.491470	1164565.469773	1175888.654876	2710069.053827	378835.629922	7388332.171962	2736419.322949 
	61.319779	103.700000	103.133899	1.000001	81.000000	2075.000000	603215.250000	63826.250000	40634008.250000	38618.125000	40493.500000	0.000045	606582.581370	0.105810	0.092951	0.092684	6999.515598	6977.337114	4623.376615	1.863819	4625.240434	0.662718	649.292166	647.897389	0.145986	0.498435	0.044214	0.149726	0.018275	135179.870164	11991.238210	0.025682	0.003135	0.139938	0.030015	37952.454216	0.005148	7313178.490405	1024420.096585	0.140079	163041.393019	1163927.584440	1175291.418184	2708584.626076	379414.850587	7384579.620182	2735029.488956 
	61.452640	103.437500	102.868178	1.000001	81.000000	2075.000000	603497.000000	63985.250000	40634822.750000	38613.750000	40497.250000	0.000045	606879.511292	0.106024	0.093164	0.092896	6996.090922	6973.781589	4619.834516	1.863819	4621.698334	0.662548	650.451727	649.056959	0.145986	0.498373	0.044151	0.149700	0.018249	135162.877531	11974.245577	0.025678	0.003130	0.139902	0.030030	37942.719249	0.005151	7307577.915047	1026253.544355	0.140437	163333.195063	1163036.225893	1174449.230640	2706510.338906	380093.905317	7379287.995585	2733069.627995 
	61.581600	103.212500	102.610258	1.000001	81.000000	2075.000000	603574.250000	63916.500000	40635834.750000	38610.500000	40495.125000	0.000045	606949.087021	0.105897	0.093037	0.092770	6995.288947	6973.063386	4619.132993	1.863819	4620.996811	0.662515	649.496990	648.102231	0.145986	0.498295	0.044074	0.149668	0.018217	135141.764879	11953.132925	0.025672	0.003125	0.139896	0.030033	37940.866298	0.005152	7306468.705161	1024743.981586	0.140252	163092.940877	1162859.689797	1174241.016793	2706099.520430	379534.807995	7377979.748366	2732585.091987 
	61.710041	102.875000	102.353376	1.000001	81.000000	2075.000000	603753.875000	64055.375000	40637025.125000	38613.250000	40499.125000	0.000045	607142.349572	0.106095	0.093235	0.092966	6993.062241	6970.713368	4616.802590	1.863819	4618.666409	0.662404	650.659737	649.264990	0.145986	0.498203	0.043982	0.149631	0.018179	135116.931420	11928.299466	0.025666	0.003118	0.139872	0.030042	37934.513479	0.005153	7302783.999239	1026582.472125	0.140574	163385.545502	1162273.251100	1173700.961362	2704734.814533	380215.730417	7374586.477329	2731328.324937 
	61.839520	102.637500	102.094417	1.000001	81.000000	2075.000000	603915.125000	63867.875000	40638163.875000	38616.750000	40498.125000	0.000045	607282.951894	0.105756	0.092897	0.092631	6991.443159	6969.315693	4615.423677	1.863819	4617.287496	0.662339	648.171133	646.776397	0.145986	0.498116	0.043894	0.149595	0.018143	135093.175466	11904.543512	0.025659	0.003112	0.139858	0.030050	37930.791393	0.005154	7300603.737250	1022647.645101	0.140077	162759.298827	1161926.251902	1173270.303133	2703927.310093	378758.387074	7371880.569732	2730326.136938 
	61.968221	102.375000	101.837017	1.000001	81.000000	2075.000000	604326.000000	63937.500000	40639274.750000	38617.750000	40508.375000	0.000045	607698.871302	0.105800	0.092940	0.092674	6986.658097	6964.512592	4610.638875	1.863819	4612.502694	0.662109	648.025126	646.630401	0.145986	0.498030	0.043809	0.149560	0.018108	135070.001507	11881.369553	0.025653	0.003106	0.139810	0.030071	37917.609488	0.005158	7293038.269108	1022416.804114	0.140191	162722.559372	1160722.171204	1172072.775067	2701125.284855	378672.890413	7364356.273022	2727539.360379 
	62.094321	102.137500	101.584817	1.000001	81.000000	2075.000000	604465.625000	64062.625000	40640236.875000	38618.250000	40499.875000	0.000045	607850.895968	0.105982	0.093122	0.092855	6984.910720	6962.651449	4608.793579	1.863819	4610.657398	0.662021	649.121135	647.726420	0.145986	0.497956	0.043735	0.149529	0.018078	135049.931005	11861.299051	0.025648	0.003101	0.139791	0.030078	37912.568771	0.005159	7290120.587407	1024149.769161	0.140485	162998.369107	1160257.808107	1171651.249137	2700044.662003	379314.729319	7361707.745395	2726558.424220 
	62.224321	101.825000	101.324816	1.000001	81.000000	2075.000000	604597.375000	64060.125000	40641361.625000	38616.250000	40504.875000	0.000045	607981.648960	0.105955	0.093095	0.092828	6983.408540	6961.169883	4607.330535	1.863819	4609.194354	0.661952	648.793560	647.398855	0.145986	0.497870	0.043648	0.149493	0.018042	135026.468501	11837.836547	0.025642	0.003095	0.139777	0.030084	37908.602758	0.005160	7287807.301911	1023631.841539	0.140458	162915.938431	1159889.637577	1171275.191556	2699187.889597	379122.904274	7359344.904052	2725683.297797 
	62.355621	101.600000	101.062216	1.000001	81.000000	2075.000000	604818.000000	63920.750000	40642337.250000	38619.125000	40503.875000	0.000045	608186.382127	0.105686	0.092827	0.092561	6981.057722	6958.996652	4605.173368	1.863819	4607.037187	0.661849	646.720731	645.326036	0.145986	0.497795	0.043573	0.149463	0.018011	135006.117168	11817.485215	0.025637	0.003089	0.139755	0.030095	37902.690805	0.005162	7284396.506696	1020354.412705	0.140074	162394.319845	1159346.793089	1170665.153562	2697924.632110	377909.041742	7355511.919255	2724263.673798 
	62.485881	101.275000	100.801695	1.000001	81.000000	2075.000000	605080.500000	64231.250000	40643476.250000	38618.500000	40504.500000	0.000045	608480.127002	0.106153	0.093293	0.093024	6977.687604	6955.333263	4601.528730	1.863819	4603.392549	0.661673	649.625707	648.231023	0.145986	0.497707	0.043486	0.149427	0.017975	134982.358332	11793.726378	0.025631	0.003083	0.139718	0.030108	37892.648186	0.005164	7278633.803086	1024947.620487	0.140816	163125.350989	1158429.631051	1169858.577022	2695790.297439	379610.229810	7350444.045374	2722386.683472 
	62.618482	101.025000	100.536494	1.000001	81.000000	2075.000000	605242.375000	64113.875000	40644599.375000	38624.250000	40503.375000	0.000045	608628.722181	0.105931	0.093071	0.092804	6975.984019	6953.776167	4599.990120	1.863819	4601.853938	0.661600	647.936255	646.541582	0.145986	0.497621	0.043399	0.149391	0.017940	134958.931127	11770.299173	0.025625	0.003077	0.139702	0.030116	37888.463025	0.005166	7276201.036282	1022276.367525	0.140496	162700.208212	1158042.444495	1169415.948670	2694889.272697	378620.876861	7347662.927217	2721356.639710 
	62.747442	100.725000	100.278575	1.000001	81.000000	2075.000000	605512.375000	64289.875000	40645278.625000	38610.000000	40508.500000	0.000045	608915.777678	0.106174	0.093314	0.093044	6972.695396	6950.337875	4596.563006	1.863819	4598.426825	0.661435	649.305100	647.910434	0.145986	0.497568	0.043347	0.149370	0.017918	134944.762923	11756.130969	0.025621	0.003073	0.139667	0.030130	37878.970782	0.005168	7270782.270878	1024440.721752	0.140898	163044.675613	1157180.021879	1168609.930336	2692882.322547	379422.489538	7342598.560652	2719480.948390 
	62.876922	100.512500	100.019613	1.000001	81.000000	2075.000000	605488.750000	64246.000000	40646674.750000	38622.625000	40508.375000	0.000045	608887.653753	0.106106	0.093246	0.092977	6973.017458	6950.703216	4596.951321	1.863819	4598.815139	0.661456	648.865055	647.470402	0.145986	0.497461	0.043240	0.149325	0.017874	134915.642268	11727.010314	0.025613	0.003066	0.139672	0.030129	37880.178852	0.005168	7271396.252484	1023744.967582	0.140791	162933.942986	1157277.740009	1168691.249773	2693109.723142	379164.802808	7343109.506149	2719670.187463 
	63.005882	100.237500	99.761694	1.000001	81.000000	2075.000000	605669.500000	63998.250000	40647407.000000	38628.875000	40511.625000	0.000045	609041.311598	0.105665	0.092806	0.092541	6971.258203	6949.230323	4595.490474	1.863819	4597.354293	0.661386	645.668952	644.274306	0.145986	0.497405	0.043184	0.149302	0.017851	134900.369151	11711.737197	0.025609	0.003062	0.139657	0.030138	37876.169966	0.005169	7269086.441687	1018691.474472	0.140140	162129.655214	1156910.122494	1168215.329736	2692254.237662	377293.138693	7340119.209991	2718562.670367 
	63.139263	99.937500	99.494931	1.000001	81.000000	2075.000000	606011.875000	64167.375000	40648357.875000	38627.250000	40511.125000	0.000045	609399.577170	0.105885	0.093025	0.092758	6967.159806	6944.999807	4591.275601	1.863819	4593.139419	0.661182	646.796958	645.402322	0.145986	0.497332	0.043110	0.149272	0.017821	134880.536308	11691.904354	0.025604	0.003057	0.139614	0.030155	37864.489695	0.005172	7262422.112503	1020475.031077	0.140514	162413.516840	1155849.462402	1167204.408057	2689785.967594	377953.715214	7333767.396722	2716210.146934 
	63.267962	99.700000	99.237533	1.000001	81.000000	2075.000000	606330.500000	64248.250000	40649383.750000	38626.500000	40514.750000	0.000045	609724.948529	0.105962	0.093103	0.092835	6963.441876	6941.239711	4587.532377	1.863819	4589.396196	0.661001	646.985263	645.590637	0.145986	0.497253	0.043031	0.149240	0.017788	134859.139544	11670.507591	0.025599	0.003051	0.139576	0.030171	37854.120786	0.005175	7256503.531446	1020772.784737	0.140670	162460.905769	1154907.491717	1166278.208803	2687593.900536	378063.994347	7327947.910564	2714054.781691 
	63.403162	99.537500	98.967133	1.000001	81.000000	2075.000000	606323.125000	64150.875000	40650475.375000	38624.250000	40512.125000	0.000045	609707.361505	0.105803	0.092944	0.092677	6963.642737	6941.542232	4587.852850	1.863819	4589.716668	0.661018	645.909149	644.514534	0.145986	0.497169	0.042948	0.149205	0.017754	134836.371873	11647.739919	0.025593	0.003045	0.139579	0.030170	37855.114694	0.005175	7257010.244905	1019071.309025	0.140426	162190.107713	1154988.137605	1166320.380105	2687781.572187	377433.818158	7328212.880883	2714152.918846 
	63.532382	99.300000	98.708693	1.000001	81.000000	2075.000000	606697.000000	64297.750000	40651607.750000	38620.000000	40517.375000	0.000045	610094.624189	0.105980	0.093120	0.092852	6959.222506	6937.017810	4583.347045	1.863819	4585.210864	0.660800	646.713070	645.318465	0.145986	0.497082	0.042860	0.149169	0.017718	134812.754776	11624.122822	0.025587	0.003039	0.139533	0.030189	37842.610458	0.005178	7249885.912112	1020342.441946	0.140739	162392.414641	1153854.265723	1165225.713268	2685142.930412	377904.608128	7321334.880845	2711605.511424 
	63.663943	98.987500	98.445572	1.000001	81.000000	2075.000000	606756.875000	64372.875000	40652800.625000	38625.875000	40517.125000	0.000045	610162.086986	0.106093	0.093233	0.092964	6958.453057	6936.177262	4582.526107	1.863819	4584.389925	0.660761	647.419794	646.025201	0.145986	0.496990	0.042769	0.149132	0.017680	134787.876409	11599.244455	0.025580	0.003033	0.139525	0.030192	37840.418933	0.005179	7248587.889359	1021459.894561	0.140918	162570.262607	1153647.679149	1165045.946687	2684662.181244	378318.479467	7320205.373209	2711187.175263 
	63.794983	98.775000	98.183491	1.000001	81.000000	2075.000000	606906.375000	64388.875000	40653944.125000	38623.250000	40518.125000	0.000045	610312.440672	0.106094	0.093233	0.092965	6956.738806	6934.466435	4580.834074	1.863819	4582.697893	0.660680	647.261511	645.866929	0.145986	0.496902	0.042681	0.149096	0.017644	134764.028312	11575.396358	0.025574	0.003026	0.139508	0.030199	37835.782369	0.005180	7245912.539549	1021209.643133	0.140936	162530.433887	1153221.884340	1164618.760136	2683671.310944	378225.793753	7317521.278823	2710193.066231 
	63.923943	98.487500	97.925571	1.000001	81.000000	2075.000000	607076.500000	64429.250000	40654955.500000	38626.000000	40516.625000	0.000045	610485.876256	0.106130	0.093270	0.093001	6954.762436	6932.470594	4578.854853	1.863819	4580.718672	0.660585	647.329604	645.935032	0.145986	0.496824	0.042603	0.149064	0.017612	134742.936147	11554.304193	0.025568	0.003021	0.139488	0.030208	37830.326673	0.005181	7242783.103129	1021317.324385	0.141012	162547.571877	1152723.819459	1164127.964217	2682512.260418	378265.675698	7314437.514673	2709050.931360 
	64.057063	98.200000	97.659331	1.000001	81.000000	2075.000000	607188.500000	64503.750000	40656042.750000	38623.375000	40517.750000	0.000045	610605.116500	0.106233	0.093373	0.093103	6953.404295	6931.049108	4577.451232	1.863819	4579.315050	0.660518	647.910465	646.515903	0.145986	0.496741	0.042519	0.149029	0.017578	134720.262053	11531.630099	0.025562	0.003015	0.139474	0.030214	37826.488864	0.005182	7240563.772841	1022235.766108	0.141182	162693.746301	1152370.602353	1163798.633894	2681690.286238	378605.839299	7312368.269589	2708284.544292 
	64.189403	97.912500	97.394651	1.000001	81.000000	2075.000000	607301.000000	64469.750000	40656990.250000	38627.500000	40524.875000	0.000045	610713.396992	0.106158	0.093297	0.093028	6952.171445	6929.867404	4576.285092	1.863819	4578.148911	0.660463	647.276251	645.881699	0.145986	0.496668	0.042447	0.148999	0.017548	134700.502750	11511.870796	0.025557	0.003010	0.139462	0.030219	37823.303136	0.005183	7238719.936788	1021232.996482	0.141079	162534.150685	1152077.146963	1163485.755261	2681007.383995	378234.443142	7310402.393600	2707556.442074 
	64.318624	97.675000	97.136210	1.000001	81.000000	2075.000000	607788.875000	64537.875000	40658076.625000	38620.125000	40525.625000	0.000045	611205.737770	0.106185	0.093324	0.093055	6946.571305	6924.261752	4570.697285	1.863819	4572.561103	0.660190	646.937886	645.543345	0.145986	0.496584	0.042363	0.148965	0.017513	134677.847753	11489.215799	0.025551	0.003004	0.139405	0.030243	37807.713216	0.005188	7229884.799525	1020698.009014	0.141178	162449.004852	1150670.992309	1162081.499603	2677735.110935	378036.299635	7301579.188094	2704288.588183 
	64.447064	97.387500	96.879330	1.000001	81.000000	2075.000000	607707.125000	64639.125000	40659324.875000	38630.375000	40523.000000	0.000045	611135.145656	0.106366	0.093505	0.093234	6947.373703	6924.946362	4571.402394	1.863819	4573.266212	0.660227	648.252871	646.858342	0.145986	0.496488	0.042267	0.148925	0.017474	134651.817614	11463.185660	0.025545	0.002997	0.139412	0.030239	37809.806038	0.005187	7230999.679273	1022777.211387	0.141443	162779.919926	1150848.430791	1162303.494353	2678148.029360	378806.374588	7302974.023353	2704805.193835 
	64.578104	97.150000	96.617250	1.000001	81.000000	2075.000000	607968.375000	64600.375000	40660427.125000	38633.750000	40525.125000	0.000045	611390.835268	0.106256	0.093396	0.093125	6944.468243	6922.117282	4568.591412	1.863819	4570.455231	0.660091	647.231206	645.836688	0.145986	0.496403	0.042182	0.148890	0.017439	134628.832556	11440.200602	0.025539	0.002991	0.139384	0.030252	37802.005317	0.005189	7226555.108714	1021161.827395	0.141307	162522.823782	1150141.055977	1161567.095305	2676501.892116	378208.084220	7298347.088006	2703091.514076 
	64.711224	96.800000	96.351009	1.000001	81.000000	2075.000000	608076.875000	64625.375000	40661422.875000	38626.250000	40528.500000	0.000045	611501.369584	0.106278	0.093418	0.093147	6943.212969	6920.850438	4567.340915	1.863819	4569.204734	0.660031	647.265730	645.871221	0.145986	0.496327	0.042106	0.148859	0.017408	134608.068728	11419.436774	0.025533	0.002986	0.139371	0.030258	37798.578322	0.005190	7224577.890383	1021216.429916	0.141353	162531.514036	1149826.372156	1161256.724053	2675769.589031	378228.307376	7296396.966375	2702369.246806 
	64.839404	96.537500	96.094649	1.000001	81.000000	2075.000000	608288.875000	64456.375000	40662629.625000	38630.625000	40526.375000	0.000045	611694.351557	0.105963	0.093104	0.092836	6941.022471	6918.866141	4565.376426	1.863819	4567.240245	0.659936	644.904414	643.509917	0.145986	0.496234	0.042013	0.148821	0.017369	134582.905543	11394.273589	0.025527	0.002979	0.139351	0.030268	37793.160025	0.005192	7221471.746994	1017482.863466	0.140897	161937.298951	1149332.014473	1160684.181112	2674619.165553	376845.504988	7292799.570129	2701036.877826 
	64.969664	96.287500	95.834129	1.000001	81.000000	2075.000000	608539.750000	64523.250000	40663534.500000	38635.125000	40532.125000	0.000045	611950.878029	0.106030	0.093170	0.092901	6938.112832	6915.920229	4562.445364	1.863819	4564.309183	0.659794	645.086787	643.692299	0.145986	0.496165	0.041943	0.148792	0.017341	134564.037431	11375.405477	0.025522	0.002974	0.139321	0.030281	37784.989716	0.005194	7216837.311639	1017771.235742	0.141027	161983.194788	1148594.421762	1159960.215308	2672902.708014	376952.309534	7288250.755220	2699352.131563 
	65.098625	96.025000	95.576207	1.000001	81.000000	2075.000000	608752.000000	64711.250000	40664346.250000	38635.250000	40529.125000	0.000045	612181.789488	0.106301	0.093441	0.093170	6935.495816	6913.134673	4559.673128	1.863819	4561.536946	0.659658	646.703473	645.308992	0.145986	0.496102	0.041881	0.148766	0.017315	134547.111394	11358.479440	0.025517	0.002970	0.139292	0.030291	37777.251763	0.005196	7212454.002239	1020327.463857	0.141467	162390.030806	1147896.796957	1159326.346879	2671279.260088	377899.060688	7284268.039269	2697877.051581 
	65.230965	95.762500	95.311528	1.000001	81.000000	2075.000000	608798.000000	64825.750000	40665188.500000	38626.375000	40534.375000	0.000045	612239.644802	0.106482	0.093620	0.093348	6934.840427	6912.365176	4558.917450	1.863819	4560.781268	0.659623	647.874206	646.479734	0.145986	0.496037	0.041816	0.148740	0.017289	134529.549660	11340.917706	0.025513	0.002965	0.139285	0.030294	37775.197070	0.005196	7211259.165517	1022178.576260	0.141748	162684.644261	1147706.632937	1159179.368677	2670836.727969	378584.657874	7283344.547254	2697535.017502 
	65.360445	95.500000	95.052567	1.000001	81.000000	2075.000000	608994.500000	64819.000000	40666387.500000	38636.250000	40531.875000	0.000045	612434.326105	0.106436	0.093575	0.093303	6932.635972	6910.194571	4556.766513	1.863819	4558.630332	0.659518	647.356958	645.962497	0.145986	0.495945	0.041724	0.148702	0.017251	134504.549810	11315.917856	0.025506	0.002959	0.139263	0.030304	37769.238703	0.005198	7207858.221117	1021360.749938	0.141701	162554.483263	1147165.356253	1158625.182972	2669577.118932	378281.759236	7279862.493017	2696245.367784 
	65.490705	95.225000	94.792047	1.000001	81.000000	2075.000000	609096.250000	65003.250000	40667144.500000	38636.750000	40532.625000	0.000045	612555.029589	0.106721	0.093859	0.093585	6931.269902	6908.648508	4555.232867	1.863819	4557.096685	0.659444	649.176226	647.781772	0.145986	0.495887	0.041666	0.148678	0.017227	134488.766202	11300.134248	0.025502	0.002955	0.139247	0.030309	37764.979236	0.005199	7205433.303099	1024237.289080	0.142148	163012.298324	1146779.418870	1158307.405203	2668679.001148	379347.144104	7277865.834828	2695505.864751 
	65.619666	95.100000	94.534126	1.000001	81.000000	2075.000000	609141.750000	65069.250000	40668202.000000	38635.250000	40536.875000	0.000045	612607.279494	0.106821	0.093959	0.093684	6930.678726	6907.994002	4554.595703	1.863819	4556.459522	0.659414	649.807093	648.412650	0.145986	0.495806	0.041585	0.148645	0.017193	134466.717475	11278.085521	0.025496	0.002949	0.139241	0.030311	37763.275640	0.005199	7204425.854871	1025234.798756	0.142306	163171.056794	1146619.078631	1158171.017275	2668305.872174	379716.592132	7277008.883526	2695188.475380 
	65.752525	94.787500	94.268407	1.000001	81.000000	2075.000000	609480.250000	64918.250000	40669157.250000	38628.250000	40534.250000	0.000045	612927.854093	0.106514	0.093653	0.093380	6927.053831	6904.574257	4551.191621	1.863819	4553.055440	0.659248	647.367752	645.973319	0.145986	0.495732	0.041511	0.148614	0.017163	134446.801015	11258.169061	0.025491	0.002944	0.139206	0.030328	37753.747740	0.005202	7199043.505364	1021377.860776	0.141877	162557.206535	1145762.451780	1157236.553738	2666312.409394	378288.096584	7271137.471304	2693013.878261 
	65.886426	94.600000	94.000606	1.000001	81.000000	2075.000000	609679.375000	65034.875000	40670239.375000	38640.000000	40536.250000	0.000045	613138.218729	0.106671	0.093809	0.093535	6924.677193	6902.102239	4548.737344	1.863819	4550.601162	0.659129	648.214394	646.819970	0.145986	0.495649	0.041428	0.148580	0.017129	134424.239701	11235.607747	0.025485	0.002938	0.139180	0.030338	37746.907708	0.005204	7195162.935829	1022716.540309	0.142139	162770.263831	1145144.840446	1156655.032578	2664875.161418	378783.903818	7267483.663205	2691660.616002 
	66.020066	94.287500	93.733326	1.000001	81.000000	2075.000000	609680.625000	65013.375000	40671413.625000	38639.375000	40535.250000	0.000045	613137.181575	0.106635	0.093774	0.093500	6924.688907	6902.136716	4548.791069	1.863819	4550.654887	0.659133	647.973068	646.578656	0.145986	0.495559	0.041338	0.148543	0.017092	134399.758173	11211.126219	0.025479	0.002932	0.139181	0.030338	37747.164850	0.005204	7195247.882927	1022334.987747	0.142085	162709.537903	1145158.360186	1156659.873787	2664906.623306	378642.588054	7267514.081440	2691671.882015 
	66.148766	94.037500	93.475925	1.000001	81.000000	2075.000000	609907.375000	65015.125000	40672364.125000	38638.000000	40539.125000	0.000045	613362.839238	0.106598	0.093737	0.093464	6922.141297	6899.618172	4546.288102	1.863819	4548.151921	0.659011	647.482978	646.088575	0.145986	0.495486	0.041265	0.148513	0.017062	134379.941918	11191.309964	0.025474	0.002927	0.139156	0.030349	37740.170448	0.005206	7191290.328203	1021560.097847	0.142055	162586.210443	1144528.496288	1156018.924863	2663440.862297	378355.591795	7263486.877390	2690180.324959
