Repository: greenteawarrior/MatSci

# matsci
Some useful jupyter notebooks (code and visualizations) from MatSci projects at Olin College. We analyzed firefighter jackets and various gluten-free breads.

File: FirefighterJacket/data/DMA/feb26_dma/Nomex Feb26_30_DCnone.txt (part 8 of 32)
1) DMA8000 Temperature Scan 
	Time     	Sample     	Program     	Frequency     	Raw Dynamic	Raw Static	In-Phase     	Out-Of-Phase	Zero Displacement	Min Displacement	Max Displacement	Spring     	C*     	Measured     	Corrected     	Corrected     	Stiffness*	Total     	Stiffness     	Inertia     	Sample     	Ratio of     	Total     	Sample     	Total Applied	Static Force	Static     	Static     	Static     	Static Stress	Static     	Static Strain	Static     	Dynamic Force	Displacement	Dynamic     	Dynamic     	Storage     	Loss Modulus	Tan Delta     	Loss Viscosity	Storage     	Complex     	Shear Storage	Shear Loss	Complex     	Shear Complex 
	          	Temperature	Temperature	          	Force     	Force     	Angle     	Angle     	               	               	               	Stiffness     	          	Tan Delta     	Total Tan Delta	Total Delta	          	Stiffness'	Less Spring	          	Stiffness'	Sample to Total	Stiffness''	Stiffness''	Static Force	          	Force Corrected	Displacement	Displacement Co	          	Stress Correcte	          	Strain Correcte	          	Amplitude     	Stress     	Strain     	Modulus     	          	          	               	Viscosity     	Viscosity     	Modulus     	Modulus     	Modulus     	Modulus      
	66.280846	93.750000	93.211766	1.000001	81.000000	2075.000000	610168.750000	65073.250000	40673349.000000	38637.625000	40540.500000	0.000045	613628.903607	0.106648	0.093786	0.093513	6919.139915	6896.591400	4543.277469	1.863819	4545.141288	0.658864	647.540190	646.145797	0.145986	0.495410	0.041189	0.148482	0.017030	134359.409370	11170.777416	0.025469	0.002921	0.139124	0.030362	37731.736422	0.005208	7186530.079302	1021650.573287	0.142162	162600.610045	1143770.879745	1155270.870290	2661677.807149	378389.101218	7258786.708163	2688439.521542 
	66.411627	93.512500	92.950205	1.000001	81.000000	2075.000000	610379.250000	65157.500000	40674358.250000	38639.375000	40540.250000	0.000045	613847.154133	0.106749	0.093887	0.093613	6916.679846	6894.071633	4540.774238	1.863819	4542.638056	0.658741	648.000379	646.605995	0.145986	0.495332	0.041111	0.148450	0.016998	134338.369040	11149.737087	0.025463	0.002916	0.139099	0.030373	37724.735250	0.005210	7182572.105548	1022378.214603	0.142342	162716.417665	1143140.949157	1154663.527707	2660211.890944	378658.598001	7254970.659148	2687026.170055 
	66.543446	93.225000	92.686565	1.000001	81.000000	2075.000000	610235.000000	65283.000000	40675409.750000	38636.875000	40542.000000	0.000045	613717.056398	0.106980	0.094118	0.093841	6918.146066	6895.386217	4542.106046	1.863819	4543.969865	0.658809	649.713940	648.319567	0.145986	0.495252	0.041030	0.148417	0.016965	134316.448320	11127.816366	0.025457	0.002910	0.139113	0.030366	37728.603104	0.005209	7184677.888611	1025087.620851	0.142677	163147.632721	1143476.094675	1155056.158442	2660991.810597	379662.081796	7257437.632768	2687939.863988 
	66.672927	92.937500	92.427603	1.000001	81.000000	2075.000000	610630.250000	65207.750000	40676165.000000	38637.750000	40546.000000	0.000045	614102.070405	0.106788	0.093926	0.093651	6913.808704	6891.182026	4537.914226	1.863819	4539.778044	0.658603	647.992804	646.598438	0.145986	0.495194	0.040972	0.148393	0.016941	134300.703813	11112.071859	0.025453	0.002906	0.139069	0.030385	37716.788514	0.005212	7178050.010562	1022366.265163	0.142430	162714.515855	1142421.235957	1153950.732932	2658537.040949	378654.172283	7250492.033943	2685367.419979 
	66.801627	92.725000	92.170203	1.000001	81.000000	2075.000000	610758.375000	65295.875000	40677336.375000	38642.375000	40540.375000	0.000045	614238.832967	0.106910	0.094047	0.093771	6912.269319	6889.567672	4536.319054	1.863819	4538.182873	0.658525	648.679393	647.285039	0.145986	0.495104	0.040882	0.148356	0.016904	134276.284885	11087.652931	0.025447	0.002900	0.139053	0.030392	37712.367974	0.005213	7175527.812250	1023451.881373	0.142631	162887.296904	1142019.815946	1153577.709348	2657602.893426	379056.252360	7248148.255786	2684499.353995 
	66.946968	92.387500	91.879521	1.000001	81.000000	2075.000000	610819.500000	65349.500000	40678351.250000	38642.375000	40546.875000	0.000045	614305.313936	0.106987	0.094124	0.093848	6911.521264	6888.771674	4535.539674	1.863819	4537.403492	0.658488	649.134694	647.740350	0.145986	0.495026	0.040804	0.148323	0.016872	134255.128841	11066.496887	0.025441	0.002894	0.139045	0.030395	37710.247047	0.005213	7174295.497574	1024171.794293	0.142756	163001.874513	1141823.687129	1153399.732783	2657146.480583	379322.886775	7247029.995159	2684085.183392 
	67.076707	92.125000	91.620043	1.000001	81.000000	2075.000000	610955.750000	65422.750000	40679503.500000	38644.750000	40547.125000	0.000045	614448.585868	0.107083	0.094220	0.093943	6909.909693	6887.101831	4533.888694	1.863819	4535.752513	0.658408	649.637636	648.243303	0.145986	0.494937	0.040716	0.148287	0.016836	134231.109561	11042.477607	0.025435	0.002888	0.139028	0.030402	37705.663205	0.005215	7171685.058680	1024967.036352	0.142919	163128.441117	1141408.223205	1153006.340096	2656179.651363	379617.420871	7244558.234047	2683169.716314 
	67.206968	91.837500	91.359523	1.000001	81.000000	2075.000000	611076.250000	65271.250000	40680245.500000	38645.250000	40545.625000	0.000045	614552.291828	0.106814	0.093952	0.093677	6908.743643	6886.111251	4532.910260	1.863819	4534.774079	0.658361	647.694064	646.299738	0.145986	0.494880	0.040659	0.148264	0.016812	134215.642435	11027.010481	0.025431	0.002884	0.139018	0.030407	37702.950884	0.005216	7170138.012457	1021893.976827	0.142521	162639.348891	1141162.003346	1152693.487311	2655606.671280	378479.250677	7242592.520469	2682441.674248 
	67.338788	91.587500	91.095882	1.000001	81.000000	2075.000000	611384.125000	65338.125000	40681293.125000	38648.000000	40548.750000	0.000045	614865.529104	0.106869	0.094007	0.093732	6905.224051	6882.563611	4529.379765	1.863819	4531.243584	0.658187	647.742100	646.347784	0.145986	0.494799	0.040578	0.148230	0.016779	134193.804859	11005.172905	0.025425	0.002878	0.138982	0.030423	37693.011422	0.005218	7164555.786078	1021969.944286	0.142642	162651.439478	1140273.565128	1151815.651089	2653539.180029	378507.386773	7237076.908452	2680398.854982 
	67.469568	91.275000	90.834322	1.000001	81.000000	2075.000000	611246.750000	65391.500000	40682266.250000	38637.250000	40549.625000	0.000045	614734.607500	0.106981	0.094118	0.093842	6906.694674	6883.959518	4530.791597	1.863819	4532.655415	0.658259	648.639004	647.244697	0.145986	0.494725	0.040503	0.148200	0.016748	134173.520600	10984.888646	0.025420	0.002873	0.138997	0.030416	37697.112116	0.005217	7166788.096611	1023388.095176	0.142796	162877.145023	1140628.848103	1152199.259458	2654365.961708	379032.627843	7239487.192825	2681291.552898 
	67.601648	91.050000	90.570161	1.000001	81.000000	2075.000000	611661.250000	65405.750000	40683503.250000	38639.875000	40550.625000	0.000045	615148.272276	0.106931	0.094069	0.093793	6902.050174	6879.356750	4526.209067	1.863819	4528.072886	0.658033	647.866834	646.472540	0.145986	0.494630	0.040408	0.148161	0.016709	134147.736534	10959.104580	0.025413	0.002866	0.138949	0.030437	37684.189878	0.005221	7159542.451022	1022167.201918	0.142770	162682.833980	1139475.668705	1151030.192498	2651682.389268	378580.445155	7232141.722662	2678571.008393 
	67.731908	90.762500	90.309641	1.000001	81.000000	2075.000000	611841.125000	65586.625000	40684130.625000	38646.500000	40547.000000	0.000045	615346.380196	0.107196	0.094333	0.094054	6899.828091	6876.969732	4523.832312	1.863819	4525.696130	0.657916	649.456028	648.061739	0.145986	0.494581	0.040360	0.148141	0.016689	134134.659734	10946.027781	0.025410	0.002863	0.138924	0.030446	37677.479592	0.005222	7155784.454226	1024679.957416	0.143196	163082.751122	1138877.565412	1150494.716508	2650290.538602	379511.095339	7228777.225124	2677324.898194 
	67.865028	90.575000	90.043401	1.000001	79.000000	2075.000000	596673.625000	65618.375000	40691507.875000	38684.500000	40540.000000	0.000045	600270.927089	0.109974	0.097103	0.096800	6898.468465	6873.800206	4520.783392	1.863819	4522.647211	0.657776	668.225018	666.830801	0.145986	0.494014	0.039793	0.147907	0.016456	133980.902038	10792.270084	0.025370	0.002823	0.135465	0.029692	36739.343430	0.005093	7150963.668880	1054356.576436	0.147443	167805.927991	1138110.314203	1150414.671657	2648505.062548	390502.435717	7228274.288093	2677138.625220 
	68.002049	90.325000	89.769360	1.000001	79.000000	2075.000000	594101.875000	65516.625000	40692497.125000	38681.125000	40537.250000	0.000045	597703.493406	0.110278	0.097407	0.097101	6928.100817	6903.156671	4550.156020	1.863819	4552.019838	0.659233	673.182975	671.788767	0.145986	0.493938	0.039717	0.147876	0.016425	133960.285530	10771.653576	0.025365	0.002817	0.135765	0.029564	36820.738968	0.005071	7197406.068748	1062195.843156	0.147580	169053.585052	1145501.845855	1157909.147333	2665705.951388	393405.867836	7275363.504847	2694579.075869 
	68.130749	90.087500	89.511959	1.000001	79.000000	2075.000000	594260.625000	65491.125000	40693252.625000	38685.000000	40541.750000	0.000045	597858.493190	0.110206	0.097335	0.097030	6926.304649	6901.413186	4548.424876	1.863819	4550.288695	0.659149	672.514046	671.119846	0.145986	0.493880	0.039659	0.147852	0.016401	133944.540752	10755.908798	0.025361	0.002813	0.135748	0.029572	36816.031831	0.005072	7194668.878862	1061138.181212	0.147490	168885.253059	1145066.208900	1157453.606615	2664692.177356	393014.141190	7272501.255833	2693518.983642 
	68.259969	89.850000	89.253519	1.000001	79.000000	2075.000000	594086.875000	65487.625000	40694505.625000	38683.875000	40538.000000	0.000045	597685.405607	0.110232	0.097361	0.097056	6928.310482	6903.396492	4550.428647	1.863819	4552.292466	0.659250	672.889097	671.494909	0.145986	0.493784	0.039563	0.147813	0.016361	133918.428450	10729.796496	0.025354	0.002806	0.135769	0.029563	36821.665353	0.005071	7197837.132913	1061731.209995	0.147507	168979.636446	1145570.451794	1157966.224704	2665865.604783	393233.781479	7275722.132835	2694711.901050 
	68.389449	89.537500	88.994560	1.000001	79.000000	2075.000000	594385.250000	65480.000000	40695501.750000	38693.500000	40544.125000	0.000045	597981.150052	0.110164	0.097294	0.096988	6924.883937	6900.023843	4547.072265	1.863819	4548.936083	0.659086	672.090350	670.696172	0.145986	0.493707	0.039486	0.147781	0.016330	133897.669806	10709.037852	0.025348	0.002801	0.135735	0.029578	36812.496787	0.005073	7192530.203133	1060468.290308	0.147440	168778.636694	1144725.828356	1157101.313762	2663900.075235	392766.033447	7270287.732802	2692699.160297 
	68.524129	89.237500	88.725199	1.000001	79.000000	2075.000000	594304.750000	65435.750000	40696422.250000	38679.750000	40543.875000	0.000045	597896.289711	0.110105	0.097234	0.096929	6925.866797	6901.043881	4548.107333	1.863819	4549.971152	0.659138	671.779576	670.385406	0.145986	0.493637	0.039416	0.147752	0.016301	133878.487479	10689.855525	0.025343	0.002796	0.135746	0.029574	36815.432132	0.005073	7194166.797260	1059976.925458	0.147338	168700.433612	1144986.300195	1157347.598578	2664506.221207	392584.046466	7271835.187166	2693272.291543 
	68.655689	89.037500	88.462079	1.000001	79.000000	2075.000000	594557.875000	65307.125000	40697375.625000	38684.375000	40545.125000	0.000045	598133.837281	0.109841	0.096972	0.096669	6923.116204	6898.474889	4545.553905	1.863819	4547.417724	0.659014	669.716133	668.321973	0.145986	0.493564	0.039342	0.147722	0.016270	133858.620409	10669.988455	0.025338	0.002791	0.135720	0.029587	36808.470112	0.005075	7190129.455688	1056714.336572	0.146967	168181.176874	1144343.737835	1156636.286210	2663010.909514	391375.680212	7267365.876208	2691616.991188 
	68.790630	88.750000	88.192198	1.000001	79.000000	2075.000000	594640.125000	65574.125000	40698421.625000	38687.750000	40546.875000	0.000045	598244.802844	0.110275	0.097404	0.097098	6921.832068	6896.905612	4544.001702	1.863819	4545.865520	0.658939	672.551181	671.157031	0.145986	0.493483	0.039262	0.147689	0.016237	133836.823557	10648.191603	0.025333	0.002785	0.135705	0.029591	36804.276046	0.005076	7187675.195996	1061196.975801	0.147641	168894.610501	1143953.130583	1156353.818875	2662101.924443	393035.916963	7265591.080193	2690959.659331 
	68.922710	88.450000	87.928038	1.000001	79.000000	2075.000000	594604.250000	65383.250000	40699464.750000	38695.625000	40548.125000	0.000045	598188.250886	0.109961	0.097091	0.096787	6922.486449	6897.767409	4544.880522	1.863819	4546.744341	0.658984	670.470158	669.076018	0.145986	0.493403	0.039182	0.147656	0.016204	133815.087031	10626.455077	0.025327	0.002779	0.135714	0.029589	36806.793244	0.005075	7189064.739321	1057906.591490	0.147155	168370.929988	1144174.283097	1156496.243040	2662616.570119	391817.256107	7266485.958320	2691291.095674 
	69.055831	88.250000	87.661795	1.000001	79.000000	2075.000000	594804.375000	65415.625000	40700515.875000	38693.625000	40552.625000	0.000045	598390.715597	0.109978	0.097108	0.096805	6920.144235	6895.419386	4542.549651	1.863819	4544.413470	0.658870	670.361697	668.967567	0.145986	0.493322	0.039101	0.147622	0.016171	133793.184222	10604.552268	0.025321	0.002774	0.135691	0.029599	36800.447993	0.005077	7185379.293210	1057735.115007	0.147207	168343.638679	1143587.726595	1155911.964253	2661251.590078	391753.746299	7262814.823525	2689931.416120 
	69.185830	87.950000	87.401798	1.000001	79.000000	2075.000000	595038.125000	65367.625000	40701566.875000	38690.250000	40549.750000	0.000045	598617.821821	0.109855	0.096985	0.096682	6917.518841	6892.882606	4540.030018	1.863819	4541.893837	0.658747	669.262236	667.868116	0.145986	0.493241	0.039020	0.147589	0.016138	133771.284439	10582.652486	0.025315	0.002768	0.135665	0.029610	36793.576582	0.005079	7181395.386643	1055996.722982	0.147046	168066.965215	1142953.668675	1155244.386930	2659776.069127	391109.897401	7258620.308175	2688377.891917 
	69.314270	87.675000	87.144918	1.000001	79.000000	2075.000000	595247.375000	65715.375000	40702368.125000	38686.625000	40554.875000	0.000045	598863.880991	0.110400	0.097529	0.097221	6914.676594	6889.684893	4536.845375	1.863819	4538.709194	0.658591	672.704789	671.310677	0.145986	0.493180	0.038959	0.147564	0.016112	133754.589003	10565.957050	0.025311	0.002764	0.135633	0.029621	36784.838437	0.005081	7176360.002021	1061439.912849	0.147908	168933.275102	1142152.262957	1154577.950254	2657911.111860	393125.893648	7254432.959728	2686827.022122 
	69.449210	87.400000	86.875038	1.000001	79.000000	2075.000000	595191.625000	65454.625000	40703433.875000	38693.125000	40548.625000	0.000045	598779.908150	0.109972	0.097102	0.096799	6915.646308	6890.936539	4538.114404	1.863819	4539.978223	0.658655	669.883895	668.489794	0.145986	0.493098	0.038877	0.147530	0.016079	133732.382630	10543.750676	0.025305	0.002758	0.135646	0.029618	36788.441990	0.005080	7178366.521320	1056979.685822	0.147245	168223.408486	1142471.610168	1154790.238616	2658654.267156	391473.957712	7255766.807902	2687321.039964 
	69.581291	87.137500	86.610875	1.000001	79.000000	2075.000000	595293.000000	65417.250000	40704450.000000	38697.500000	40552.750000	0.000045	598876.592001	0.109891	0.097021	0.096718	6914.529832	6889.876855	4537.071291	1.863819	4538.935109	0.658605	669.219988	667.825897	0.145986	0.493020	0.038799	0.147498	0.016047	133711.210665	10522.578711	0.025300	0.002752	0.135636	0.029623	36785.644756	0.005081	7176717.207285	1055929.967801	0.147133	168056.340806	1142209.113895	1154506.212002	2658043.410106	391085.173260	7253982.214635	2686660.079494 
	69.714931	86.875000	86.343597	1.000001	79.000000	2075.000000	595433.125000	65605.125000	40705328.875000	38699.750000	40553.000000	0.000045	599036.425248	0.110181	0.097310	0.097004	6912.684916	6887.844278	4535.053043	1.863819	4536.916862	0.658506	671.014553	669.620470	0.145986	0.492952	0.038731	0.147470	0.016019	133692.898757	10504.266803	0.025295	0.002748	0.135616	0.029630	36780.135485	0.005082	7173526.064622	1058767.449442	0.147594	168507.939677	1141701.228168	1154069.590682	2656861.505416	392136.092386	7251238.839799	2685644.014740 
	69.843110	86.612500	86.087237	1.000001	79.000000	2075.000000	595392.625000	65518.875000	40706207.125000	38692.750000	40551.125000	0.000045	598986.728472	0.110043	0.097173	0.096869	6913.258448	6888.507605	4535.730689	1.863819	4537.594507	0.658541	670.134394	668.740319	0.145986	0.492885	0.038664	0.147442	0.015991	133674.600166	10485.968212	0.025290	0.002743	0.135623	0.029628	36782.087753	0.005082	7174597.520490	1057375.803169	0.147378	168286.452470	1141871.755531	1154205.976490	2657258.340922	391620.667840	7252095.777784	2685961.399179 
	69.972592	86.400000	85.828274	1.000001	79.000000	2075.000000	595364.250000	65510.500000	40707067.500000	38694.375000	40556.875000	0.000045	598957.607672	0.110034	0.097164	0.096860	6913.594565	6888.848746	4536.085854	1.863819	4537.949673	0.658560	670.106933	668.712866	0.145986	0.492819	0.038598	0.147415	0.015964	133656.674290	10468.042336	0.025286	0.002738	0.135627	0.029627	36783.145625	0.005082	7175159.088539	1057332.396264	0.147360	168279.544052	1141961.131791	1154293.390550	2657466.329088	391604.591209	7252645.016960	2686164.821096 
	70.107011	86.175000	85.559436	1.000001	79.000000	2075.000000	595479.500000	65594.250000	40708176.500000	38704.375000	40558.250000	0.000045	599081.330500	0.110154	0.097283	0.096978	6912.166763	6887.345245	4534.600427	1.863819	4536.464246	0.658488	670.781278	669.387222	0.145986	0.492734	0.038513	0.147380	0.015929	133633.568740	10444.936786	0.025280	0.002732	0.135612	0.029633	36779.130166	0.005083	7172810.412658	1058398.650886	0.147557	168449.243611	1141587.328711	1153948.342322	2656596.449133	391999.500328	7250477.013282	2685361.856771 
	70.240391	85.925000	85.292676	1.000001	79.000000	2075.000000	595578.625000	65679.125000	40709082.625000	38697.000000	40559.125000	0.000045	599189.157126	0.110278	0.097407	0.097100	6910.922889	6886.021942	4533.291890	1.863819	4535.155709	0.658425	671.506052	670.112005	0.145986	0.492664	0.038443	0.147351	0.015900	133614.690353	10426.058399	0.025275	0.002727	0.135599	0.029638	36775.585256	0.005084	7170741.425344	1059544.637699	0.147759	168631.632932	1141258.039414	1153649.227517	2655830.157535	392423.939889	7248597.618051	2684665.784463 
	70.374032	85.712500	85.025393	1.000001	79.000000	2075.000000	595721.000000	65565.000000	40709894.250000	38701.375000	40554.750000	0.000045	599318.178488	0.110060	0.097189	0.096885	6909.435104	6884.682589	4531.965761	1.863819	4533.829580	0.658360	669.877141	668.483102	0.145986	0.492602	0.038381	0.147326	0.015874	133597.781063	10409.149110	0.025270	0.002723	0.135586	0.029645	36771.982004	0.005085	7168644.621939	1056969.104931	0.147443	168221.724486	1140924.323051	1153259.233442	2655053.563681	391470.038863	7246147.211066	2683758.226321 
	70.506111	85.437500	84.761235	1.000001	79.000000	2075.000000	595766.500000	65729.500000	40710833.500000	38696.125000	40559.500000	0.000045	599381.422545	0.110328	0.097456	0.097150	6908.706051	6883.777538	4531.076012	1.863819	4532.939830	0.658318	671.629092	670.235062	0.145986	0.492530	0.038308	0.147296	0.015845	133578.213165	10389.581211	0.025265	0.002718	0.135577	0.029647	36769.597994	0.005085	7167237.798652	1059739.208307	0.147859	168662.599782	1140700.420349	1153102.129713	2654532.518019	392496.003077	7245160.098442	2683392.629053 
	70.640012	85.200000	84.493434	1.000001	79.000000	2075.000000	595792.750000	65766.250000	40711801.000000	38692.750000	40557.875000	0.000045	599411.545261	0.110384	0.097513	0.097206	6908.358862	6883.393420	4530.707653	1.863819	4532.571471	0.658301	671.982114	670.588093	0.145986	0.492455	0.038234	0.147265	0.015814	133558.057070	10369.425116	0.025260	0.002713	0.135573	0.029648	36768.661151	0.005085	7166655.369403	1060297.403174	0.147949	168751.439184	1140607.723928	1153023.429125	2654316.803483	392702.741916	7244665.607671	2683209.484323 
	70.769752	84.925000	84.233954	1.000001	79.000000	2075.000000	595922.625000	65769.375000	40712523.875000	38702.875000	40560.000000	0.000045	599540.979146	0.110366	0.097494	0.097187	6906.867428	6881.918237	4529.244244	1.863819	4531.108062	0.658229	671.708661	670.314647	0.145986	0.492400	0.038179	0.147243	0.015791	133542.997523	10354.365569	0.025256	0.002709	0.135559	0.029655	36764.666748	0.005087	7164341.506199	1059865.044956	0.147936	168682.627291	1140239.461453	1152649.061165	2653459.817111	392542.609243	7242313.382543	2682338.289831 
	70.901052	84.687500	83.971354	1.000001	79.000000	2075.000000	596103.750000	65779.250000	40713443.000000	38698.750000	40559.500000	0.000045	599722.094386	0.110349	0.097477	0.097170	6904.781564	6879.848879	4527.189852	1.863819	4529.053671	0.658129	671.389887	669.995882	0.145986	0.492329	0.038108	0.147214	0.015762	133523.849817	10335.217863	0.025251	0.002704	0.135538	0.029664	36759.048027	0.005088	7161093.214921	1059361.030128	0.147933	168602.410903	1139722.480249	1152125.906725	2652256.746267	392355.937084	7239026.303650	2681120.853204 
	71.030792	84.437500	83.711873	1.000001	79.000000	2075.000000	596251.375000	65744.125000	40714379.625000	38697.500000	40562.750000	0.000045	599864.978275	0.110262	0.097391	0.097085	6903.136891	6878.265611	4525.621835	1.863819	4527.485653	0.658052	670.642970	669.248974	0.145986	0.492257	0.038036	0.147184	0.015733	133504.337872	10315.705918	0.025246	0.002699	0.135522	0.029671	36754.777694	0.005089	7158613.950840	1058180.060451	0.147819	168414.453890	1139327.893428	1151708.069357	2651338.500311	391918.540908	7236400.951958	2680148.500725 
	71.160012	84.200000	83.453433	1.000001	79.000000	2075.000000	596075.625000	65860.125000	40715225.875000	38696.750000	40564.375000	0.000045	599703.015487	0.110490	0.097618	0.097310	6905.001232	6879.974267	4527.344268	1.863819	4529.208087	0.658139	672.369980	670.975992	0.145986	0.492192	0.037971	0.147157	0.015706	133486.708923	10298.076969	0.025241	0.002694	0.135540	0.029662	36759.631526	0.005088	7161337.368711	1060910.727387	0.148144	168849.052687	1139761.338501	1152200.464908	2652347.173597	392929.899032	7239494.766901	2681294.358111 
	71.290532	83.975000	83.192393	1.000001	79.000000	2075.000000	596356.875000	66032.625000	40716027.875000	38704.625000	40561.875000	0.000045	600001.524935	0.110727	0.097854	0.097544	6901.565894	6876.389589	4523.772645	1.863819	4525.636464	0.657963	673.647536	672.253556	0.145986	0.492131	0.037909	0.147132	0.015680	133470.002035	10281.370081	0.025237	0.002690	0.135504	0.029676	36749.786358	0.005090	7155690.112471	1062930.742408	0.148543	169170.547808	1138862.550467	1151358.581461	2650255.597211	393678.052744	7234205.053001	2679335.204815 
	71.423653	83.725000	82.926152	1.000001	79.000000	2075.000000	596175.500000	65936.250000	40717110.750000	38702.375000	40565.875000	0.000045	599810.650009	0.110599	0.097727	0.097417	6903.762147	6878.665589	4526.066269	1.863819	4527.930087	0.658079	672.991822	671.597852	0.145986	0.492047	0.037826	0.147098	0.015646	133447.444479	10258.812525	0.025231	0.002684	0.135528	0.029667	36756.248836	0.005089	7159316.665072	1061893.978999	0.148323	169005.541917	1139439.733783	1151905.282618	2651598.764842	393294.066296	7237640.080400	2680607.437185 
	71.551833	83.500000	82.669792	1.000001	79.000000	2075.000000	596507.500000	65892.250000	40718004.500000	38703.750000	40564.875000	0.000045	600135.806436	0.110463	0.097592	0.097284	6900.021656	6875.024616	4522.439840	1.863819	4524.303658	0.657900	671.706266	670.312305	0.145986	0.491979	0.037758	0.147069	0.015618	133428.826954	10240.195000	0.025226	0.002679	0.135491	0.029684	36746.255710	0.005092	7153582.752880	1059861.342225	0.148158	168682.037983	1138527.154038	1150955.129629	2649475.093659	392541.237861	7231670.088372	2678396.329027 
	71.680793	83.237500	82.411872	1.000001	79.000000	2075.000000	596431.750000	66087.250000	40718496.500000	38704.250000	40568.625000	0.000045	600081.958586	0.110804	0.097932	0.097621	6900.640824	6875.415042	4522.838271	1.863819	4524.702089	0.657920	674.085277	672.691321	0.145986	0.491941	0.037720	0.147054	0.015602	133418.578332	10229.946378	0.025224	0.002676	0.135495	0.029680	36747.405473	0.005091	7154212.730514	1063622.911421	0.148671	169280.709840	1138627.418013	1151142.196157	2649708.418709	393934.411637	7232845.462966	2678831.652950 
	71.810533	83.062500	82.152392	1.000001	79.000000	2075.000000	596338.250000	65983.500000	40719735.500000	38707.875000	40572.625000	0.000045	599977.608487	0.110648	0.097776	0.097466	6901.841006	6876.716622	4524.160008	1.863819	4526.023826	0.657988	673.137718	671.743773	0.145986	0.491846	0.037625	0.147014	0.015563	133392.769710	10204.137756	0.025217	0.002669	0.135509	0.029676	36751.184516	0.005090	7156302.589372	1062124.701318	0.148418	169042.262486	1138960.029117	1151436.161683	2650482.440508	393379.519007	7234692.504302	2679515.742334 
	71.944693	82.837500	81.884071	1.000001	79.000000	2075.000000	596520.750000	66041.750000	40720443.500000	38708.500000	40568.500000	0.000045	600165.408803	0.110712	0.097839	0.097529	6899.681321	6874.519888	4521.974791	1.863819	4523.838610	0.657880	673.360366	671.966428	0.145986	0.491791	0.037570	0.146992	0.015541	133378.022189	10189.390235	0.025213	0.002666	0.135487	0.029685	36745.175504	0.005092	7152847.443535	1062476.751350	0.148539	169098.292944	1138410.126013	1150900.450815	2649202.756865	393509.907908	7231326.530979	2678269.085548 
	72.072874	82.612500	81.627710	1.000001	79.000000	2075.000000	596643.750000	66012.000000	40721257.500000	38706.625000	40572.125000	0.000045	600284.389734	0.110639	0.097767	0.097457	6898.313752	6873.204226	4520.672368	1.863819	4522.536186	0.657817	672.732516	671.338587	0.145986	0.491729	0.037508	0.146966	0.015515	133361.066940	10172.434986	0.025209	0.002661	0.135474	0.029691	36741.626282	0.005093	7150788.122427	1061484.041983	0.148443	168940.298466	1138082.375139	1150553.048342	2648440.045343	393142.237772	7229143.735134	2677460.642642 
	72.201054	82.325000	81.371350	1.000001	79.000000	2075.000000	596677.500000	66043.750000	40722096.750000	38712.125000	40569.375000	0.000045	600321.427171	0.110686	0.097814	0.097504	6897.888154	6872.748425	4520.230215	1.863819	4522.094034	0.657796	673.010067	671.616145	0.145986	0.491664	0.037443	0.146940	0.015488	133343.586010	10154.954056	0.025204	0.002657	0.135469	0.029692	36740.469989	0.005093	7150089.015346	1061922.902517	0.148519	169010.145234	1137971.108880	1150453.247132	2648181.116795	393304.778710	7228516.665144	2677228.394498 
	72.330274	82.125000	81.112910	1.000001	79.000000	2075.000000	596559.000000	66142.500000	40723112.750000	38710.625000	40570.750000	0.000045	600214.520640	0.110873	0.098001	0.097689	6899.116763	6873.848824	4521.347134	1.863819	4523.210953	0.657853	674.404986	673.011074	0.145986	0.491586	0.037365	0.146908	0.015456	133322.423871	10133.791917	0.025199	0.002651	0.135481	0.029687	36743.663125	0.005092	7151855.026804	1064128.488011	0.148791	169361.174790	1138252.178110	1150782.876349	2648835.195113	394121.662226	7230587.788238	2677995.477125 
	72.461834	81.937500	80.849790	1.000001	79.000000	2075.000000	596654.125000	66164.125000	40723739.375000	38702.125000	40570.625000	0.000045	600311.449430	0.110892	0.098019	0.097707	6898.002803	6872.725315	4520.233813	1.863819	4522.097631	0.657799	674.422046	673.028141	0.145986	0.491538	0.037317	0.146888	0.015437	133309.372172	10120.740219	0.025195	0.002648	0.135470	0.029691	36740.622727	0.005093	7150094.703199	1064155.473139	0.148831	169365.469603	1137972.014129	1150506.395999	2648183.223407	394131.656718	7228850.609587	2677352.077625 
	72.594174	81.725000	80.585109	1.000001	79.000000	2075.000000	596870.000000	66000.750000	40724323.750000	38714.625000	40570.125000	0.000045	600508.031504	0.110578	0.097706	0.097397	6895.744676	6870.682121	4518.200119	1.863819	4520.063937	0.657699	672.068357	670.674456	0.145986	0.491493	0.037272	0.146869	0.015418	133297.200615	10108.568661	0.025192	0.002645	0.135449	0.029702	36735.017602	0.005095	7146879.137352	1060433.955543	0.148377	168773.172151	1137460.241335	1149913.120308	2646992.273094	392753.316868	7225122.945528	2675971.461307 
	72.728075	81.587500	80.317307	1.000001	79.000000	2075.000000	596735.000000	66165.000000	40725384.250000	38712.875000	40572.000000	0.000045	600391.928202	0.110878	0.098006	0.097694	6897.078169	6871.812100	4519.347336	1.863819	4521.211154	0.657757	674.239271	672.845381	0.145986	0.491412	0.037191	0.146836	0.015384	133275.112499	10086.480545	0.025186	0.002639	0.135461	0.029695	36738.300665	0.005094	7148693.054549	1063866.503174	0.148820	169319.478641	1137748.934994	1150278.977000	2647664.094278	394024.630805	7227421.692743	2676822.849164 
	72.860675	81.375000	80.052108	1.000001	79.000000	2075.000000	597114.000000	66371.000000	40726197.250000	38708.375000	40577.250000	0.000045	600791.343677	0.111153	0.098280	0.097965	6892.492884	6867.055100	4514.603548	1.863819	4516.467367	0.657522	675.654958	674.261076	0.145986	0.491350	0.037128	0.146810	0.015359	133258.179607	10069.547653	0.025182	0.002634	0.135413	0.029714	36725.169803	0.005097	7141192.435298	1066104.923751	0.149289	169675.734059	1136555.175310	1149150.782644	2644886.087147	394853.675463	7220333.032929	2674197.419603 
	72.993275	81.125000	79.786909	1.000001	79.000000	2075.000000	596856.375000	66262.375000	40726964.875000	38715.750000	40576.500000	0.000045	600523.300729	0.111019	0.098146	0.097833	6895.569341	6870.213231	4517.774153	1.863819	4519.637971	0.657682	675.046703	673.652828	0.145986	0.491291	0.037069	0.146786	0.015334	133242.192001	10053.560047	0.025178	0.002630	0.135446	0.029701	36734.061972	0.005095	7146205.622823	1065143.195332	0.149050	169522.670348	1137353.048253	1149917.341435	2646742.823268	394497.479752	7225149.467674	2675981.284324 
	73.123015	80.875000	79.527428	1.000001	79.000000	2075.000000	596849.125000	66223.875000	40727844.125000	38711.125000	40575.000000	0.000045	600511.848037	0.110956	0.098083	0.097770	6895.700850	6870.386599	4517.961807	1.863819	4519.825625	0.657692	674.630500	673.236633	0.145986	0.491223	0.037002	0.146758	0.015307	133223.879816	10035.247862	0.025173	0.002626	0.135448	0.029701	36734.660420	0.005095	7146502.330745	1064485.130507	0.148952	169417.936161	1137400.270748	1149948.613196	2646852.715091	394253.752040	7225345.954099	2676054.057074 
	73.251195	80.662500	79.271067	1.000001	79.000000	2075.000000	597001.625000	66234.875000	40728534.625000	38717.875000	40582.750000	0.000045	600664.630987	0.110946	0.098073	0.097760	6893.946884	6868.643754	4516.230180	1.863819	4518.093998	0.657607	674.391152	672.997293	0.145986	0.491170	0.036949	0.146736	0.015285	133209.498943	10020.866989	0.025169	0.002622	0.135430	0.029709	36729.901635	0.005096	7143764.376576	1064106.698235	0.148956	169357.706842	1136964.512153	1149508.736271	2645838.657991	394113.591939	7222582.123678	2675030.416177 
	73.380675	80.475000	79.012108	1.000001	79.000000	2075.000000	596952.000000	66499.750000	40729272.250000	38709.125000	40581.500000	0.000045	600644.576313	0.111399	0.098525	0.098208	6894.177063	6868.570240	4516.168648	1.863819	4518.032466	0.657605	677.490236	676.096383	0.145986	0.491113	0.036892	0.146713	0.015262	133194.136809	10005.504855	0.025165	0.002618	0.135430	0.029706	36729.794417	0.005095	7143667.085887	1069006.811383	0.149644	170137.583454	1136949.027872	1149608.580901	2645802.624403	395928.448660	7223209.466488	2675262.765366 
	73.509895	80.275000	78.753667	1.000001	79.000000	2075.000000	597068.875000	66528.875000	40730046.375000	38719.875000	40577.625000	0.000045	600763.957559	0.111426	0.098552	0.098235	6892.807081	6867.185743	4514.796724	1.863819	4516.660543	0.657538	677.538473	676.144628	0.145986	0.491054	0.036833	0.146688	0.015237	133178.014731	9989.382777	0.025161	0.002614	0.135416	0.029712	36726.042084	0.005096	7141497.875151	1069083.093143	0.149700	170149.724063	1136603.787534	1149268.940864	2644999.213019	395956.701164	7221075.443507	2674472.386484 
	73.639376	80.012500	78.494706	1.000001	79.000000	2075.000000	597030.250000	66531.000000	40730550.000000	38711.000000	40578.750000	0.000045	600725.805485	0.111437	0.098562	0.098245	6893.244843	6867.615139	4515.234299	1.863819	4517.098117	0.657561	677.654724	676.260884	0.145986	0.491015	0.036794	0.146672	0.015221	133167.526260	9978.894306	0.025158	0.002611	0.135421	0.029710	36727.304223	0.005096	7142189.744008	1069266.911251	0.149711	170178.979601	1136713.901795	1149382.173010	2645255.460744	396024.781945	7221786.902624	2674735.889861 
	73.768076	79.800000	78.237306	1.000001	79.000000	2075.000000	597270.625000	66426.375000	40731629.875000	38717.625000	40580.000000	0.000045	600953.128608	0.111217	0.098343	0.098028	6890.637329	6865.161822	4512.798518	1.863819	4514.662336	0.657441	675.904192	674.510362	0.145986	0.490932	0.036711	0.146638	0.015187	133145.037160	9956.405206	0.025152	0.002605	0.135396	0.029722	36720.613682	0.005098	7138338.419229	1066499.080655	0.149404	169738.466028	1136100.944905	1148710.800795	2643829.044159	394999.659502	7217568.543248	2673173.534536 
	73.903016	79.600000	77.967426	1.000001	79.000000	2075.000000	597045.875000	66484.375000	40732433.125000	38716.250000	40579.750000	0.000045	600736.172520	0.111356	0.098482	0.098165	6893.125885	6867.550813	4515.200550	1.863819	4517.064369	0.657562	677.092881	675.699059	0.145986	0.490871	0.036650	0.146613	0.015162	133128.309242	9939.677288	0.025148	0.002601	0.135421	0.029711	36727.373737	0.005096	7142136.382789	1068378.583098	0.149588	170037.597896	1136705.409100	1149352.849118	2645235.697329	395695.771518	7221602.655033	2674667.650012 
	74.032496	79.375000	77.708465	1.000001	79.000000	2075.000000	597276.750000	66327.750000	40733147.250000	38717.500000	40580.500000	0.000045	600948.322662	0.111050	0.098177	0.097864	6890.692435	6865.327950	4512.989281	1.863819	4514.853099	0.657453	674.780830	673.387015	0.145986	0.490816	0.036595	0.146590	0.015139	133113.437585	9924.805631	0.025144	0.002597	0.135399	0.029722	36721.276911	0.005098	7138640.043331	1064722.905388	0.149149	169455.779179	1136148.949834	1148716.543498	2643940.756789	394341.816810	7217604.625741	2673186.898422 
	74.163536	79.175000	77.446385	1.000001	79.000000	2075.000000	597310.875000	66673.625000	40733686.625000	38722.750000	40579.750000	0.000045	601020.510186	0.111623	0.098748	0.098429	6889.864806	6864.118821	4511.788907	1.863819	4513.652725	0.657394	678.587027	677.193217	0.145986	0.490774	0.036553	0.146573	0.015122	133102.205225	9913.573271	0.025141	0.002594	0.135387	0.029724	36717.978802	0.005099	7136742.077503	1070741.064850	0.150032	170413.598247	1135846.879429	1148559.501278	2643237.806483	396570.764759	7216617.899595	2672821.444295 
	74.292757	78.925000	77.187943	1.000001	79.000000	2075.000000	597207.250000	66644.750000	40734487.750000	38716.500000	40582.625000	0.000045	600914.321809	0.111594	0.098719	0.098401	6891.082323	6865.352602	4513.035691	1.863819	4514.899510	0.657457	678.510470	677.116668	0.145986	0.490713	0.036492	0.146548	0.015097	133085.522187	9896.890233	0.025137	0.002589	0.135400	0.029719	36721.522564	0.005098	7138713.425335	1070620.030033	0.149974	170394.334973	1136160.628933	1148866.921853	2643967.935309	396525.937049	7218549.481562	2673536.845023 
	74.422757	78.775000	76.927944	1.000001	79.000000	2075.000000	597385.000000	66560.500000	40735362.000000	38715.625000	40581.500000	0.000045	601081.640366	0.111420	0.098546	0.098229	6889.164105	6863.556323	4511.253600	1.863819	4513.117418	0.657369	677.138686	675.744892	0.145986	0.490646	0.036425	0.146520	0.015069	133067.316633	9878.684679	0.025132	0.002585	0.135382	0.029728	36716.632171	0.005099	7135895.679252	1068451.052031	0.149729	170049.131676	1135712.171071	1148372.257894	2642924.325649	395722.611863	7215441.413784	2672385.708809 
	74.551457	78.512500	76.670544	1.000001	79.000000	2075.000000	597300.375000	66740.125000	40736148.125000	38720.250000	40584.250000	0.000045	601017.455870	0.111736	0.098861	0.098541	6889.899820	6864.077594	4511.787627	1.863819	4513.651446	0.657397	679.359435	677.965649	0.145986	0.490585	0.036364	0.146495	0.015044	133050.946460	9862.314506	0.025128	0.002580	0.135387	0.029724	36718.188865	0.005098	7136740.054293	1071962.392054	0.150203	170607.978355	1135846.557426	1148588.039418	2643237.057145	397023.108168	7216797.210157	2672887.855614 
	74.680677	78.300000	76.412104	1.000001	79.000000	2075.000000	597609.750000	66845.500000	40736531.500000	38713.750000	40587.000000	0.000045	601336.623004	0.111855	0.098980	0.098658	6886.242917	6860.350678	4508.066931	1.863819	4509.930750	0.657212	679.801745	678.407962	0.145986	0.490556	0.036335	0.146483	0.015032	133042.963190	9854.331236	0.025126	0.002578	0.135349	0.029739	36707.846769	0.005101	7130857.092204	1072661.753913	0.150425	170719.285163	1134910.255671	1147678.684456	2641058.182298	397282.131079	7211083.559892	2670771.688849 
	74.810677	78.050000	76.152104	1.000001	79.000000	2075.000000	597416.500000	66634.750000	40737437.750000	38724.000000	40584.750000	0.000045	601121.172793	0.111538	0.098664	0.098346	6888.711042	6863.025029	4510.755985	1.863819	4512.619803	0.657348	677.897626	676.503853	0.145986	0.490486	0.036265	0.146455	0.015003	133024.091971	9835.460017	0.025121	0.002573	0.135377	0.029730	36715.425100	0.005099	7135108.877452	1069651.079491	0.149914	170240.121827	1135586.947774	1148276.715359	2642632.917575	396167.066478	7214841.101851	2672163.371056 
	74.939637	77.975000	75.894183	1.000001	79.000000	2075.000000	597477.750000	66914.750000	40738104.250000	38722.750000	40586.000000	0.000045	601213.144827	0.111995	0.099120	0.098797	6887.657225	6861.666525	4509.408292	1.863819	4511.272110	0.657282	680.895660	679.501893	0.145986	0.490435	0.036214	0.146433	0.014982	133010.213364	9821.581410	0.025117	0.002570	0.135363	0.029733	36711.724992	0.005100	7132977.978927	1074391.417703	0.150623	170994.569487	1135247.805009	1148053.448918	2641843.695899	397922.747297	7213438.276321	2671643.806045 
	75.072497	77.712500	75.628463	1.000001	79.000000	2075.000000	597360.375000	66768.125000	40738913.875000	38715.875000	40590.000000	0.000045	601080.194430	0.111772	0.098897	0.098576	6889.180677	6863.336377	4511.091276	1.863819	4512.955094	0.657367	679.530295	678.136535	0.145986	0.490373	0.036152	0.146408	0.014957	132993.354675	9804.722721	0.025113	0.002565	0.135381	0.029727	36716.487858	0.005099	7135639.021586	1072232.587840	0.150264	170650.981315	1135671.322767	1148421.138250	2642829.267254	397123.180681	7215748.538358	2672499.458651 
	75.207438	77.525000	75.358582	1.000001	79.000000	2075.000000	597537.750000	66816.750000	40739729.000000	38719.500000	40584.875000	0.000045	601261.873692	0.111820	0.098945	0.098624	6887.099020	6861.227813	4508.995931	1.863819	4510.859750	0.657264	679.651476	678.257724	0.145986	0.490311	0.036089	0.146382	0.014931	132976.381712	9787.749758	0.025108	0.002561	0.135360	0.029736	36710.715814	0.005100	7132325.976397	1072424.206126	0.150361	170681.478289	1135144.035666	1147904.241973	2641602.213480	397194.150417	7212500.780691	2671296.585441 
	75.338998	77.262500	75.095462	1.000001	79.000000	2075.000000	597599.125000	66799.375000	40740447.375000	38727.875000	40590.000000	0.000045	601320.938186	0.111780	0.098905	0.098584	6886.422537	6860.580403	4508.360170	1.863819	4510.223989	0.657233	679.309442	677.915697	0.145986	0.490255	0.036034	0.146359	0.014908	132961.423538	9772.791584	0.025105	0.002557	0.135353	0.029739	36709.004640	0.005101	7131320.745910	1071883.410825	0.150306	170595.408111	1134984.048392	1147733.237025	2641229.905893	396993.855861	7211426.324067	2670898.638544 
	75.468218	77.200000	74.837022	1.000001	79.000000	2075.000000	597618.250000	66806.000000	40741022.000000	38718.250000	40585.250000	0.000045	601340.680787	0.111787	0.098912	0.098591	6886.196449	6860.349865	4508.138949	1.863819	4510.002768	0.657223	679.338021	677.944282	0.145986	0.490211	0.035990	0.146341	0.014890	132949.458701	9760.826747	0.025101	0.002554	0.135351	0.029740	36708.437296	0.005101	7130970.963020	1071928.607589	0.150320	170602.601394	1134928.378760	1147679.255070	2641100.356674	397010.595403	7211087.145167	2670773.016729 
	75.597439	76.937500	74.578581	1.000001	79.000000	2075.000000	597721.875000	67067.625000	40741413.375000	38719.625000	40587.375000	0.000045	601472.780911	0.112205	0.099329	0.099004	6884.684049	6858.559656	4506.355086	1.863819	4508.218904	0.657134	682.025238	680.631502	0.145986	0.490181	0.035960	0.146329	0.014877	132941.309565	9752.677611	0.025099	0.002552	0.135333	0.029745	36703.493005	0.005102	7128150.415153	1076177.494104	0.150976	171278.832150	1134479.474980	1147336.096135	2640055.709316	398584.257075	7208931.012283	2669974.448994 
	75.727179	76.775000	74.319100	1.000001	79.000000	2075.000000	597614.625000	66995.125000	40742341.625000	38720.500000	40588.375000	0.000045	601358.118585	0.112104	0.099228	0.098905	6885.996768	6859.937123	4507.747600	1.863819	4509.611419	0.657205	681.469357	680.075631	0.145986	0.490110	0.035889	0.146299	0.014848	132921.981953	9733.349999	0.025094	0.002547	0.135348	0.029740	36707.459821	0.005101	7130352.183447	1075298.580672	0.150806	171138.948844	1134829.897010	1147661.724969	2640871.179054	398258.733582	7210977.000212	2670732.222301
