Repository: greenteawarrior/MatSci

# matsci
Some useful jupyter notebooks (code and visualizations) from MatSci projects at Olin College. We analyzed firefighter jackets and various gluten-free breads.

File: FirefighterJacket/data/DMA/feb26_dma/Nomex Feb26_30_DCnone.txt (part 10 of 32)
1) DMA8000 Temperature Scan 
	Time     	Sample     	Program     	Frequency     	Raw Dynamic	Raw Static	In-Phase     	Out-Of-Phase	Zero Displacement	Min Displacement	Max Displacement	Spring     	C*     	Measured     	Corrected     	Corrected     	Stiffness*	Total     	Stiffness     	Inertia     	Sample     	Ratio of     	Total     	Sample     	Total Applied	Static Force	Static     	Static     	Static     	Static Stress	Static     	Static Strain	Static     	Dynamic Force	Displacement	Dynamic     	Dynamic     	Storage     	Loss Modulus	Tan Delta     	Loss Viscosity	Storage     	Complex     	Shear Storage	Shear Loss	Complex     	Shear Complex 
	          	Temperature	Temperature	          	Force     	Force     	Angle     	Angle     	               	               	               	Stiffness     	          	Tan Delta     	Total Tan Delta	Total Delta	          	Stiffness'	Less Spring	          	Stiffness'	Sample to Total	Stiffness''	Stiffness''	Static Force	          	Force Corrected	Displacement	Displacement Co	          	Stress Correcte	          	Strain Correcte	          	Amplitude     	Stress     	Strain     	Modulus     	          	          	               	Viscosity     	Viscosity     	Modulus     	Modulus     	Modulus     	Modulus      
	85.390871	64.075000	54.991716	1.000001	79.000000	2075.000000	598156.750000	67822.250000	40784750.750000	38759.125000	40626.250000	0.000045	601989.497554	0.113385	0.100506	0.100170	6878.774593	6851.865665	4500.361297	1.863819	4502.225115	0.656901	689.431496	688.038175	0.145986	0.486855	0.032634	0.144958	0.013507	132039.305400	8850.673446	0.024864	0.002317	0.135285	0.029767	36690.495196	0.005106	7118673.362282	1087888.523070	0.152822	173142.698822	1132971.156365	1146124.790461	2636545.689734	402921.675211	7201320.148243	2667155.610460 
	85.522171	63.900000	54.729115	1.000001	79.000000	2075.000000	598302.500000	67794.250000	40785413.500000	38760.625000	40628.500000	0.000045	602131.166640	0.113311	0.100432	0.100096	6877.156159	6850.302518	4498.808821	1.863819	4500.672639	0.656825	688.765034	687.371720	0.145986	0.486804	0.032583	0.144937	0.013486	132025.516728	8836.884774	0.024861	0.002313	0.135269	0.029774	36686.210542	0.005107	7116218.671974	1086834.759382	0.152726	172974.987255	1132580.480578	1145713.267446	2635636.545176	402531.392364	7198734.470833	2666197.952160 
	85.651392	63.800000	54.470675	1.000001	79.000000	2075.000000	598254.500000	67698.750000	40786007.250000	38763.250000	40629.875000	0.000045	602072.726107	0.113160	0.100282	0.099948	6877.823694	6851.070719	4499.586581	1.863819	4501.450399	0.656865	687.812619	686.419310	0.145986	0.486759	0.032538	0.144918	0.013467	132013.163757	8824.531803	0.024857	0.002310	0.135278	0.029772	36688.437110	0.005107	7117448.423586	1085328.860761	0.152488	172735.316236	1132776.201471	1145870.591338	2636092.008736	401973.652134	7199722.966782	2666564.061771 
	85.780351	63.700000	54.212755	1.000001	79.000000	2075.000000	597952.125000	67739.375000	40786303.625000	38760.000000	40631.750000	0.000045	601776.841294	0.113286	0.100407	0.100071	6881.205418	6854.357734	4502.878367	1.863819	4504.742186	0.657030	688.999563	687.606257	0.145986	0.486736	0.032515	0.144909	0.013458	132006.997724	8818.365770	0.024856	0.002308	0.135312	0.029757	36697.664289	0.005104	7122653.217022	1087205.597094	0.152641	173034.007863	1133604.569418	1146734.532349	2638019.710008	402668.739664	7205151.272548	2668574.545388 
	85.909572	63.537500	53.954315	1.000001	79.000000	2075.000000	598178.625000	67605.375000	40786662.125000	38758.250000	40630.875000	0.000045	601986.838839	0.113019	0.100140	0.099808	6878.804973	6852.145688	4500.672092	1.863819	4502.535910	0.656920	686.950922	685.557619	0.145986	0.486709	0.032488	0.144898	0.013446	131999.539235	8810.907281	0.024854	0.002306	0.135289	0.029768	36691.528887	0.005106	7119164.774709	1083966.402689	0.152260	172518.474471	1133049.367020	1146107.975776	2636727.694337	401469.038033	7201214.498375	2667116.480880 
	86.038532	63.400000	53.696394	1.000001	79.000000	2075.000000	598300.000000	67932.000000	40787013.750000	38760.875000	40629.125000	0.000045	602144.207499	0.113542	0.100662	0.100324	6877.007217	6849.996583	4498.528647	1.863819	4500.392465	0.656813	690.312111	688.918811	0.145986	0.486682	0.032461	0.144886	0.013435	131992.223825	8803.591871	0.024852	0.002304	0.135267	0.029774	36685.564701	0.005107	7115775.675961	1089280.936857	0.153080	173364.308184	1132509.975628	1145702.416970	2635472.472578	403437.384021	7198666.295224	2666172.701935 
	86.168272	63.275000	53.436913	1.000001	79.000000	2075.000000	598252.750000	67597.250000	40787668.750000	38766.625000	40630.375000	0.000045	602059.582674	0.112991	0.100113	0.099780	6877.973842	6851.335609	4499.878215	1.863819	4501.742034	0.656882	686.680921	685.287628	0.145986	0.486631	0.032410	0.144866	0.013414	131978.596950	8789.964996	0.024848	0.002301	0.135281	0.029772	36689.395861	0.005107	7117909.539977	1083539.508016	0.152227	172450.532127	1132849.590366	1145900.248897	2636262.792584	401310.928895	7199909.310869	2666633.078100 
	86.302952	63.100000	53.167554	1.000001	79.000000	2075.000000	598078.875000	67630.375000	40788212.375000	38765.000000	40627.500000	0.000045	601890.528538	0.113079	0.100201	0.099867	6879.905671	6853.202085	4501.753440	1.863819	4503.617259	0.656977	687.471947	686.078660	0.145986	0.486590	0.032369	0.144849	0.013397	131967.287287	8778.655333	0.024845	0.002298	0.135301	0.029763	36694.685191	0.005105	7120874.543575	1084790.243279	0.152339	172649.592669	1133321.484971	1146396.733310	2637360.942065	401774.164177	7203028.816911	2667788.450708 
	86.431392	62.987500	52.910673	1.000001	79.000000	2075.000000	598237.125000	67795.375000	40788491.875000	38757.375000	40630.125000	0.000045	602066.334053	0.113325	0.100446	0.100110	6877.896714	6851.031275	4499.587129	1.863819	4501.450947	0.656869	688.935953	687.542668	0.145986	0.486568	0.032347	0.144840	0.013388	131961.472566	8772.840612	0.024844	0.002296	0.135278	0.029771	36688.652745	0.005107	7117449.290062	1087105.053866	0.152738	173018.005924	1132776.339375	1145913.376055	2636092.329653	402631.501432	7199991.791297	2666663.626406 
	86.565033	62.800000	52.643392	1.000001	79.000000	2075.000000	598396.875000	67889.625000	40788947.875000	38760.250000	40636.750000	0.000045	602235.685751	0.113453	0.100573	0.100236	6875.962615	6849.015822	4497.579014	1.863819	4499.442832	0.656769	689.603223	688.209942	0.145986	0.486533	0.032312	0.144825	0.013374	131951.986001	8763.354047	0.024841	0.002294	0.135258	0.029779	36683.074372	0.005108	7114274.167685	1088160.110711	0.152954	173185.923303	1132271.003354	1145439.212296	2634916.358402	403022.263226	7197012.530178	2665560.196362 
	86.694253	62.700000	52.384952	1.000001	79.000000	2075.000000	598246.375000	67775.875000	40789293.625000	38769.500000	40633.250000	0.000045	602073.329780	0.113291	0.100412	0.100076	6877.816798	6850.974994	4499.543748	1.863819	4501.407567	0.656868	688.695343	687.302065	0.145986	0.486507	0.032286	0.144814	0.013363	131944.793115	8756.161161	0.024840	0.002292	0.135278	0.029772	36688.600493	0.005107	7117380.699270	1086724.625760	0.152686	172957.458959	1132765.422820	1145893.444324	2636066.925656	402490.602133	7199866.556443	2666617.243127 
	86.821913	62.600000	52.129632	1.000001	79.000000	2075.000000	598307.000000	67782.500000	40789948.500000	38765.375000	40631.625000	0.000045	602134.315212	0.113291	0.100411	0.100076	6877.120198	6850.280622	4498.859913	1.863819	4500.723732	0.656834	688.622681	687.229410	0.145986	0.486457	0.032235	0.144794	0.013342	131931.169403	8742.537449	0.024836	0.002289	0.135271	0.029775	36686.744240	0.005107	7116299.456389	1086609.747436	0.152693	172939.175520	1132593.337807	1145720.571201	2635666.465329	402448.054606	7198780.361716	2666214.948784 
	86.957373	62.400000	51.858712	1.000001	79.000000	2075.000000	598137.625000	67760.875000	40790523.625000	38762.125000	40631.875000	0.000045	601963.582471	0.113286	0.100407	0.100072	6879.070730	6852.228468	4500.817012	1.863819	4502.680831	0.656933	688.790841	687.397575	0.145986	0.486412	0.032191	0.144775	0.013324	131919.204905	8730.572951	0.024833	0.002285	0.135292	0.029766	36692.266696	0.005106	7119393.914788	1086875.641376	0.152664	172981.493821	1133085.835767	1146213.814443	2636812.561033	402546.533843	7201879.502862	2667362.778838 
	87.086333	62.275000	51.600791	1.000001	79.000000	2075.000000	598122.000000	67856.000000	40790908.000000	38760.875000	40637.875000	0.000045	601958.772359	0.113448	0.100569	0.100232	6879.125699	6852.172781	4500.767508	1.863819	4502.631327	0.656931	689.893538	688.500276	0.145986	0.486383	0.032162	0.144763	0.013312	131911.208705	8722.576751	0.024831	0.002283	0.135291	0.029765	36692.161400	0.005106	7119315.641562	1088619.171246	0.152911	173258.984999	1133073.378206	1146243.410573	2636783.570949	403192.285647	7202065.460976	2667431.652213 
	87.215294	62.100000	51.342871	1.000001	79.000000	2075.000000	598337.250000	67664.000000	40791410.750000	38767.000000	40633.000000	0.000045	602151.045531	0.113087	0.100208	0.099875	6876.929122	6850.228798	4498.831612	1.863819	4500.695431	0.656835	687.223738	685.830480	0.145986	0.486344	0.032123	0.144747	0.013296	131900.750021	8712.118067	0.024828	0.002281	0.135272	0.029776	36686.791018	0.005107	7116254.708481	1084397.835651	0.152383	172587.139105	1132586.215962	1145660.445844	2635649.892030	401628.828019	7198402.582653	2666075.030612 
	87.342954	61.950000	51.087550	1.000001	79.000000	2075.000000	598094.125000	67667.625000	40791796.625000	38760.750000	40634.000000	0.000045	601909.868529	0.113139	0.100260	0.099926	6879.684613	6852.941221	4501.550242	1.863819	4503.414060	0.656972	687.852163	686.458910	0.145986	0.486315	0.032094	0.144735	0.013284	131892.722746	8704.090792	0.024826	0.002279	0.135300	0.029764	36694.425940	0.005105	7120553.257389	1085391.473971	0.152431	172745.281430	1133270.350727	1146360.597758	2637241.947181	401996.842211	7202801.770359	2667704.359392 
	87.472174	61.800000	50.829110	1.000001	79.000000	2075.000000	598082.000000	67604.500000	40792303.750000	38771.500000	40638.750000	0.000045	601890.726913	0.113036	0.100157	0.099824	6879.903404	6853.229651	4501.846828	1.863819	4503.710647	0.656987	687.174643	685.781394	0.145986	0.486276	0.032055	0.144719	0.013268	131882.173218	8693.541264	0.024823	0.002276	0.135303	0.029763	36695.298536	0.005105	7121022.203919	1084320.223524	0.152270	172574.786761	1133344.985826	1146408.702829	2637415.631081	401600.082787	7203104.023672	2667816.305064 
	87.601654	61.700000	50.570149	1.000001	79.000000	2075.000000	598218.750000	67704.000000	40792506.500000	38760.000000	40635.000000	0.000045	602037.793222	0.113176	0.100297	0.099963	6878.222775	6851.458110	4500.078548	1.863819	4501.942366	0.656899	687.957850	686.564603	0.145986	0.486260	0.032039	0.144713	0.013261	131877.955514	8689.323560	0.024822	0.002275	0.135285	0.029770	36690.372737	0.005106	7118226.295031	1085558.590735	0.152504	172771.878868	1132900.003458	1145998.490384	2636380.109271	402058.737309	7200526.580827	2666861.696602 
	87.731395	61.537500	50.310669	1.000001	79.000000	2075.000000	598144.750000	67721.250000	40792990.250000	38762.500000	40632.750000	0.000045	601966.203083	0.113219	0.100340	0.100005	6879.040783	6852.244662	4500.872879	1.863819	4502.736697	0.656940	688.330013	686.936771	0.145986	0.486223	0.032002	0.144697	0.013246	131867.892375	8679.260421	0.024819	0.002272	0.135293	0.029767	36692.635262	0.005106	7119482.248160	1086147.042096	0.152560	172865.533736	1133099.894449	1146210.217872	2636845.277096	402276.682258	7201856.904918	2667354.409229 
	87.860874	61.412500	50.051709	1.000001	79.000000	2075.000000	597986.000000	67646.750000	40793798.750000	38766.875000	40633.375000	0.000045	601800.082238	0.113124	0.100246	0.099912	6880.939673	6854.202624	4502.843841	1.863819	4504.707660	0.657040	687.880018	686.486783	0.145986	0.486161	0.031940	0.144672	0.013220	131851.073867	8662.441913	0.024815	0.002268	0.135314	0.029759	36698.213259	0.005104	7122598.626750	1085435.546229	0.152393	172752.295742	1133595.881113	1146683.468687	2637999.491389	402013.165270	7204830.429844	2668455.714757 
	87.992435	61.287500	49.788588	1.000001	79.000000	2075.000000	598206.500000	67604.500000	40793818.000000	38762.875000	40635.000000	0.000045	602014.439248	0.113012	0.100134	0.099801	6878.489602	6851.835766	4500.477292	1.863819	4502.341111	0.656921	686.873781	685.480547	0.145986	0.486160	0.031939	0.144671	0.013220	131850.673429	8662.041475	0.024815	0.002268	0.135289	0.029770	36691.600559	0.005106	7118856.768577	1083844.540163	0.152250	172499.079463	1133000.346360	1146056.594269	2636613.617991	401423.903764	7200891.658590	2666996.910589 
	88.123215	61.112500	49.527028	1.000001	79.000000	2075.000000	598150.125000	67602.125000	40794479.625000	38768.625000	40638.125000	0.000045	601958.154145	0.113019	0.100140	0.099808	6879.132764	6852.472603	4501.124767	1.863819	4502.988585	0.656955	686.983402	685.590174	0.145986	0.486109	0.031888	0.144650	0.013199	131836.910419	8648.278465	0.024811	0.002264	0.135296	0.029767	36693.467610	0.005106	7119880.520007	1084017.876049	0.152252	172526.666704	1133163.281331	1146221.825338	2636992.785188	401488.102240	7201929.836840	2667381.421052 
	88.252435	60.900000	49.268588	1.000001	79.000000	2075.000000	598275.750000	67609.250000	40794883.250000	38767.375000	40638.125000	0.000045	602083.784638	0.113007	0.100129	0.099796	6877.697368	6851.049222	4499.707876	1.863819	4501.571694	0.656884	686.759674	685.366450	0.145986	0.486078	0.031857	0.144638	0.013186	131828.514361	8639.882407	0.024809	0.002262	0.135282	0.029773	36689.540795	0.005107	7117640.208407	1083664.135752	0.152250	172470.367231	1132806.724949	1145860.857025	2636163.040151	401357.087315	7199661.804241	2666541.408978 
	88.380875	60.800000	49.011708	1.000001	79.000000	2075.000000	598217.500000	67674.750000	40795346.750000	38765.750000	40638.500000	0.000045	602033.262448	0.113127	0.100249	0.099915	6878.274539	6851.542848	4500.208952	1.863819	4502.072771	0.656910	687.633502	686.240283	0.145986	0.486043	0.031821	0.144623	0.013172	131818.872881	8630.240928	0.024807	0.002259	0.135287	0.029770	36690.981857	0.005106	7118432.483964	1085045.792763	0.152428	172690.264600	1132932.819420	1146018.630218	2636456.475542	401868.812134	7200653.123234	2666908.564161 
	88.509575	60.750000	48.754308	1.000001	79.000000	2075.000000	598098.750000	67768.750000	40795888.750000	38772.125000	40637.750000	0.000045	601925.841137	0.113307	0.100428	0.100092	6879.502055	6852.644590	4501.319407	1.863819	4503.183225	0.656967	688.973182	687.579967	0.145986	0.486001	0.031780	0.144606	0.013154	131807.598589	8618.966635	0.024804	0.002256	0.135299	0.029764	36694.132947	0.005105	7120188.273620	1087164.029195	0.152688	173027.392132	1133212.261801	1146345.719548	2637106.768007	402653.344146	7202708.287732	2667669.736197 
	88.639835	60.600000	48.493787	1.000001	79.000000	2075.000000	598224.375000	67670.625000	40796439.625000	38772.000000	40641.750000	0.000045	602039.630201	0.113119	0.100240	0.099907	6878.201788	6851.475876	4500.159546	1.863819	4502.023365	0.656909	687.570710	686.177500	0.145986	0.485959	0.031738	0.144588	0.013137	131796.139799	8607.507845	0.024801	0.002253	0.135287	0.029770	36690.937756	0.005106	7118354.365929	1084946.525179	0.152415	172674.465686	1132920.386559	1146003.958710	2636427.542937	401832.046363	7200560.939361	2666874.421985 
	88.772696	60.462500	48.228066	1.000001	79.000000	2075.000000	598141.250000	67660.250000	40796838.500000	38775.625000	40636.375000	0.000045	601955.865809	0.113118	0.100239	0.099905	6879.158915	6852.431445	4501.121526	1.863819	4502.985345	0.656958	687.655595	686.262390	0.145986	0.485928	0.031707	0.144576	0.013124	131787.842842	8599.210888	0.024799	0.002251	0.135297	0.029766	36693.661532	0.005106	7119875.395815	1085080.747246	0.152402	172695.827775	1133162.465792	1146246.493042	2636990.887339	401881.758239	7202084.828713	2667438.825449 
	88.907116	60.300000	47.959226	1.000001	79.000000	2075.000000	598123.500000	67512.000000	40797373.250000	38771.125000	40637.000000	0.000045	601921.582431	0.112873	0.099995	0.099664	6879.550728	6852.988361	4501.687036	1.863819	4503.550855	0.656987	686.038595	684.645395	0.145986	0.485887	0.031666	0.144559	0.013107	131776.719658	8588.087704	0.024796	0.002248	0.135303	0.029765	36695.288209	0.005106	7120769.549436	1082524.043258	0.152023	172288.916019	1133304.774648	1146325.949642	2637322.055347	400934.830836	7202584.069652	2667623.729501 
	89.038416	60.200000	47.696626	1.000001	79.000000	2075.000000	598399.625000	67301.625000	40797675.625000	38770.750000	40637.625000	0.000045	602172.417110	0.112469	0.099592	0.099265	6876.685054	6850.403990	4499.107524	1.863819	4500.971343	0.656859	683.018741	681.625543	0.145986	0.485864	0.031643	0.144549	0.013098	131770.430088	8581.798134	0.024794	0.002247	0.135276	0.029779	36688.102046	0.005108	7116690.965557	1077749.218264	0.151440	171528.979621	1132655.648377	1145570.167493	2635811.468725	399166.377135	7197835.346597	2665864.943184 
	89.173096	60.075000	47.427266	1.000001	79.000000	2075.000000	598517.750000	67489.000000	40798120.000000	38778.375000	40638.250000	0.000045	602310.768778	0.112760	0.099883	0.099552	6875.105470	6848.631845	4497.342519	1.863819	4499.206338	0.656771	684.830804	683.437610	0.145986	0.485830	0.031609	0.144535	0.013084	131761.186901	8572.554947	0.024792	0.002244	0.135258	0.029785	36683.202296	0.005109	7113900.235976	1080614.360139	0.151902	171984.980752	1132211.490321	1145199.411639	2634777.865176	400227.540792	7195505.817020	2665002.154452 
	89.302056	59.925000	47.169345	1.000001	79.000000	2075.000000	598215.000000	67498.250000	40798681.750000	38772.625000	40639.125000	0.000045	602010.963337	0.112833	0.099955	0.099624	6878.529318	6851.997085	4500.716785	1.863819	4502.580604	0.656941	685.663889	684.270701	0.145986	0.485787	0.031566	0.144517	0.013066	131749.502371	8560.870417	0.024789	0.002241	0.135293	0.029770	36692.688634	0.005106	7119235.441401	1081931.597316	0.151973	172194.625394	1133060.613964	1146070.392223	2636753.867186	400715.406413	7200978.353764	2667029.019912 
	89.431276	59.800000	46.910905	1.000001	79.000000	2075.000000	598220.375000	67490.375000	40799312.625000	38768.250000	40641.125000	0.000045	602015.421549	0.112819	0.099941	0.099610	6878.478379	6851.955907	4500.685742	1.863819	4502.549560	0.656940	685.562769	684.169587	0.145986	0.485738	0.031517	0.144497	0.013046	131736.380166	8547.748212	0.024785	0.002238	0.135293	0.029770	36692.656107	0.005106	7119186.357354	1081771.721392	0.151952	172169.180370	1133052.802001	1146058.846130	2636735.687909	400656.193108	7200905.807462	2667002.150912 
	89.564917	59.787500	46.643624	1.000001	79.000000	2075.000000	598335.250000	67611.000000	40799445.250000	38778.250000	40640.375000	0.000045	602143.104846	0.112999	0.100120	0.099788	6877.019811	6850.379192	4499.111158	1.863819	4500.974977	0.656862	686.635576	685.242395	0.145986	0.485728	0.031507	0.144493	0.013042	131733.621584	8544.989630	0.024784	0.002237	0.135277	0.029776	36688.264440	0.005107	7116696.711152	1083467.987143	0.152243	172439.149235	1132656.562816	1145707.706825	2635813.596723	401284.439682	7198699.532393	2666185.011998 
	89.694657	59.587500	46.384145	1.000001	79.000000	2075.000000	598287.875000	67516.625000	40799747.125000	38771.750000	40643.125000	0.000045	602085.439139	0.112850	0.099972	0.099641	6877.678468	6851.137066	4499.873881	1.863819	4501.737700	0.656900	685.693807	684.300629	0.145986	0.485705	0.031484	0.144484	0.013032	131727.342649	8538.710696	0.024783	0.002235	0.135285	0.029773	36690.423490	0.005107	7117902.687718	1081978.918417	0.152008	172202.156775	1132848.499796	1145861.818147	2636260.254711	400732.932747	7199667.843153	2666543.645612 
	89.823617	59.400000	46.126224	1.000001	79.000000	2075.000000	598490.875000	67668.875000	40800093.375000	38770.125000	40642.625000	0.000045	602304.245462	0.113066	0.100187	0.099854	6875.179931	6848.498668	4497.241045	1.863819	4499.104864	0.656769	686.907183	685.514009	0.145986	0.485679	0.031457	0.144473	0.013021	131720.140767	8531.508813	0.024781	0.002234	0.135258	0.029784	36683.088087	0.005109	7113739.790253	1083897.448171	0.152367	172507.500027	1132185.954611	1145252.755240	2634718.440835	401443.499323	7195840.985012	2665126.290745 
	89.957257	59.287500	45.858944	1.000001	79.000000	2075.000000	598276.125000	67713.375000	40800832.375000	38770.125000	40647.875000	0.000045	602095.858563	0.113181	0.100302	0.099968	6877.559448	6850.793355	4499.547602	1.863819	4501.411420	0.656886	687.923971	686.530803	0.145986	0.485622	0.031401	0.144449	0.012998	131704.769967	8516.138014	0.024777	0.002230	0.135282	0.029773	36689.604381	0.005107	7117386.791926	1085505.148046	0.152515	172763.373206	1132766.392495	1145865.124300	2636069.182195	402038.943721	7199688.616344	2666551.339387 
	90.088817	59.200000	45.595823	1.000001	79.000000	2075.000000	598121.125000	67355.875000	40801037.625000	38777.250000	40641.000000	0.000045	601901.731239	0.112612	0.099735	0.099406	6879.777621	6853.391324	4502.148867	1.863819	4504.012685	0.657016	684.295918	682.902752	0.145986	0.485606	0.031385	0.144443	0.012992	131700.500915	8511.868961	0.024776	0.002228	0.135309	0.029765	36696.894015	0.005106	7121499.771146	1079768.671745	0.151621	171850.385370	1133420.992950	1146375.026862	2637592.507832	399914.322869	7202892.431164	2667737.937468 
	90.217777	59.125000	45.337903	1.000001	79.000000	2075.000000	598420.250000	67544.000000	40801527.000000	38775.500000	40641.000000	0.000045	602220.049107	0.112871	0.099993	0.099661	6876.141150	6849.589886	4498.355288	1.863819	4500.219106	0.656827	685.680911	684.287750	0.145986	0.485569	0.031347	0.144427	0.012976	131690.322331	8501.690377	0.024773	0.002226	0.135270	0.029780	36686.329086	0.005108	7115501.570304	1081958.555294	0.152057	172198.915886	1132466.350393	1145483.522974	2635370.951964	400725.390850	7197290.942596	2665663.312073 
	90.347258	59.000000	45.078943	1.000001	79.000000	2075.000000	598462.500000	67574.750000	40802346.000000	38771.375000	40642.125000	0.000045	602265.481946	0.112914	0.100036	0.099704	6875.622437	6849.043142	4497.821695	1.863819	4499.685514	0.656801	685.922993	684.529840	0.145986	0.485506	0.031285	0.144401	0.012950	131673.288028	8484.656074	0.024769	0.002221	0.135265	0.029782	36684.906622	0.005108	7114657.883139	1082341.334530	0.152128	172259.837045	1132332.073517	1145359.933022	2635058.475237	400867.160937	7196514.403414	2665375.704968 
	90.477258	58.850000	44.818942	1.000001	79.000000	2075.000000	598497.125000	67533.875000	40802469.875000	38768.625000	40644.375000	0.000045	602295.303739	0.112839	0.099961	0.099630	6875.282001	6848.754419	4497.534962	1.863819	4499.398780	0.656787	685.382363	683.989211	0.145986	0.485496	0.031275	0.144398	0.012946	131670.711586	8482.079632	0.024768	0.002221	0.135262	0.029784	36684.114952	0.005109	7114204.515249	1081486.520364	0.152018	172123.789253	1132259.917833	1145268.143431	2634890.561203	400550.563098	7195937.671945	2665162.100720 
	90.606738	58.800000	44.559982	1.000001	79.000000	2075.000000	598500.750000	67368.500000	40802849.500000	38780.250000	40645.625000	0.000045	602280.385321	0.112562	0.099685	0.099357	6875.452301	6849.111885	4497.898523	1.863819	4499.762342	0.656806	683.523929	682.130781	0.145986	0.485467	0.031246	0.144386	0.012934	131662.815905	8474.183951	0.024766	0.002219	0.135266	0.029784	36685.164874	0.005109	7114779.358763	1078548.072514	0.151593	171656.121123	1132351.406947	1145288.405920	2635103.466209	399462.249079	7196064.985018	2665209.253710 
	90.734138	58.700000	44.305181	1.000001	79.000000	2075.000000	598629.625000	67498.625000	40803306.875000	38769.000000	40643.250000	0.000045	602423.017741	0.112755	0.099878	0.099547	6873.824437	6847.357719	4496.151700	1.863819	4498.015519	0.656719	684.669105	683.275961	0.145986	0.485432	0.031211	0.144371	0.012920	131653.303202	8464.671248	0.024763	0.002216	0.135248	0.029790	36680.315424	0.005110	7112017.377764	1080358.769601	0.151906	171944.302287	1131911.824367	1144897.035209	2634080.510283	400132.877630	7193605.928369	2664298.491989 
	90.863358	58.487500	44.046741	1.000001	79.000000	2075.000000	598417.125000	67725.625000	40803868.125000	38782.250000	40649.375000	0.000045	602237.341731	0.113175	0.100296	0.099962	6875.943708	6849.186341	4497.989332	1.863819	4499.853151	0.656812	687.720041	686.326902	0.145986	0.485389	0.031168	0.144353	0.012902	131641.630164	8452.998210	0.024760	0.002213	0.135267	0.029780	36685.506519	0.005108	7114922.941365	1085182.751136	0.152522	172712.062185	1132374.258810	1145469.737025	2635156.644950	401919.537458	7197204.322855	2665631.230687 
	90.992578	58.400000	43.788301	1.000001	79.000000	2075.000000	598461.750000	67431.500000	40804062.500000	38776.625000	40648.625000	0.000045	602248.680700	0.112675	0.099797	0.099468	6875.814250	6849.396626	4498.202738	1.863819	4500.066556	0.656823	684.322458	682.929321	0.145986	0.485374	0.031153	0.144347	0.012896	131637.587525	8448.955571	0.024759	0.002212	0.135269	0.029782	36686.120290	0.005108	7115260.366474	1079810.680989	0.151760	171857.071344	1132427.961641	1145394.229634	2635281.617213	399929.881848	7196729.895550	2665455.516870 
	91.122838	58.262500	43.527781	1.000001	79.000000	2075.000000	598421.000000	67478.000000	40804789.250000	38777.500000	40645.250000	0.000045	602213.395504	0.112760	0.099882	0.099552	6876.217121	6849.740544	4498.558321	1.863819	4500.422140	0.656842	684.940760	683.547630	0.145986	0.485318	0.031097	0.144324	0.012873	131622.472600	8433.840646	0.024755	0.002208	0.135273	0.029780	36687.177517	0.005108	7115822.595985	1080788.316784	0.151885	172012.666790	1132517.443176	1145506.052640	2635489.850365	400291.969179	7197432.500777	2665715.741028 
	91.251539	58.100000	43.270380	1.000001	79.000000	2075.000000	598568.625000	67315.375000	40805135.875000	38776.625000	40648.125000	0.000045	602341.895061	0.112461	0.099584	0.099256	6874.750196	6848.480330	4497.303671	1.863819	4499.167489	0.656780	682.766668	681.373542	0.145986	0.485292	0.031071	0.144313	0.012862	131615.263573	8426.631620	0.024754	0.002206	0.135260	0.029787	36683.696903	0.005109	7113838.810682	1077350.766960	0.151444	171465.564177	1132201.714189	1145111.855371	2634755.115067	399018.802578	7194955.684327	2664798.401603 
	91.380759	58.037500	43.011940	1.000001	79.000000	2075.000000	598566.500000	67362.750000	40805879.250000	38775.250000	40644.875000	0.000045	602345.079676	0.112540	0.099663	0.099335	6874.713849	6848.390308	4497.225579	1.863819	4499.089398	0.656777	683.301606	681.908486	0.145986	0.485235	0.031014	0.144290	0.012838	131599.803184	8411.171230	0.024750	0.002202	0.135260	0.029787	36683.542255	0.005109	7113715.336609	1078196.592071	0.151566	171600.181317	1132182.062696	1145112.590673	2634709.383929	399332.071137	7194960.304370	2664800.112730 
	91.509979	57.900000	42.753500	1.000001	79.000000	2075.000000	598434.875000	67427.125000	40805982.875000	38771.125000	40645.750000	0.000045	602221.484839	0.112672	0.099795	0.099466	6876.124757	6849.707806	4498.544740	1.863819	4500.408559	0.656843	684.338191	682.945072	0.145986	0.485227	0.031006	0.144286	0.012835	131597.648053	8409.016099	0.024749	0.002202	0.135273	0.029781	36687.242101	0.005108	7115801.122076	1079835.585508	0.151752	171861.035018	1132514.025500	1145479.913972	2635481.897065	399939.105744	7197268.266548	2665654.913536 
	91.640240	57.700000	42.492979	1.000001	79.000000	2075.000000	598782.125000	67328.375000	40806310.875000	38772.500000	40644.875000	0.000045	602555.510555	0.112442	0.099565	0.099238	6872.312988	6846.062170	4494.904368	1.863819	4496.768187	0.656661	682.399626	681.006511	0.145986	0.485202	0.030981	0.144276	0.012825	131590.826530	8402.194576	0.024747	0.002200	0.135236	0.029798	36677.081276	0.005111	7110045.163899	1076770.437451	0.151444	171373.201940	1131597.937030	1144501.055235	2633350.060703	398803.865723	7191117.910844	2663377.004016 
	91.771539	57.612500	42.230379	1.000001	79.000000	2075.000000	598629.125000	67295.625000	40807025.875000	38778.625000	40645.625000	0.000045	602399.809464	0.112416	0.099539	0.099213	6874.089261	6847.851157	4496.704828	1.863819	4498.568647	0.656753	682.400586	681.007478	0.145986	0.485147	0.030926	0.144253	0.012802	131575.956583	8387.324629	0.024743	0.002196	0.135255	0.029790	36682.183364	0.005110	7112891.953544	1076771.966627	0.151383	171373.445316	1132051.017315	1144949.065925	2634404.427239	398804.432084	7193932.847261	2664419.573060 
	91.900760	57.500000	41.971938	1.000001	79.000000	2075.000000	598573.125000	67549.625000	40807343.125000	38778.375000	40649.250000	0.000045	602372.590520	0.112851	0.099973	0.099642	6874.399875	6847.866596	4496.725357	1.863819	4498.589175	0.656754	685.375362	683.982256	0.145986	0.485123	0.030901	0.144243	0.012792	131569.358755	8380.726801	0.024742	0.002194	0.135255	0.029788	36682.268081	0.005109	7112924.412074	1081475.524655	0.152044	172122.039233	1132056.183246	1145066.460262	2634416.448916	400546.490613	7194670.458215	2664692.762302 
	92.030240	57.400000	41.712978	1.000001	79.000000	2075.000000	598532.250000	67452.500000	40807689.750000	38777.875000	40649.375000	0.000045	602321.088827	0.112697	0.099819	0.099489	6874.987673	6848.557540	4497.421862	1.863819	4499.285681	0.656790	684.387693	682.994591	0.145986	0.485096	0.030875	0.144232	0.012781	131562.150060	8373.518106	0.024740	0.002192	0.135262	0.029786	36684.247103	0.005109	7114025.688959	1079913.882114	0.151801	171873.496300	1132231.456767	1145202.414608	2634824.329244	399968.104487	7195524.685244	2665009.142683 
	92.160500	57.250000	41.452457	1.000001	79.000000	2075.000000	598727.250000	67528.500000	40808227.000000	38773.250000	40651.500000	0.000045	602523.375650	0.112787	0.099909	0.099579	6872.679515	6846.194592	4495.067533	1.863819	4496.931351	0.656672	684.768076	683.374979	0.145986	0.485055	0.030834	0.144215	0.012764	131550.977062	8362.345108	0.024737	0.002189	0.135238	0.029795	36677.702846	0.005111	7110303.151077	1080515.331074	0.151965	171969.219799	1131638.996932	1144631.046205	2633445.611510	400190.863361	7191934.668843	2663679.506979 
	92.289460	57.100000	41.194537	1.000001	79.000000	2075.000000	598553.000000	67345.000000	40808785.000000	38782.750000	40646.875000	0.000045	602329.679523	0.112513	0.099636	0.099308	6874.889619	6848.583935	4497.465827	1.863819	4499.329645	0.656794	683.135525	681.742433	0.145986	0.485012	0.030791	0.144198	0.012746	131539.372649	8350.740695	0.024734	0.002186	0.135263	0.029787	36684.464216	0.005109	7114095.203191	1077934.037195	0.151521	171558.394444	1132242.520292	1145166.104747	2634850.075256	399234.828591	7195296.543480	2664924.645733 
	92.417640	57.000000	40.938177	1.000001	79.000000	2075.000000	598643.250000	67268.500000	40809293.000000	38780.250000	40647.000000	0.000045	602410.816522	0.112368	0.099492	0.099165	6873.963660	6847.758283	4496.648324	1.863819	4498.512142	0.656753	682.063388	680.670301	0.145986	0.484973	0.030752	0.144182	0.012730	131528.808158	8340.176205	0.024731	0.002184	0.135255	0.029791	36682.219984	0.005110	7112802.611450	1076238.841439	0.151310	171288.595874	1132036.798090	1144922.309725	2634371.337574	398606.978311	7193764.732967	2664357.308506 
	92.548421	56.900000	40.676617	1.000001	79.000000	2075.000000	598846.375000	67316.875000	40809573.375000	38780.500000	40649.000000	0.000045	602618.073501	0.112411	0.099534	0.099207	6871.599514	6845.371748	4494.266286	1.863819	4496.130104	0.656634	682.117023	680.723938	0.145986	0.484952	0.030730	0.144173	0.012722	131522.977454	8334.345500	0.024729	0.002182	0.135230	0.029801	36675.574578	0.005112	7109036.262570	1076323.649704	0.151402	171302.093518	1131437.365523	1144331.647446	2632976.393544	398638.388779	7190053.489470	2662982.773878 
	92.676862	56.800000	40.419734	1.000001	79.000000	2075.000000	598591.375000	67365.875000	40809938.375000	38785.000000	40648.125000	0.000045	602370.148114	0.112541	0.099664	0.099336	6874.427748	6848.104620	4497.005011	1.863819	4498.868830	0.656772	683.276788	681.883707	0.145986	0.484924	0.030702	0.144161	0.012710	131515.386924	8326.754970	0.024727	0.002180	0.135259	0.029788	36683.273709	0.005110	7113366.586498	1078157.412234	0.151568	171593.945658	1132126.557436	1145056.777735	2634580.217221	399317.560087	7194609.621061	2664670.230023 
	92.805301	56.687500	40.162856	1.000001	79.000000	2075.000000	598697.375000	67169.125000	40810379.625000	38781.000000	40649.750000	0.000045	602453.515373	0.112192	0.099316	0.098991	6873.476468	6847.391210	4496.298678	1.863819	4498.162497	0.656737	680.822522	679.429445	0.145986	0.484890	0.030669	0.144147	0.012696	131506.210768	8317.578814	0.024725	0.002178	0.135251	0.029794	36681.334630	0.005110	7112249.770796	1074276.866876	0.151046	170976.338171	1131948.810837	1144788.634889	2634166.581776	397880.321065	7192924.828531	2664046.232789 
	92.934521	56.600000	39.904416	1.000001	79.000000	2075.000000	598846.500000	67168.750000	40810976.500000	38783.875000	40656.000000	0.000045	602601.669047	0.112164	0.099287	0.098963	6871.786577	6845.725113	4494.642152	1.863819	4496.505970	0.656655	680.461436	679.068365	0.145986	0.484844	0.030623	0.144128	0.012677	131493.798379	8305.166425	0.024722	0.002174	0.135235	0.029801	36676.747799	0.005112	7109630.561549	1073705.947337	0.151021	170885.473576	1131531.951069	1144362.880108	2633196.504278	397668.869384	7190249.730229	2663055.455640 
	93.063481	56.500000	39.646496	1.000001	79.000000	2075.000000	598826.000000	67338.500000	40811235.250000	38784.375000	40653.125000	0.000045	602600.242166	0.112451	0.099574	0.099247	6871.802849	6845.547563	4494.468751	1.863819	4496.332570	0.656647	682.407530	681.014461	0.145986	0.484824	0.030603	0.144120	0.012669	131488.417552	8299.785598	0.024720	0.002173	0.135233	0.029800	36676.284390	0.005112	7109356.390293	1076783.008508	0.151460	171375.202684	1131488.315393	1144392.969205	2633094.959368	398808.521670	7190438.785750	2663125.476204 
3) DMA8000 Temperature Scan 
	93.192961	56.300000	40.258961	1.000001	79.000000	2075.000000	598963.000000	67376.250000	40811703.250000	38776.000000	40655.625000	0.000045	602740.602940	0.112488	0.099611	0.099284	6870.202606	6843.926478	4492.855170	1.863819	4494.718988	0.656567	682.500664	681.107600	0.145986	0.484788	0.030567	0.144105	0.012654	131478.685338	8290.053384	0.024718	0.002171	0.135216	0.029807	36671.804353	0.005113	7106805.083061	1076930.273883	0.151535	171398.640678	1131082.262557	1143995.008161	2632150.030763	398863.064401	7187938.320786	2662199.378069 
	93.326602	56.350000	40.526241	1.000001	79.000000	2075.000000	598447.125000	67379.625000	40811768.125000	38776.250000	40653.125000	0.000045	602228.341483	0.112591	0.099714	0.099385	6876.046469	6849.685028	4498.614760	1.863819	4500.478579	0.656856	683.777310	682.384246	0.145986	0.484783	0.030562	0.144103	0.012652	131477.336248	8288.704294	0.024718	0.002170	0.135276	0.029781	36687.934870	0.005108	7115911.834158	1078948.837825	0.151625	171719.904853	1132531.645862	1145476.169373	2635522.901540	399610.680676	7197244.738520	2665646.199452 
	93.458682	57.662500	40.790402	1.000001	79.000000	2075.000000	596189.000000	67629.500000	40805688.000000	38787.125000	40643.500000	0.000045	600012.560695	0.113436	0.100557	0.100220	6901.438957	6874.431561	4523.263763	1.863819	4525.127582	0.658076	692.054204	690.661082	0.145986	0.485249	0.031028	0.144296	0.012844	131603.780698	8415.148744	0.024751	0.002203	0.135527	0.029669	36756.117398	0.005089	7154885.496268	1092035.721054	0.152628	173802.745358	1138734.491923	1151921.714957	2649957.591210	404457.674464	7237743.327914	2680645.677005 
	93.593102	59.337500	41.059242	1.000001	79.000000	2075.000000	594001.250000	67713.500000	40797347.750000	38776.875000	40634.125000	0.000045	597848.311099	0.113996	0.101115	0.100772	6926.422613	6898.959808	4547.658073	1.863819	4549.521891	0.659272	698.378177	696.984976	0.145986	0.485889	0.031668	0.144560	0.013108	131777.250074	8588.618120	0.024796	0.002248	0.135773	0.029560	36822.914302	0.005070	7193456.450920	1102034.717701	0.153200	175394.133840	1144873.245153	1158230.482094	2664243.129970	408161.006556	7277382.512298	2695326.856407 
	93.722062	60.825000	41.317162	1.000001	79.000000	2075.000000	592396.625000	67865.625000	40789319.375000	38776.125000	40623.000000	0.000045	596271.334518	0.114561	0.101679	0.101330	6944.741129	6916.833179	4565.402348	1.863819	4567.266167	0.660134	704.095351	702.702074	0.145986	0.486505	0.032284	0.144814	0.013362	131944.257421	8755.625467	0.024839	0.002292	0.135951	0.029481	36871.035639	0.005057	7221512.733693	1111074.282044	0.153856	176832.824049	1149338.537704	1162862.383050	2674634.345812	411508.993350	7306485.627380	2706105.787918 
	93.851023	61.975000	41.575084	1.000001	79.000000	2075.000000	591359.625000	67587.375000	40783574.875000	38765.125000	40614.625000	0.000045	595209.424774	0.114291	0.101410	0.101064	6957.131202	6929.375174	4577.851870	1.863819	4579.715689	0.660736	703.508084	702.114752	0.145986	0.486946	0.032724	0.144995	0.013544	132063.770167	8875.138213	0.024871	0.002323	0.136075	0.029429	36904.639696	0.005048	7241197.240443	1110145.640653	0.153310	176685.026298	1152471.421773	1165936.523368	2681924.903868	411165.052094	7325801.035959	2713259.642948 
	93.980243	62.962500	41.833523	1.000001	79.000000	2075.000000	590022.750000	67324.500000	40778216.000000	38768.875000	40608.250000	0.000045	593851.356669	0.114105	0.101224	0.100880	6973.041342	6945.369646	4593.760002	1.863819	4595.623820	0.661504	703.840020	702.446636	0.145986	0.487357	0.033136	0.145165	0.013713	132175.271291	8986.639337	0.024900	0.002352	0.136233	0.029362	36947.571980	0.005036	7266350.312402	1110670.397681	0.152851	176768.543907	1156474.654338	1169906.297206	2691240.856445	411359.406548	7350743.880373	2722497.733471 
	94.109723	63.587500	42.092484	1.000001	79.000000	2075.000000	589195.000000	67499.250000	40775172.000000	38770.375000	40605.500000	0.000045	593048.814834	0.114562	0.101679	0.101331	6982.477593	6954.459711	4602.800990	1.863819	4604.664809	0.661939	707.934703	706.541291	0.145986	0.487590	0.033369	0.145261	0.013810	132238.612056	9049.980102	0.024916	0.002369	0.136323	0.029321	36971.883447	0.005029	7280645.431503	1117144.642669	0.153440	177798.951183	1158749.791403	1172311.198496	2696535.345001	413757.275062	7365854.332792	2728094.197330 
	94.241803	64.237500	42.356645	1.000001	79.000000	2075.000000	588663.125000	67274.625000	40771667.875000	38762.625000	40606.000000	0.000045	592494.852217	0.114284	0.101402	0.101057	6989.005973	6961.163877	4609.448633	1.863819	4611.312452	0.662257	706.685272	705.291826	0.145986	0.487859	0.033638	0.145372	0.013921	132311.531610	9122.899656	0.024935	0.002388	0.136388	0.029295	36989.610068	0.005025	7291156.322594	1115169.057159	0.152948	177484.527233	1160422.650351	1173917.154170	2700428.267627	413025.576725	7375944.857884	2731831.428846 
	94.371283	64.475000	42.615604	1.000001	79.000000	2075.000000	588532.125000	67288.375000	40769866.875000	38761.750000	40600.500000	0.000045	592366.261334	0.114333	0.101451	0.101105	6990.523146	6962.642571	4610.898263	1.863819	4612.762081	0.662324	707.174810	705.781347	0.145986	0.487997	0.033776	0.145429	0.013977	132349.011561	9160.379607	0.024945	0.002398	0.136402	0.029288	36993.382216	0.005024	7293448.397886	1115943.060069	0.153006	177607.713525	1160787.445175	1174296.382001	2701277.184402	413312.244470	7378327.618502	2732713.932778 
	94.505446	64.675000	42.883929	1.000001	79.000000	2075.000000	588192.000000	67572.000000	40768396.250000	38746.750000	40596.125000	0.000045	592060.642205	0.114881	0.101997	0.101646	6994.131624	6965.855882	4614.087835	1.863819	4615.951654	0.662477	711.314965	709.921488	0.145986	0.488110	0.033889	0.145475	0.014024	132379.617106	9190.985152	0.024953	0.002405	0.136433	0.029271	37001.889843	0.005021	7298491.576883	1122489.225734	0.153797	178649.567323	1161590.091406	1175247.722123	2703145.028475	415736.750272	7384305.069519	2734927.803526 
	94.633624	64.750000	43.140285	1.000001	79.000000	2075.000000	587928.750000	66999.500000	40768190.750000	38760.375000	40591.000000	0.000045	591734.018016	0.113959	0.101078	0.100735	6997.992231	6970.351722	4618.580358	1.863819	4620.444176	0.662694	705.355835	703.962356	0.145986	0.488126	0.033905	0.145482	0.014030	132383.893883	9195.261929	0.024954	0.002407	0.136478	0.029258	37014.019449	0.005018	7305594.909012	1113066.971052	0.152358	177149.970103	1162720.620931	1176138.322752	2705775.892227	412247.026316	7389900.882734	2737000.326938 
	94.762844	64.900000	43.398725	1.000001	79.000000	2075.000000	588223.125000	67117.625000	40767124.375000	38758.000000	40595.125000	0.000045	592039.880726	0.114102	0.101221	0.100877	6994.376892	6966.646247	4614.857666	1.863819	4616.721485	0.662512	705.980572	704.587083	0.145986	0.488208	0.033987	0.145516	0.014064	132406.087074	9217.455120	0.024960	0.002412	0.136441	0.029273	37003.863439	0.005021	7299708.791501	1114054.755413	0.152616	177307.180743	1161783.816975	1175235.922583	2703595.848704	412612.872375	7384230.930759	2734900.344725
