Repository: greenteawarrior/MatSci

# matsci
Some useful jupyter notebooks (code and visualizations) from MatSci projects at Olin College. We analyzed firefighter jackets and various gluten-free breads.

File: FirefighterJacket/data/DMA/feb26_dma/Nomex Feb26_30_DCnone.txt (part 11 of 32)
1) DMA8000 Temperature Scan 
	Time     	Sample     	Program     	Frequency     	Raw Dynamic	Raw Static	In-Phase     	Out-Of-Phase	Zero Displacement	Min Displacement	Max Displacement	Spring     	C*     	Measured     	Corrected     	Corrected     	Stiffness*	Total     	Stiffness     	Inertia     	Sample     	Ratio of     	Total     	Sample     	Total Applied	Static Force	Static     	Static     	Static     	Static Stress	Static     	Static Strain	Static     	Dynamic Force	Displacement	Dynamic     	Dynamic     	Storage     	Loss Modulus	Tan Delta     	Loss Viscosity	Storage     	Complex     	Shear Storage	Shear Loss	Complex     	Shear Complex 
	          	Temperature	Temperature	          	Force     	Force     	Angle     	Angle     	               	               	               	Stiffness     	          	Tan Delta     	Total Tan Delta	Total Delta	          	Stiffness'	Less Spring	          	Stiffness'	Sample to Total	Stiffness''	Stiffness''	Static Force	          	Force Corrected	Displacement	Displacement Co	          	Stress Correcte	          	Strain Correcte	          	Amplitude     	Stress     	Strain     	Modulus     	          	          	               	Viscosity     	Viscosity     	Modulus     	Modulus     	Modulus     	Modulus      
	94.897264	64.900000	43.667565	1.000001	79.000000	2075.000000	588174.375000	66583.125000	40767174.125000	38761.500000	40598.000000	0.000045	591931.083777	0.113203	0.100324	0.099990	6995.662459	6968.553725	4616.765948	1.863819	4618.629766	0.662604	699.917129	698.523640	0.145986	0.488204	0.033983	0.145514	0.014063	132405.051677	9216.419723	0.024960	0.002412	0.136460	0.029270	37009.028246	0.005021	7302726.062685	1104467.569336	0.151240	175781.333897	1162264.030218	1175481.498487	2704713.356550	409062.062717	7385773.930898	2735471.826259 
	95.025704	64.800000	43.924446	1.000001	79.000000	2075.000000	587834.375000	67059.375000	40767422.625000	38760.000000	40596.375000	0.000045	591647.033464	0.114079	0.101197	0.100854	6999.021083	6971.293749	4619.509984	1.863819	4621.373802	0.662738	706.287578	704.894092	0.145986	0.488185	0.033964	0.145506	0.014055	132399.879909	9211.247955	0.024958	0.002411	0.136487	0.029253	37016.465255	0.005018	7307064.782742	1114540.181344	0.152529	177384.438618	1162954.558415	1176404.923486	2706320.289905	412792.659757	7391575.985879	2737620.735511 
	95.160124	64.700000	44.193286	1.000001	79.000000	2075.000000	588009.125000	67209.375000	40767424.125000	38749.750000	40596.000000	0.000045	591837.672991	0.114300	0.101418	0.101072	6996.766596	6968.890983	4617.107242	1.863819	4618.971061	0.662621	707.582928	706.189442	0.145986	0.488185	0.033964	0.145506	0.014055	132399.848691	9211.216737	0.024958	0.002411	0.136463	0.029262	37009.972337	0.005019	7303265.698480	1116588.318120	0.152889	177710.409452	1162349.915855	1175856.418324	2704913.221659	413551.228933	7388129.623575	2736344.305028 
	95.291424	64.512500	44.455886	1.000001	79.000000	2075.000000	588145.625000	67053.125000	40767900.375000	38764.625000	40598.250000	0.000045	591955.570781	0.114008	0.101127	0.100784	6995.373074	6967.705675	4615.929623	1.863819	4617.793441	0.662565	705.429725	704.036243	0.145986	0.488148	0.033927	0.145491	0.014040	132389.937069	9201.305115	0.024956	0.002408	0.136452	0.029269	37006.829193	0.005020	7301403.711184	1113183.797331	0.152462	177168.563568	1162053.571607	1175481.689863	2704223.596735	412290.295308	7385775.133344	2735472.271609 
	95.421424	64.475000	44.715887	1.000001	79.000000	2075.000000	587913.250000	66949.000000	40768148.250000	38755.750000	40596.000000	0.000045	591712.901775	0.113876	0.100995	0.100654	6998.241966	6970.658580	4618.886530	1.863819	4620.750348	0.662709	704.810011	703.416531	0.145986	0.488129	0.033908	0.145483	0.014032	132384.778377	9196.146423	0.024954	0.002407	0.136481	0.029257	37014.843087	0.005018	7306079.011308	1112203.943000	0.152230	177012.615032	1162797.668143	1176193.811801	2705955.189373	411927.386296	7390249.530990	2737129.455922 
	95.550127	64.312500	44.973291	1.000001	79.000000	2075.000000	588011.000000	67246.500000	40768735.000000	38756.250000	40600.375000	0.000045	591843.752931	0.114363	0.101481	0.101134	6996.694719	6968.775356	4617.012778	1.863819	4618.876597	0.662619	708.007930	706.614457	0.145986	0.488084	0.033863	0.145465	0.014013	132372.567223	9183.935269	0.024951	0.002404	0.136463	0.029262	37009.829334	0.005019	7303116.337168	1117260.328137	0.152984	177817.363083	1162326.144282	1175849.089083	2704857.902655	413800.121532	7388083.572554	2736327.249094 
	95.679085	64.300000	45.231208	1.000001	79.000000	2075.000000	588252.375000	67155.625000	40768651.875000	38758.125000	40596.000000	0.000045	592073.251095	0.114161	0.101280	0.100936	6993.982676	6966.211985	4614.448065	1.863819	4616.311883	0.662494	706.346351	704.952876	0.145986	0.488091	0.033869	0.145467	0.014016	132374.297172	9185.665218	0.024951	0.002404	0.136437	0.029274	37002.886350	0.005021	7299061.152151	1114633.128091	0.152709	177399.231540	1161680.742053	1175147.919969	2703355.982278	412827.084478	7383677.993594	2734695.553183 
	95.808305	64.300000	45.489648	1.000001	79.000000	2075.000000	588024.750000	66930.750000	40769116.750000	38757.750000	40599.000000	0.000045	591821.621697	0.113823	0.100942	0.100602	6996.956362	6969.413288	4617.656872	1.863819	4619.520691	0.662651	704.317734	702.924264	0.145986	0.488055	0.033834	0.145453	0.014001	132364.622498	9175.990544	0.024949	0.002402	0.136469	0.029263	37011.603098	0.005019	7304134.743454	1111425.596270	0.152164	176888.737400	1162488.228548	1175869.255884	2705235.090168	411639.109730	7388210.284404	2736374.179409 
	95.943505	64.200000	45.760048	1.000001	79.000000	2075.000000	588155.750000	67105.500000	40768908.000000	38768.500000	40598.000000	0.000045	591971.565523	0.114095	0.101213	0.100870	6995.184063	6967.456392	4615.696607	1.863819	4617.560426	0.662555	706.010281	704.616809	0.145986	0.488071	0.033850	0.145459	0.014008	132368.966856	9180.334902	0.024950	0.002403	0.136450	0.029269	37006.285426	0.005020	7301035.279519	1114101.755700	0.152595	177314.661065	1161994.933933	1175445.751838	2704087.140563	412630.279889	7385549.327899	2735388.639963 
	96.076106	64.200000	46.025249	1.000001	79.000000	2075.000000	588184.625000	67222.625000	40768431.875000	38759.375000	40597.750000	0.000045	592013.542411	0.114288	0.101406	0.101061	6994.688067	6966.826508	4615.059037	1.863819	4616.922856	0.662524	707.292542	705.899065	0.145986	0.488107	0.033886	0.145474	0.014023	132378.875696	9190.243742	0.024953	0.002405	0.136443	0.029271	37004.520232	0.005021	7300027.188331	1116129.190239	0.152894	177637.337038	1161834.491365	1175335.870649	2703713.773456	413381.181570	7384858.923478	2735132.934622 
	96.208706	64.100000	46.290449	1.000001	79.000000	2075.000000	587918.250000	67114.750000	40768499.000000	38761.125000	40595.125000	0.000045	591736.646111	0.114157	0.101275	0.100931	6997.961151	6970.182370	4618.415982	1.863819	4620.279801	0.662686	706.717069	705.323593	0.145986	0.488102	0.033881	0.145472	0.014021	132377.478724	9188.846770	0.024952	0.002405	0.136477	0.029257	37013.601691	0.005018	7305335.007104	1115219.284497	0.152658	177492.521156	1162679.256290	1176149.075616	2705679.632261	413044.179443	7389968.445029	2737025.350011 
	96.338966	64.100000	46.550969	1.000001	79.000000	2075.000000	587825.375000	66937.375000	40767803.625000	38758.000000	40600.500000	0.000045	591624.275758	0.113873	0.100992	0.100651	6999.290311	6971.705888	4619.928274	1.863819	4621.792093	0.662758	704.896865	703.503382	0.145986	0.488156	0.033934	0.145494	0.014043	132391.950604	9203.318650	0.024956	0.002409	0.136491	0.029253	37017.627818	0.005018	7307726.161079	1112341.266659	0.152214	177034.470753	1163059.819963	1176456.267206	2706565.244844	411978.246911	7391898.588240	2737740.217867 
	96.466886	64.100000	46.806810	1.000001	79.000000	2075.000000	587726.250000	66784.000000	40767346.000000	38762.125000	40595.125000	0.000045	591508.450992	0.113631	0.100751	0.100412	7000.660859	6973.241026	4621.456024	1.863819	4623.319842	0.662832	703.369053	701.975566	0.145986	0.488191	0.033970	0.145509	0.014057	132401.474622	9212.842668	0.024959	0.002411	0.136506	0.029248	37021.714289	0.005017	7310141.755712	1109925.567111	0.151834	176650.000534	1163444.273485	1176778.568888	2707459.909523	411083.543374	7393923.671037	2738490.248532 
	96.595586	64.162500	47.064210	1.000001	79.000000	2075.000000	587098.000000	67259.000000	40766681.750000	38757.875000	40595.125000	0.000045	590938.097168	0.114562	0.101679	0.101331	7007.417665	6979.327713	4627.531985	1.863819	4629.395804	0.663124	710.468905	709.075412	0.145986	0.488242	0.034021	0.145530	0.014078	132415.299026	9226.667072	0.024962	0.002415	0.136567	0.029217	37038.047664	0.005011	7319748.735398	1121151.456810	0.153168	178436.654955	1164973.270579	1178559.443132	2711018.050147	415241.280300	7405113.242785	2742634.534365 
	96.727146	64.300000	47.327331	1.000001	80.000000	2075.000000	594361.750000	67408.000000	40763155.000000	38741.750000	40600.500000	0.000045	598171.988919	0.113412	0.100533	0.100196	7010.303438	6983.008944	4631.156251	1.863819	4633.020069	0.663293	702.830486	701.436959	0.145986	0.488512	0.034291	0.145641	0.014190	132488.700713	9300.068759	0.024981	0.002434	0.138331	0.029578	37516.464439	0.005073	7325479.226153	1109073.950296	0.151400	176514.461616	1165885.305787	1179171.701411	2713140.454131	410768.129739	7408960.178057	2744059.325206 
	96.858966	64.400000	47.590971	1.000001	80.000000	2075.000000	596113.000000	67154.500000	40761353.500000	38741.125000	40598.500000	0.000045	599883.685092	0.112654	0.099777	0.099447	6990.300377	6963.585417	4611.703613	1.863819	4613.567431	0.662350	695.600014	694.206469	0.145986	0.488651	0.034429	0.145698	0.014247	132526.196859	9337.564905	0.024991	0.002444	0.138134	0.029665	37463.121661	0.005088	7294721.773444	1097641.493751	0.150471	174694.931086	1160990.109029	1174059.773696	2701748.804979	406533.886574	7376840.963500	2732163.319815 
	96.988187	64.600000	47.849411	1.000001	80.000000	2075.000000	595871.250000	66868.000000	40760248.250000	38735.000000	40596.250000	0.000045	599611.437516	0.112219	0.099343	0.099018	6993.474253	6967.049771	4615.150103	1.863819	4617.013921	0.662516	692.919711	691.526156	0.145986	0.488735	0.034514	0.145733	0.014282	132549.201971	9360.570017	0.024997	0.002450	0.138168	0.029652	37472.470467	0.005086	7300171.175965	1093403.528969	0.149778	174020.438577	1161857.407690	1174817.325735	2703767.102209	404964.269988	7381600.807112	2733926.224856 
	97.120787	64.787500	48.114612	1.000001	80.000000	2075.000000	595636.625000	67169.375000	40758976.375000	38738.750000	40595.750000	0.000045	599411.973503	0.112769	0.099891	0.099561	6995.801445	6968.992302	4617.072073	1.863819	4618.935891	0.662607	696.941431	695.547864	0.145986	0.488833	0.034612	0.145773	0.014322	132575.675852	9387.043898	0.025004	0.002457	0.138187	0.029641	37477.622905	0.005084	7303210.090753	1099762.433991	0.150586	175032.488942	1162341.065617	1175445.926023	2704892.626205	407319.419997	7385550.422337	2735389.045310 
	97.250787	65.000000	48.374612	1.000001	80.000000	2075.000000	595536.625000	66939.125000	40757948.375000	38737.750000	40590.000000	0.000045	599286.841314	0.112401	0.099525	0.099198	6997.262181	6970.702297	4618.765446	1.863819	4620.629265	0.662687	694.553502	693.159925	0.145986	0.488912	0.034691	0.145806	0.014354	132597.073961	9408.442007	0.025010	0.002462	0.138204	0.029636	37482.168170	0.005083	7305887.560957	1095986.755396	0.150014	174431.571506	1162767.197898	1175778.010359	2705884.281836	405921.020517	7387636.971411	2736161.841263 
	97.385467	65.200000	48.643972	1.000001	80.000000	2075.000000	594856.500000	67121.500000	40756639.500000	38733.250000	40594.250000	0.000045	598631.398571	0.112836	0.099959	0.099628	7004.923498	6978.043066	4626.085049	1.863819	4627.948867	0.663039	698.317266	696.923676	0.145986	0.489012	0.034791	0.145847	0.014396	132624.319139	9435.687185	0.025017	0.002469	0.138278	0.029602	37502.061740	0.005078	7317460.917946	1101937.793148	0.150590	175378.707831	1164609.153411	1177740.281798	2710170.710350	408125.108573	7399966.296250	2740728.257870 
	97.516507	65.387500	48.906052	1.000001	80.000000	2075.000000	594821.250000	66667.750000	40755208.000000	38732.750000	40588.875000	0.000045	598545.661033	0.112080	0.099204	0.098881	7005.926905	6979.564495	4627.583323	1.863819	4629.447142	0.663109	693.200175	691.806571	0.145986	0.489122	0.034901	0.145892	0.014441	132654.117587	9465.485633	0.025024	0.002477	0.138292	0.029600	37506.027547	0.005077	7319829.908111	1093846.905482	0.149436	174091.004085	1164986.189608	1177922.111041	2711048.114115	405128.483512	7401108.763983	2741151.394068 
	97.646507	65.600000	49.166053	1.000001	80.000000	2075.000000	594552.500000	67127.500000	40754054.000000	38730.750000	40591.375000	0.000045	598329.989648	0.112904	0.100026	0.099695	7008.452230	6981.515335	4629.515492	1.863819	4631.379311	0.663200	699.137668	697.744054	0.145986	0.489211	0.034990	0.145929	0.014478	132678.140092	9489.508138	0.025031	0.002483	0.138311	0.029587	37511.199395	0.005075	7322884.948549	1103234.929679	0.150656	175585.153358	1165472.414009	1178624.662009	2712179.610574	408605.529511	7405523.025401	2742786.305704 
	97.774688	65.750000	49.422414	1.000001	80.000000	2075.000000	594113.500000	67042.750000	40752791.500000	38732.375000	40589.750000	0.000045	597884.254024	0.112845	0.099967	0.099636	7013.677183	6986.767074	4634.746802	1.863819	4636.610621	0.663450	699.251048	697.857422	0.145986	0.489308	0.035087	0.145969	0.014518	132704.421790	9515.789836	0.025038	0.002490	0.138363	0.029565	37525.349305	0.005071	7331156.410921	1103414.181524	0.150510	175613.682152	1166788.857090	1179930.676942	2715243.115156	408671.919083	7413728.965735	2745825.542865 
	97.905468	66.000000	49.683973	1.000001	80.000000	2075.000000	593977.750000	67202.500000	40751425.500000	38740.250000	40586.000000	0.000045	597767.298789	0.113140	0.100261	0.099927	7015.049433	6987.931302	4635.888922	1.863819	4637.752740	0.663503	701.424151	700.030512	0.145986	0.489413	0.035191	0.146012	0.014561	132732.858746	9544.226792	0.025045	0.002498	0.138374	0.029558	37528.340984	0.005070	7332962.268120	1106850.152707	0.150942	176160.533517	1167076.267962	1180296.381765	2715911.951155	409944.501003	7416026.758731	2746676.577308 
	98.037549	66.300000	49.948135	1.000001	80.000000	2075.000000	593577.000000	66818.000000	40750298.750000	38738.875000	40588.000000	0.000045	597325.957960	0.112568	0.099691	0.099363	7020.232579	6993.496063	4641.435443	1.863819	4643.299261	0.663768	697.993539	696.599888	0.145986	0.489499	0.035278	0.146048	0.014596	132756.315602	9567.683648	0.025051	0.002504	0.138430	0.029538	37543.333767	0.005067	7341732.125610	1101425.837705	0.150023	175297.227656	1168472.033026	1181548.141206	2719160.046522	407935.495446	7423891.801487	2749589.556106 
	98.166768	66.500000	50.206574	1.000001	80.000000	2075.000000	593388.625000	67330.875000	40749008.875000	38734.875000	40583.250000	0.000045	597196.372232	0.113468	0.100589	0.100252	7021.755900	6994.390668	4642.309163	1.863819	4644.172982	0.663808	704.368553	702.974891	0.145986	0.489598	0.035377	0.146089	0.014637	132783.169011	9594.537057	0.025058	0.002511	0.138438	0.029529	37545.596685	0.005065	7343113.604961	1111505.644473	0.151367	176901.477457	1168691.902119	1182004.608623	2719671.705541	411668.757212	7426759.873125	2750651.804861 
	98.295988	66.825000	50.465015	1.000001	80.000000	2075.000000	593119.250000	67280.500000	40747814.750000	38727.500000	40580.375000	0.000045	596923.035576	0.113435	0.100556	0.100219	7024.971228	6997.620370	4645.519527	1.863819	4647.383346	0.663961	704.460825	703.067150	0.145986	0.489690	0.035469	0.146126	0.014675	132808.029598	9619.397644	0.025065	0.002517	0.138470	0.029516	37554.214455	0.005063	7348189.657811	1111651.520499	0.151282	176924.694330	1169499.780382	1182806.866642	2721551.725115	411722.785370	7431800.612919	2752518.745526 
	98.426509	67.012500	50.726055	1.000001	80.000000	2075.000000	592604.625000	67402.125000	40746557.125000	38727.750000	40579.500000	0.000045	596425.425368	0.113739	0.100858	0.100519	7030.832308	7003.253006	4651.131793	1.863819	4652.995612	0.664228	707.152438	705.758751	0.145986	0.489786	0.035565	0.146166	0.014715	132834.212781	9645.580827	0.025071	0.002524	0.138526	0.029490	37569.332762	0.005058	7357063.466876	1115907.333696	0.151678	177602.027500	1170912.089840	1184304.691498	2724838.321065	413299.012480	7441211.731501	2756004.345001 
	98.555469	67.187500	50.983975	1.000001	80.000000	2075.000000	592603.000000	67207.000000	40745380.000000	38733.875000	40579.500000	0.000045	596401.791126	0.113410	0.100530	0.100194	7031.110927	7003.760668	4651.620385	1.863819	4653.484203	0.664250	704.903403	703.509705	0.145986	0.489877	0.035656	0.146203	0.014752	132858.720534	9670.088580	0.025078	0.002530	0.138530	0.029490	37570.555019	0.005058	7357836.001649	1112351.263804	0.151179	177036.061847	1171035.042470	1184341.520798	2725124.445055	411981.949557	7441443.137003	2756090.050742 
	98.688849	67.487500	51.250736	1.000001	80.000000	2075.000000	592066.375000	67063.625000	40744096.625000	38723.875000	40576.750000	0.000045	595852.433245	0.113270	0.100391	0.100056	7037.593398	7010.322474	4658.161396	1.863819	4660.025214	0.664561	704.589064	703.195354	0.145986	0.489975	0.035754	0.146244	0.014793	132885.441010	9696.809056	0.025085	0.002537	0.138595	0.029463	37588.157900	0.005054	7368178.292181	1111854.229953	0.150899	176956.956516	1172681.067827	1185957.272122	2728954.923030	411797.862945	7451595.210023	2759850.077786 
	98.820409	67.700000	51.513856	1.000001	80.000000	2075.000000	591791.375000	67418.875000	40742556.125000	38717.500000	40573.625000	0.000045	595619.287994	0.113923	0.101043	0.100701	7040.348147	7012.612789	4660.426743	1.863819	4662.290561	0.664667	709.391186	707.997461	0.145986	0.490093	0.035872	0.146293	0.014841	132917.515775	9728.883821	0.025093	0.002546	0.138617	0.029450	37594.151410	0.005051	7371760.135411	1119447.060199	0.151856	178165.392024	1173251.135431	1186701.788026	2730281.531634	414610.022296	7456273.145119	2761582.646340 
	98.950409	67.950000	51.773856	1.000001	80.000000	2075.000000	591551.375000	67178.375000	40741297.125000	38730.375000	40574.875000	0.000045	595353.645602	0.113563	0.100683	0.100345	7043.489498	7015.997910	4663.791455	1.863819	4665.655273	0.664826	707.209813	705.816077	0.145986	0.490190	0.035969	0.146332	0.014881	132943.730094	9755.098140	0.025100	0.002553	0.138650	0.029438	37603.135675	0.005049	7377080.234804	1115997.972999	0.151279	177616.453182	1174097.854876	1187456.684375	2732251.938816	413332.582592	7461016.302520	2763339.371304 
	99.080670	68.200000	52.034378	1.000001	80.000000	2075.000000	591313.375000	67217.875000	40740510.625000	38729.500000	40574.750000	0.000045	595121.626370	0.113676	0.100795	0.100456	7046.235533	7018.657520	4666.438313	1.863819	4668.302131	0.664951	708.266649	706.872904	0.145986	0.490251	0.036029	0.146357	0.014906	132960.106541	9771.474587	0.025104	0.002557	0.138676	0.029426	37610.214774	0.005047	7381265.302671	1117668.971678	0.151420	177882.400671	1174763.928587	1188155.055697	2733801.963952	413951.470992	7465404.302425	2764964.556454 
	99.214049	68.300000	52.301137	1.000001	80.000000	2075.000000	590862.375000	67173.375000	40738834.625000	38724.500000	40568.000000	0.000045	594668.486217	0.113687	0.100807	0.100467	7051.604797	7024.003802	4671.757415	1.863819	4673.621234	0.665202	708.887104	707.493343	0.145986	0.490379	0.036158	0.146410	0.014959	132995.004874	9806.372920	0.025113	0.002566	0.138729	0.029403	37624.416347	0.005043	7389675.578370	1118649.976172	0.151380	178038.532262	1176102.464477	1189501.881427	2736916.880878	414314.805990	7473866.664769	2768098.764729 
	99.347690	68.587500	52.568418	1.000001	80.000000	2075.000000	590324.625000	67097.125000	40737482.125000	38721.250000	40569.000000	0.000045	594125.565066	0.113661	0.100781	0.100442	7058.048663	7030.447706	4678.179381	1.863819	4680.043200	0.665506	709.358467	707.964694	0.145986	0.490483	0.036262	0.146453	0.015002	133023.167940	9834.535986	0.025121	0.002573	0.138792	0.029377	37641.591919	0.005039	7399829.641804	1119395.249973	0.151273	178157.146177	1177718.532585	1191117.505004	2740677.645113	414590.833323	7484017.935132	2771858.494493 
	99.480550	68.900000	52.834138	1.000001	80.000000	2075.000000	590134.500000	67074.750000	40736165.250000	38730.125000	40566.375000	0.000045	593934.129494	0.113660	0.100780	0.100441	7060.323598	7032.717228	4680.427539	1.863819	4682.291358	0.665611	709.578619	708.184833	0.145986	0.490584	0.036363	0.146495	0.015043	133050.589854	9861.957900	0.025128	0.002580	0.138814	0.029367	37647.523950	0.005037	7403384.306320	1119743.321483	0.151247	178212.543435	1178284.274565	1191685.169130	2741994.187526	414719.748697	7487584.676855	2773179.509946 
	99.613670	69.062500	53.100378	1.000001	80.000000	2075.000000	589878.125000	66909.375000	40734736.875000	38715.375000	40564.375000	0.000045	593660.733767	0.113429	0.100550	0.100213	7063.575055	7036.121709	4683.808841	1.863819	4685.672659	0.665769	708.299999	706.906199	0.145986	0.490694	0.036473	0.146540	0.015089	133080.334329	9891.702375	0.025136	0.002588	0.138847	0.029354	37656.486625	0.005035	7408730.637027	1117721.615395	0.150865	177890.779172	1179135.168851	1192478.459233	2743974.310010	413970.968665	7492569.069521	2775025.581304 
	99.743150	69.375000	53.359338	1.000001	80.000000	2075.000000	589426.625000	67517.875000	40733671.625000	38724.375000	40561.625000	0.000045	593281.054563	0.114548	0.101666	0.101318	7068.095497	7039.840495	4687.510338	1.863819	4689.374156	0.665943	716.541851	715.148041	0.145986	0.490776	0.036554	0.146574	0.015122	133102.517595	9913.885641	0.025141	0.002594	0.138883	0.029332	37666.331332	0.005031	7414583.241983	1130753.167677	0.152504	179964.813491	1180066.639122	1193710.436774	2746141.941475	418797.469510	7500309.818835	2777892.525494 
	99.871851	69.525000	53.616741	1.000001	80.000000	2075.000000	589163.625000	67297.375000	40732088.375000	38723.125000	40559.875000	0.000045	592994.699559	0.114225	0.101344	0.100999	7071.508655	7043.472693	4691.116834	1.863819	4692.980652	0.666112	714.639613	713.245787	0.145986	0.490897	0.036676	0.146624	0.015172	133135.488732	9946.856778	0.025150	0.002602	0.138918	0.029319	37675.866012	0.005029	7420285.637199	1127745.427632	0.151981	179486.117175	1180974.202789	1194535.614333	2748253.939703	417683.491716	7505494.566460	2779812.802393 
	100.005490	69.887500	53.884019	1.000001	80.000000	2075.000000	588588.125000	67413.125000	40730500.125000	38721.250000	40561.750000	0.000045	592436.081205	0.114534	0.101651	0.101303	7078.176504	7049.903125	4697.521475	1.863819	4699.385294	0.666412	717.463197	716.069356	0.145986	0.491019	0.036798	0.146674	0.015223	133168.564950	9979.932996	0.025158	0.002611	0.138981	0.029290	37692.880208	0.005024	7430412.307770	1132209.900545	0.152375	180196.659544	1182585.911190	1196235.877015	2752004.558433	419337.000202	7516177.640421	2783769.496452 
	100.138091	70.150000	54.149219	1.000001	80.000000	2075.000000	588492.500000	67461.000000	40729874.750000	38728.125000	40555.875000	0.000045	592346.527868	0.114634	0.101751	0.101402	7079.246612	7050.899173	4698.507366	1.863819	4700.371185	0.666458	718.268403	716.874557	0.145986	0.491067	0.036846	0.146694	0.015242	133181.589007	9992.957053	0.025162	0.002614	0.138991	0.029286	37695.463448	0.005023	7431971.145553	1133483.039817	0.152514	180399.285792	1182834.007733	1196511.676568	2752581.905761	419808.533265	7517910.541493	2784411.311664 
	100.270951	70.437500	54.414940	1.000001	80.000000	2075.000000	588056.750000	67316.250000	40728308.000000	38721.500000	40557.250000	0.000045	591897.135265	0.114472	0.101590	0.101243	7084.621466	7056.373153	4703.955897	1.863819	4705.819716	0.666713	717.690930	716.297068	0.145986	0.491187	0.036966	0.146743	0.015292	133214.218786	10025.586832	0.025170	0.002623	0.139044	0.029264	37709.890496	0.005020	7440586.066484	1132569.946724	0.152215	180253.962628	1184205.113897	1197845.249948	2755772.617216	419470.350638	7526289.636799	2787514.680296 
	100.401211	70.700000	54.675460	1.000001	80.000000	2075.000000	587339.875000	67307.125000	40726434.125000	38714.875000	40555.125000	0.000045	591183.878198	0.114597	0.101714	0.101365	7093.168987	7064.807970	4712.360267	1.863819	4714.224086	0.667107	719.425772	718.031892	0.145986	0.491331	0.037110	0.146803	0.015351	133253.246101	10064.614147	0.025181	0.002633	0.139126	0.029228	37732.147454	0.005013	7453874.598543	1135312.955476	0.152312	180690.525684	1186320.047785	1200001.800769	2760694.295757	420486.279806	7539839.655966	2792533.205913 
	100.530431	70.912500	54.933900	1.000001	81.000000	2075.000000	594659.750000	67484.250000	40723488.500000	38705.250000	40564.000000	0.000045	598476.684816	0.113484	0.100604	0.100267	7094.318538	7066.742167	4714.246586	1.863819	4716.110405	0.667191	711.771649	710.377741	0.145986	0.491558	0.037336	0.146896	0.015444	133314.597521	10125.965567	0.025197	0.002649	0.140883	0.029592	38208.627950	0.005076	7456857.143240	1123210.628269	0.150628	178764.382012	1186794.734141	1200182.671621	2761798.941941	416003.936396	7540976.101948	2792954.111833 
	100.667191	71.175000	55.207421	1.000001	81.000000	2075.000000	595951.250000	67542.500000	40720736.500000	38694.875000	40557.500000	0.000045	599766.522643	0.113336	0.100456	0.100120	7079.061734	7051.631440	4699.091108	1.863819	4700.954927	0.666472	709.204532	707.810598	0.145986	0.491769	0.037548	0.146983	0.015531	133371.919103	10183.287149	0.025211	0.002664	0.140731	0.029656	38167.433871	0.005087	7432894.126312	1119151.601494	0.150567	178118.368348	1182980.904566	1196315.164876	2752923.750486	414500.593146	7516675.821138	2783954.007829 
	100.797192	71.437500	55.467421	1.000001	81.000000	2075.000000	595831.500000	67697.750000	40719658.500000	38705.500000	40559.500000	0.000045	599665.041292	0.113619	0.100739	0.100400	7080.259724	7052.626990	4700.069123	1.863819	4701.932942	0.666516	711.299977	709.906032	0.145986	0.491852	0.037631	0.147017	0.015566	133394.373619	10205.741665	0.025217	0.002670	0.140740	0.029651	38169.987036	0.005086	7434440.510294	1122464.788213	0.150982	178645.677974	1183227.019026	1196637.145008	2753496.485294	415727.699338	7518698.883575	2784703.290213 
	100.930832	71.775000	55.734701	1.000001	81.000000	2075.000000	595349.750000	67210.750000	40718733.250000	38695.375000	40556.750000	0.000045	599131.546274	0.112893	0.100015	0.099683	7086.564321	7059.423861	4706.850942	1.863819	4708.714761	0.666835	706.868520	705.474566	0.145986	0.491923	0.037702	0.147046	0.015595	133413.646736	10225.014783	0.025222	0.002675	0.140808	0.029626	38188.247732	0.005082	7445163.553712	1115457.995593	0.149823	177530.513177	1184933.643039	1198158.929990	2757467.982856	413132.590960	7528260.548191	2788244.647478 
	101.062653	71.987500	55.998343	1.000001	81.000000	2075.000000	595205.750000	67530.750000	40716695.500000	38697.500000	40557.125000	0.000045	599024.446103	0.113458	0.100578	0.100241	7087.831335	7060.291091	4707.685013	1.863819	4709.548832	0.666871	710.938004	709.544030	0.145986	0.492079	0.037858	0.147111	0.015659	133456.094570	10267.462616	0.025233	0.002686	0.140815	0.029619	38190.321815	0.005081	7446482.341248	1121892.410835	0.150661	178554.581357	1185143.534428	1198518.642208	2757956.422685	415515.707717	7530520.688506	2789081.736484 
	101.193173	72.300000	56.259384	1.000001	81.000000	2075.000000	594939.250000	67575.750000	40715484.500000	38688.500000	40554.375000	0.000045	598764.722724	0.113584	0.100704	0.100366	7090.905791	7063.268033	4710.642244	1.863819	4712.506063	0.667009	712.129968	710.735983	0.145986	0.492172	0.037951	0.147149	0.015698	133481.321341	10292.689387	0.025240	0.002693	0.140844	0.029606	38198.200513	0.005078	7451158.154321	1123777.061696	0.150819	178854.532620	1185887.712602	1199299.216517	2759688.205304	416213.726554	7535425.185423	2790898.216823 
	101.320832	72.550000	56.514703	1.000001	81.000000	2075.000000	594947.500000	67471.500000	40714267.500000	38690.750000	40553.250000	0.000045	598761.163627	0.113407	0.100528	0.100191	7090.947940	7063.434549	4710.788948	1.863819	4712.652766	0.667014	710.899878	709.505881	0.145986	0.492266	0.038045	0.147187	0.015736	133506.673663	10318.041709	0.025247	0.002699	0.140845	0.029606	38198.489360	0.005078	7451390.113681	1121832.091442	0.150553	178544.981235	1185924.630051	1199289.597423	2759774.116178	415493.367201	7535364.746822	2790875.832156 
	101.451873	72.737500	56.776783	1.000001	81.000000	2075.000000	594338.000000	67725.250000	40713137.000000	38693.750000	40550.375000	0.000045	598184.225579	0.113951	0.101070	0.100728	7097.787033	7069.871348	4717.207339	1.863819	4719.071158	0.667314	715.383223	713.989215	0.145986	0.492353	0.038132	0.147223	0.015772	133530.224538	10341.592584	0.025253	0.002705	0.140909	0.029576	38215.697556	0.005073	7461538.525278	1128920.894751	0.151299	179673.198429	1187539.798642	1201055.049360	2763532.787140	418118.849908	7546457.417280	2794984.228622 
	101.578753	72.950000	57.030543	1.000001	81.000000	2075.000000	594183.750000	67653.250000	40711889.000000	38695.000000	40548.625000	0.000045	598022.818126	0.113859	0.100978	0.100637	7099.702739	7071.846521	4719.162188	1.863819	4721.026006	0.667404	714.936589	713.542569	0.145986	0.492449	0.038227	0.147263	0.015811	133556.223769	10367.591815	0.025259	0.002712	0.140928	0.029569	38220.852905	0.005072	7464629.424824	1128214.682057	0.151141	179560.801277	1188031.730194	1201524.645316	2764677.564750	417857.289651	7549407.978031	2796077.028900 
	101.714473	73.225000	57.301984	1.000001	81.000000	2075.000000	593778.250000	67533.250000	40710594.000000	38696.750000	40545.375000	0.000045	597606.350392	0.113735	0.100854	0.100515	7104.650472	7076.868442	4724.163015	1.863819	4726.026833	0.667637	714.566301	713.172268	0.145986	0.492548	0.038327	0.147304	0.015852	133583.202765	10394.570811	0.025266	0.002719	0.140977	0.029548	38234.194949	0.005068	7472536.460676	1127629.183307	0.150903	179467.616330	1189290.173038	1202755.062760	2767606.096547	417640.438262	7557138.924962	2798940.342578 
	101.845773	73.487500	57.564584	1.000001	81.000000	2075.000000	593562.625000	67663.125000	40709315.375000	38692.500000	40545.750000	0.000045	597406.803009	0.113995	0.101114	0.100771	7107.023586	7079.050763	4726.324504	1.863819	4728.188322	0.667737	716.625487	715.231443	0.145986	0.492646	0.038425	0.147344	0.015893	133609.841244	10421.209290	0.025273	0.002726	0.140998	0.029538	38239.892612	0.005066	7475954.089745	1130885.037497	0.151270	179985.801208	1189834.105167	1203370.303130	2768871.885091	418846.310184	7561004.597275	2800372.073065 
	101.975261	73.837500	57.823561	1.000001	81.000000	2075.000000	593191.375000	67876.125000	40708107.625000	38696.875000	40545.000000	0.000045	597062.120486	0.114425	0.101543	0.101196	7111.126454	7082.836157	4730.090217	1.863819	4731.954035	0.667912	720.052987	718.658931	0.145986	0.492739	0.038518	0.147382	0.015931	133635.003708	10446.371754	0.025280	0.002733	0.141035	0.029519	38249.900294	0.005063	7481908.230120	1136304.395090	0.151874	180848.318074	1190781.735289	1204436.488673	2771077.122267	420853.479663	7567703.643922	2802853.201453 
	102.104473	74.050000	58.081984	1.000001	81.000000	2075.000000	592888.250000	67738.750000	40706446.750000	38694.625000	40544.875000	0.000045	596745.352089	0.114252	0.101370	0.101025	7114.901230	7086.723569	4733.950559	1.863819	4735.814377	0.668090	719.223119	717.829046	0.145986	0.492867	0.038645	0.147435	0.015983	133669.607561	10480.975607	0.025289	0.002742	0.141073	0.029504	38260.111148	0.005061	7488011.992777	1134992.227261	0.151575	180639.480243	1191753.178518	1205365.612721	2773337.775103	420367.491578	7573541.507110	2805015.373004 
	102.233434	74.325000	58.339905	1.000001	81.000000	2075.000000	592989.500000	67746.250000	40705443.500000	38689.625000	40542.375000	0.000045	596846.799019	0.114245	0.101364	0.101019	7113.691900	7085.522531	4732.733165	1.863819	4734.596984	0.668031	719.052552	717.658470	0.145986	0.492944	0.038723	0.147467	0.016015	133690.510496	10501.878542	0.025294	0.002747	0.141060	0.029509	38256.757908	0.005062	7486087.116521	1134722.521111	0.151578	180596.555210	1191446.825189	1205056.286241	2772624.857971	420267.600411	7571597.949974	2804295.537028 
	102.363954	74.562500	58.600945	1.000001	81.000000	2075.000000	592319.875000	67668.375000	40704097.875000	38687.000000	40538.250000	0.000045	596172.662318	0.114243	0.101361	0.101016	7121.735880	7093.545485	4740.734179	1.863819	4742.597997	0.668404	719.851264	718.457169	0.145986	0.493047	0.038826	0.147509	0.016058	133718.547492	10529.915538	0.025302	0.002754	0.141139	0.029476	38278.077186	0.005056	7498737.883244	1135985.380981	0.151490	180797.545442	1193460.255652	1207077.103693	2777310.327128	420735.326289	7584295.130558	2808998.196503 
	102.492914	74.737500	58.858866	1.000001	81.000000	2075.000000	592471.500000	67814.500000	40703026.250000	38682.375000	40540.125000	0.000045	596339.907035	0.114460	0.101578	0.101231	7119.738575	7091.398855	4738.570072	1.863819	4740.433891	0.668301	721.172439	719.778333	0.145986	0.493129	0.038908	0.147543	0.016092	133740.876009	10552.244055	0.025308	0.002760	0.141117	0.029484	38272.189210	0.005057	7495316.116284	1138074.333736	0.151838	181130.012335	1192915.664958	1206588.523512	2776043.006031	421509.012495	7581225.288312	2807861.217893 
	102.625514	75.050000	59.124066	1.000001	81.000000	2075.000000	592090.000000	68196.250000	40702003.750000	38694.375000	40539.125000	0.000045	596004.443452	0.115179	0.102295	0.101940	7123.745949	7094.880168	4742.034707	1.863819	4743.898525	0.668461	726.616579	725.222464	0.145986	0.493208	0.038987	0.147575	0.016124	133762.181359	10573.549405	0.025313	0.002766	0.141151	0.029465	38281.372983	0.005054	7500794.207394	1146682.296361	0.152875	182500.011052	1193787.529546	1207656.788882	2778071.928664	424697.146800	7587937.402909	2810347.186262 
	102.755514	75.375000	59.384066	1.000001	81.000000	2075.000000	591437.750000	67772.000000	40700561.500000	38681.750000	40537.375000	0.000045	595308.034642	0.114589	0.101706	0.101357	7132.079516	7103.613085	4750.744095	1.863819	4752.607914	0.668865	723.325317	721.931188	0.145986	0.493319	0.039098	0.147621	0.016170	133792.233521	10603.601567	0.025321	0.002774	0.141236	0.029432	38304.518552	0.005048	7514565.018565	1141478.310472	0.151902	181671.771630	1195979.220478	1209698.693238	2783172.229098	422769.744619	7600767.076520	2815098.917230 
	102.887334	75.612500	59.647706	1.000001	81.000000	2075.000000	591221.000000	67606.250000	40699167.250000	38689.625000	40533.875000	0.000045	595073.840695	0.114350	0.101468	0.101122	7134.886378	7106.582385	4753.690643	1.863819	4755.554462	0.669001	721.936856	720.542713	0.145986	0.493426	0.039205	0.147665	0.016214	133821.286262	10632.654308	0.025328	0.002781	0.141265	0.029421	38312.256537	0.005047	7519223.940480	1139282.929120	0.151516	181322.366113	1196720.710343	1210379.386398	2784897.755734	421956.640415	7605044.001167	2816682.963395 
	103.018115	75.875000	59.909268	1.000001	81.000000	2075.000000	591405.625000	67814.125000	40698227.375000	38686.125000	40534.625000	0.000045	595280.915897	0.114666	0.101783	0.101434	7132.404427	7103.881622	4750.974541	1.863819	4752.838359	0.668873	723.902052	722.507900	0.145986	0.493498	0.039277	0.147695	0.016243	133840.871364	10652.239410	0.025334	0.002786	0.141238	0.029430	38304.928218	0.005048	7514929.386585	1142390.176274	0.152016	181816.899465	1196037.211404	1209777.829187	2783307.180217	423107.472694	7601264.302746	2815283.075091 
	103.149675	76.162500	60.172387	1.000001	81.000000	2075.000000	590917.375000	67888.125000	40696665.375000	38680.000000	40534.250000	0.000045	594804.288479	0.114886	0.102003	0.101651	7138.119751	7109.422796	4756.490217	1.863819	4758.354036	0.669127	726.028807	724.634640	0.145986	0.493618	0.039397	0.147744	0.016293	133873.421043	10684.789090	0.025342	0.002795	0.141292	0.029406	38319.498988	0.005044	7523650.474525	1145752.861535	0.152287	182352.087022	1197425.214559	1211230.542920	2786537.212787	424352.911680	7610391.979559	2818663.696133 
	103.279415	76.462500	60.431867	1.000001	81.000000	2075.000000	590459.125000	67873.875000	40695631.875000	38686.250000	40526.750000	0.000045	594347.407838	0.114951	0.102067	0.101715	7143.606893	7114.847400	4761.897947	1.863819	4763.761765	0.669377	727.045369	725.651192	0.145986	0.493697	0.039476	0.147777	0.016326	133894.958108	10706.326154	0.025348	0.002800	0.141344	0.029383	38333.806329	0.005040	7532200.882134	1147360.178745	0.152327	182607.899299	1198786.053118	1212614.384722	2789704.030420	424948.214350	7619086.920924	2821884.044787 
	103.413575	76.675000	60.700188	1.000001	81.000000	2075.000000	590345.750000	68006.000000	40694266.750000	38683.375000	40525.625000	0.000045	594249.880588	0.115197	0.102313	0.101958	7144.779290	7115.839335	4762.867589	1.863819	4764.731408	0.669420	728.893789	727.499599	0.145986	0.493802	0.039581	0.147820	0.016369	133923.406517	10734.774563	0.025355	0.002808	0.141353	0.029378	38336.265651	0.005039	7533734.027404	1150282.779053	0.152684	183073.045216	1199030.060572	1212925.729812	2790271.862002	426030.658909	7621043.161369	2822608.578285 
	103.542796	76.962500	60.958629	1.000001	81.000000	2075.000000	590112.750000	67901.250000	40693119.500000	38684.500000	40528.625000	0.000045	594006.428807	0.115065	0.102181	0.101827	7147.707556	7118.854264	4765.863779	1.863819	4767.727598	0.669557	728.264593	726.870392	0.145986	0.493891	0.039669	0.147856	0.016405	133947.315089	10758.683135	0.025361	0.002814	0.141382	0.029366	38344.130645	0.005037	7538471.440279	1149287.910339	0.152456	182914.707068	1199784.042652	1213647.205354	2792026.459362	425662.189014	7625576.329481	2824287.529438 
	103.671495	77.200000	61.216028	1.000001	81.000000	2075.000000	589796.000000	67897.250000	40691907.000000	38687.000000	40525.875000	0.000045	593691.298718	0.115120	0.102236	0.101882	7151.501544	7122.597617	4769.587324	1.863819	4771.451143	0.669728	729.039215	727.645002	0.145986	0.493984	0.039763	0.147895	0.016443	133972.584011	10783.952057	0.025368	0.002820	0.141419	0.029350	38353.914401	0.005034	7544358.907419	1150512.682717	0.152500	183109.635491	1200721.061407	1214602.900505	2794207.002748	426115.808414	7631581.143973	2826511.534805 
	103.799676	77.425000	61.472391	1.000001	81.000000	2075.000000	589629.875000	68066.625000	40690884.875000	38675.250000	40525.750000	0.000045	593545.663729	0.115440	0.102555	0.102197	7153.256268	7124.116301	4771.089308	1.863819	4772.953126	0.669796	731.468778	730.074555	0.145986	0.494062	0.039841	0.147927	0.016476	133993.885888	10805.253934	0.025373	0.002826	0.141433	0.029342	38357.811121	0.005033	7546733.761916	1154354.158912	0.152961	183721.024932	1201099.030940	1215068.844604	2795086.578487	427538.577375	7634508.759405	2827595.836817 
	103.929156	77.637500	61.731349	1.000001	81.000000	2075.000000	589105.875000	67867.625000	40689280.375000	38683.125000	40523.125000	0.000045	593002.315748	0.115204	0.102320	0.101965	7159.810555	7130.821484	4777.768269	1.863819	4779.632088	0.670103	730.484089	729.089851	0.145986	0.494186	0.039964	0.147978	0.016526	134027.325717	10838.693763	0.025382	0.002835	0.141498	0.029316	38375.377287	0.005028	7557294.172226	1152797.198565	0.152541	183473.227193	1202779.771110	1216692.895882	2798997.841565	426961.925394	7644712.982616	2831375.178747 
	104.058896	77.925000	61.990830	1.000001	81.000000	2075.000000	588949.375000	68119.375000	40688380.625000	38680.625000	40519.250000	0.000045	592875.716793	0.115663	0.102777	0.102417	7161.339416	7132.014126	4778.946203	1.863819	4780.810022	0.670156	733.868218	732.473970	0.145986	0.494255	0.040034	0.148006	0.016555	134046.078087	10857.446133	0.025387	0.002840	0.141509	0.029308	38378.417675	0.005027	7559156.657497	1158147.984353	0.153211	184324.830526	1203076.194613	1217114.609719	2799687.650925	428943.697909	7647362.690904	2832356.552187 
	104.187856	78.225000	62.248750	1.000001	81.000000	2075.000000	588528.125000	68016.375000	40687066.875000	38685.375000	40520.125000	0.000045	592445.424646	0.115570	0.102685	0.102326	7166.540685	7137.267026	4784.177626	1.863819	4786.041444	0.670396	733.752167	732.357907	0.145986	0.494356	0.040135	0.148048	0.016596	134073.459499	10884.827545	0.025394	0.002847	0.141560	0.029287	38392.144075	0.005024	7567428.297995	1157964.471667	0.153020	184295.623598	1204392.666043	1218411.494896	2802751.221480	428875.730247	7655511.267247	2835374.543425 
	104.316296	78.450000	62.505630	1.000001	81.000000	2075.000000	588715.125000	68429.375000	40685625.875000	38679.750000	40515.625000	0.000045	592678.730651	0.116235	0.103348	0.102982	7163.719601	7133.970414	4780.857450	1.863819	4782.721268	0.670240	738.148127	736.753853	0.145986	0.494466	0.040245	0.148093	0.016642	134103.493839	10914.861885	0.025402	0.002855	0.141527	0.029297	38383.234748	0.005025	7562178.616243	1164915.102112	0.154045	185401.849915	1203557.153904	1217753.533629	2800806.894905	431450.037819	7651377.171405	2833843.396817
