Repository: greenteawarrior/MatSci

# matsci
Some useful jupyter notebooks (code and visualizations) from MatSci projects at Olin College. We analyzed firefighter jackets and various gluten-free breads.

File: FirefighterJacket/data/DMA/feb26_dma/Nomex Feb26_30_DCnone.txt (part 13 of 32)
1) DMA8000 Temperature Scan 
	Time     	Sample     	Program     	Frequency     	Raw Dynamic	Raw Static	In-Phase     	Out-Of-Phase	Zero Displacement	Min Displacement	Max Displacement	Spring     	C*     	Measured     	Corrected     	Corrected     	Stiffness*	Total     	Stiffness     	Inertia     	Sample     	Ratio of     	Total     	Sample     	Total Applied	Static Force	Static     	Static     	Static     	Static Stress	Static     	Static Strain	Static     	Dynamic Force	Displacement	Dynamic     	Dynamic     	Storage     	Loss Modulus	Tan Delta     	Loss Viscosity	Storage     	Complex     	Shear Storage	Shear Loss	Complex     	Shear Complex 
	          	Temperature	Temperature	          	Force     	Force     	Angle     	Angle     	               	               	               	Stiffness     	          	Tan Delta     	Total Tan Delta	Total Delta	          	Stiffness'	Less Spring	          	Stiffness'	Sample to Total	Stiffness''	Stiffness''	Static Force	          	Force Corrected	Displacement	Displacement Co	          	Stress Correcte	          	Strain Correcte	          	Amplitude     	Stress     	Strain     	Modulus     	          	          	               	Viscosity     	Viscosity     	Modulus     	Modulus     	Modulus     	Modulus      
	113.988569	97.925000	81.850176	1.000001	83.000000	2075.000000	589907.500000	69236.250000	40593538.000000	38588.000000	40428.625000	0.000045	593956.662451	0.117368	0.104478	0.104100	7324.807841	7293.728412	4939.098686	1.863819	4940.962504	0.677253	762.947722	761.552549	0.145986	0.501550	0.047328	0.151006	0.019555	136024.510074	12835.878121	0.025902	0.003354	0.146539	0.029356	39742.513723	0.005035	7812381.048214	1204125.450534	0.154130	191642.365743	1243378.076181	1258060.346993	2893474.462301	445972.389086	7904632.549531	2927641.685012 
	114.117009	98.162500	82.107057	1.000001	83.000000	2075.000000	589546.625000	69346.875000	40592491.375000	38584.250000	40425.875000	0.000045	593611.162396	0.117627	0.104736	0.104356	7329.071106	7297.782488	4943.135399	1.863819	4944.999218	0.677430	765.262961	763.867778	0.145986	0.501630	0.047409	0.151039	0.019588	136046.362224	12857.730271	0.025907	0.003360	0.146577	0.029338	39752.892710	0.005032	7818763.679414	1207786.164210	0.154473	192224.985958	1244393.902682	1259153.140114	2895838.399783	447328.208967	7911498.776652	2930184.732094 
	114.246489	98.375000	82.366017	1.000001	83.000000	2075.000000	589448.125000	69166.875000	40591452.375000	38588.125000	40426.250000	0.000045	593492.332438	0.117342	0.104451	0.104074	7330.538544	7299.461318	4944.796990	1.863819	4946.660809	0.677502	763.356990	761.961797	0.145986	0.501710	0.047489	0.151072	0.019621	136068.055595	12879.423641	0.025913	0.003365	0.146592	0.029333	39757.106607	0.005031	7821390.897151	1204772.531031	0.154036	191745.351721	1244812.037040	1259493.266146	2896811.443389	446212.048530	7913635.853233	2930976.241938 
	114.375189	98.650000	82.623417	1.000001	83.000000	2075.000000	589112.500000	69438.000000	40590315.000000	38582.375000	40422.250000	0.000045	593190.672128	0.117869	0.104977	0.104594	7334.266405	7302.778751	4948.095550	1.863819	4949.959368	0.677646	767.547307	766.152102	0.145986	0.501798	0.047577	0.151108	0.019657	136091.803427	12903.171473	0.025919	0.003372	0.146624	0.029317	39765.549765	0.005029	7826606.399927	1211398.013796	0.154779	192799.829218	1245642.109430	1260474.529267	2898743.111084	448665.931036	7919801.316145	2933259.746720 
	114.504670	98.950000	82.882378	1.000001	83.000000	2075.000000	588894.875000	69444.125000	40589584.625000	38585.750000	40431.375000	0.000045	592975.261118	0.117923	0.105031	0.104647	7336.930735	7305.393798	4950.698475	1.863819	4952.562294	0.677759	768.216047	766.820835	0.145986	0.501854	0.047633	0.151131	0.019680	136107.053564	12918.421610	0.025923	0.003376	0.146648	0.029306	39772.222018	0.005027	7830722.003689	1212455.377864	0.154833	192968.113803	1246297.127594	1261147.581845	2900267.408774	449057.547357	7924030.233559	2934826.012429 
	114.639090	99.162500	83.151217	1.000001	83.000000	2075.000000	588959.000000	69455.500000	40587869.750000	38578.125000	40420.375000	0.000045	593040.277014	0.117929	0.105037	0.104654	7336.126376	7304.587036	4949.863247	1.863819	4951.727065	0.677720	768.178325	766.783097	0.145986	0.501986	0.047765	0.151185	0.019734	136142.860749	12954.228795	0.025932	0.003385	0.146640	0.029309	39769.905422	0.005027	7829401.385900	1212395.707694	0.154852	192958.617008	1246086.944911	1260938.421239	2899778.291074	449035.447294	7922716.037671	2934339.273211 
	114.767790	99.450000	83.408618	1.000001	83.000000	2075.000000	588505.000000	69291.500000	40586886.750000	38589.750000	40425.875000	0.000045	592570.204277	0.117742	0.104850	0.104468	7341.945962	7310.530972	4955.790862	1.863819	4957.654681	0.677980	767.434208	766.038970	0.145986	0.502062	0.047841	0.151217	0.019765	136163.386646	12974.754692	0.025938	0.003390	0.146696	0.029286	39785.147225	0.005023	7838773.808921	1211219.134382	0.154516	192771.359698	1247578.611182	1262383.930585	2903249.558859	448599.679401	7931798.447951	2937703.128871 
	114.895970	99.700000	83.664978	1.000001	83.000000	2075.000000	588355.000000	69300.250000	40585670.250000	38585.000000	40421.000000	0.000045	592422.257073	0.117786	0.104895	0.104513	7343.779486	7312.324729	4957.564418	1.863819	4959.428236	0.678056	767.950461	766.555211	0.145986	0.502155	0.047934	0.151255	0.019804	136188.788746	13000.156792	0.025944	0.003397	0.146712	0.029279	39789.619461	0.005022	7841578.058555	1212035.387125	0.154565	192901.270254	1248024.921019	1262844.845399	2904288.169835	448901.995232	7934694.463434	2938775.727198 
	115.030910	99.887500	83.934859	1.000001	83.000000	2075.000000	588045.250000	69435.000000	40584522.250000	38584.250000	40421.750000	0.000045	592130.420830	0.118078	0.105185	0.104800	7347.398927	7315.711429	4960.932050	1.863819	4962.795869	0.678202	770.433425	769.038164	0.145986	0.502244	0.048023	0.151291	0.019840	136212.761005	13024.129051	0.025950	0.003403	0.146744	0.029264	39798.210238	0.005019	7846902.775593	1215961.297299	0.154961	193526.097769	1248872.375385	1263777.892083	2906260.287257	450356.036037	7940556.973295	2940947.027146 
	115.162990	100.100000	84.199019	1.000001	83.000000	2075.000000	587990.625000	69301.625000	40583694.375000	38583.750000	40414.625000	0.000045	592060.546157	0.117862	0.104970	0.104587	7348.266063	7316.740114	4961.946983	1.863819	4963.810801	0.678246	768.965018	767.569748	0.145986	0.502307	0.048086	0.151318	0.019866	136230.048809	13041.416855	0.025955	0.003408	0.146753	0.029261	39800.754218	0.005019	7848507.531984	1213639.518152	0.154633	193156.575434	1249127.780095	1263973.763034	2906854.641476	449496.117834	7941787.667750	2941402.839907 
	115.296111	100.425000	84.465259	1.000001	83.000000	2075.000000	587743.000000	69293.000000	40582199.250000	38578.625000	40416.375000	0.000045	591813.614154	0.117897	0.105005	0.104621	7351.332099	7319.769991	4964.952019	1.863819	4966.815838	0.678375	769.539482	768.144198	0.145986	0.502423	0.048201	0.151365	0.019914	136261.270899	13072.638945	0.025963	0.003416	0.146781	0.029248	39808.368629	0.005017	7853258.932352	1214547.807340	0.154655	193301.134033	1249883.988351	1264743.180553	2908614.419390	449832.521237	7946622.064430	2943193.357196 
	115.425591	100.675000	84.724220	1.000001	83.000000	2075.000000	587504.375000	69486.375000	40581369.875000	38581.000000	40415.375000	0.000045	591599.312842	0.118274	0.105381	0.104993	7353.995050	7322.137194	4967.305441	1.863819	4969.169260	0.678477	772.544893	771.149600	0.145986	0.502486	0.048265	0.151391	0.019940	136278.590775	13089.958822	0.025968	0.003420	0.146804	0.029237	39814.358359	0.005015	7856980.034442	1219299.785722	0.155187	194057.434283	1250476.219673	1265444.215985	2909992.605349	451592.513230	7951026.803444	2944824.742016 
	115.553511	100.975000	84.980060	1.000001	83.000000	2075.000000	587264.125000	69328.875000	40579961.375000	38577.125000	40413.375000	0.000045	591342.240518	0.118054	0.105162	0.104777	7357.192029	7325.491858	4970.636695	1.863819	4972.500514	0.678621	771.291662	769.896356	0.145986	0.502595	0.048374	0.151436	0.019984	136308.005160	13119.373206	0.025975	0.003428	0.146835	0.029225	39822.808968	0.005013	7862247.232530	1217318.223892	0.154831	193742.059173	1251314.519621	1266224.313662	2911943.419456	450858.601442	7955928.305588	2946640.113181 
	115.682991	101.212500	85.239021	1.000001	84.000000	2075.000000	594879.625000	69504.375000	40575734.125000	38557.125000	40418.000000	0.000045	598926.227831	0.116838	0.103949	0.103577	7351.548994	7320.788055	4965.862605	1.863819	4967.726423	0.678405	761.905862	760.510514	0.145986	0.502920	0.048699	0.151569	0.020118	136396.289497	13207.657543	0.025998	0.003451	0.148556	0.029603	40289.771434	0.005078	7854698.700262	1202477.840858	0.153090	191380.140726	1250113.134349	1264677.511043	2909147.666764	445362.163281	7946209.450401	2943040.537186 
	115.812731	101.500000	85.498501	1.000001	84.000000	2075.000000	594913.625000	69508.875000	40574171.625000	38552.125000	40414.500000	0.000045	598960.520330	0.116839	0.103950	0.103578	7351.128093	7320.367752	4965.416310	1.863819	4967.280129	0.678383	761.868547	760.473184	0.145986	0.503041	0.048820	0.151619	0.020167	136428.923413	13240.291459	0.026007	0.003459	0.148552	0.029605	40288.464312	0.005078	7853993.043803	1202418.816633	0.153096	191370.746737	1250000.825725	1264565.074253	2908886.312520	445340.302457	7945502.988654	2942778.884687 
	115.941692	101.762500	85.756421	1.000001	84.000000	2075.000000	594765.500000	69487.250000	40573337.000000	38562.625000	40414.750000	0.000045	598810.886593	0.116831	0.103942	0.103571	7352.965028	7322.204634	4967.239305	1.863819	4969.103124	0.678462	762.006872	760.611501	0.145986	0.503105	0.048884	0.151645	0.020194	136446.355535	13257.723581	0.026011	0.003464	0.148569	0.029597	40293.142123	0.005077	7856875.464319	1202637.516278	0.153068	191405.553839	1250459.576835	1265023.809791	2909953.875674	445421.302325	7948385.311331	2943846.411604 
	116.071432	102.025000	86.015902	1.000001	84.000000	2075.000000	594695.125000	69513.875000	40571881.625000	38559.000000	40412.125000	0.000045	598744.077646	0.116890	0.104001	0.103628	7353.785486	7322.978452	4967.988906	1.863819	4969.852724	0.678493	762.515922	761.120537	0.145986	0.503217	0.048996	0.151691	0.020240	136476.753398	13288.121444	0.026019	0.003472	0.148576	0.029594	40294.963101	0.005076	7858060.691492	1203442.375840	0.153148	191533.651115	1250648.211448	1265229.658326	2910392.848701	445719.398459	7949678.696849	2944325.443277 
	116.200652	102.300000	86.274342	1.000001	84.000000	2075.000000	594578.125000	69398.375000	40570731.625000	38550.750000	40413.750000	0.000045	598614.467902	0.116719	0.103830	0.103459	7355.377699	7324.694927	4969.686240	1.863819	4971.550059	0.678566	761.442463	760.047065	0.145986	0.503306	0.049085	0.151728	0.020276	136500.773594	13312.141640	0.026025	0.003478	0.148592	0.029588	40299.281307	0.005075	7860744.424393	1201745.061573	0.152879	191263.515373	1251075.340467	1265611.014427	2911386.823849	445090.763545	7952074.829794	2945212.899924 
	116.335072	102.562500	86.543182	1.000001	84.000000	2075.000000	594319.125000	69535.625000	40569673.625000	38549.500000	40413.250000	0.000045	598373.149034	0.117000	0.104111	0.103737	7358.344062	7327.439847	4972.413548	1.863819	4974.277366	0.678683	763.789785	762.394377	0.145986	0.503387	0.049166	0.151761	0.020310	136522.872629	13334.240675	0.026031	0.003484	0.148617	0.029575	40306.287921	0.005073	7865056.695051	1205456.503227	0.153267	191854.209191	1251761.659115	1266378.809367	2912983.961130	446465.371566	7956899.031503	2946999.641297 
	116.472092	102.850000	86.817223	1.000001	84.000000	2075.000000	594353.625000	69557.875000	40568351.375000	38552.250000	40409.375000	0.000045	598410.001191	0.117031	0.104142	0.103768	7357.890909	7326.964918	4971.916604	1.863819	4973.780422	0.678660	763.964394	762.568973	0.145986	0.503489	0.049268	0.151803	0.020352	136550.491815	13361.859861	0.026038	0.003491	0.148612	0.029577	40304.872913	0.005073	7864270.953805	1205732.564791	0.153318	191898.145719	1251636.604610	1266261.856146	2912692.945854	446567.616589	7956164.192163	2946727.478579 
	116.603652	103.125000	87.080343	1.000001	84.000000	2075.000000	594117.000000	69549.500000	40567099.250000	38554.625000	40405.875000	0.000045	598174.006991	0.117064	0.104174	0.103800	7360.793776	7329.834426	4974.765260	1.863819	4976.629079	0.678783	764.501901	763.106468	0.145986	0.503585	0.049364	0.151842	0.020391	136576.646857	13388.014903	0.026045	0.003498	0.148639	0.029565	40312.173202	0.005071	7868775.095080	1206582.423079	0.153338	192033.404759	1252353.460391	1266990.930629	2914361.146326	446882.378918	7960745.105870	2948424.113285 
	116.733392	103.375000	87.339823	1.000001	84.000000	2075.000000	593933.125000	69633.125000	40566189.875000	38552.125000	40410.625000	0.000045	598001.111261	0.117241	0.104351	0.103974	7362.921949	7331.822170	4976.737858	1.863819	4978.601676	0.678868	766.005446	764.610004	0.145986	0.503655	0.049434	0.151871	0.020420	136595.642740	13407.010787	0.026050	0.003503	0.148658	0.029556	40317.221167	0.005070	7871894.058627	1208959.731094	0.153579	192411.764781	1252849.858464	1267538.975763	2915516.318010	447762.863368	7964188.577730	2949699.473233 
	116.862353	103.650000	87.597744	1.000001	84.000000	2075.000000	593735.250000	69716.500000	40564972.250000	38556.250000	40406.625000	0.000045	597814.300151	0.117420	0.104530	0.104151	7365.222790	7333.979892	4978.875297	1.863819	4980.739115	0.678959	767.545491	766.150037	0.145986	0.503749	0.049528	0.151910	0.020458	136621.078146	13432.446192	0.026057	0.003509	0.148678	0.029546	40322.666599	0.005068	7875273.660499	1211394.747988	0.153823	192799.309449	1253387.738381	1268129.487256	2916768.022407	448664.721477	7967898.873806	2951073.656965 
	116.991313	103.900000	87.855664	1.000001	84.000000	2075.000000	593463.750000	69612.500000	40563893.500000	38547.750000	40407.625000	0.000045	597532.528588	0.117299	0.104408	0.104032	7368.695924	7337.534606	4982.412038	1.863819	4984.275856	0.679112	767.027688	765.632223	0.145986	0.503832	0.049611	0.151944	0.020493	136643.613026	13454.981072	0.026062	0.003515	0.148711	0.029533	40331.755588	0.005066	7880865.763048	1210576.009627	0.153610	192669.003295	1254277.748439	1268989.367591	2918839.171499	448361.485047	7973301.665576	2953074.690954 
	117.120793	104.150000	88.114624	1.000001	84.000000	2075.000000	593335.000000	69547.750000	40562487.500000	38552.875000	40404.750000	0.000045	597397.113949	0.117215	0.104325	0.103949	7370.366219	7339.263259	4984.117261	1.863819	4985.981079	0.679185	766.595465	765.199987	0.145986	0.503941	0.049720	0.151988	0.020537	136672.984776	13484.352822	0.026070	0.003523	0.148727	0.029526	40336.053532	0.005065	7883561.968681	1209892.580641	0.153470	192560.232280	1254706.862553	1269397.004090	2919837.766178	448108.363200	7975862.923265	2954023.304913 
	117.250013	104.275000	88.373064	1.000001	84.000000	2075.000000	593212.125000	69494.125000	40561639.625000	38553.250000	40401.500000	0.000045	597268.832819	0.117149	0.104259	0.103884	7371.949223	7340.891565	4985.731434	1.863819	4987.595252	0.679254	766.281150	764.885663	0.145986	0.504006	0.049785	0.152015	0.020564	136690.697505	13502.065551	0.026075	0.003527	0.148742	0.029520	40340.164337	0.005063	7886114.211734	1209395.589339	0.153358	192481.133720	1255113.064329	1269786.513981	2920783.041383	447924.292348	7978310.288026	2954929.736306 
	117.384694	104.512500	88.642426	1.000001	84.000000	2075.000000	592903.125000	69534.375000	40560361.625000	38550.750000	40401.875000	0.000045	596966.619621	0.117278	0.104388	0.104011	7375.681258	7344.514473	4989.333038	1.863819	4991.196856	0.679409	767.605290	766.209790	0.145986	0.504104	0.049883	0.152056	0.020604	136717.396390	13528.764436	0.026082	0.003534	0.148776	0.029505	40349.386120	0.005061	7891808.872136	1211489.226334	0.153512	192814.346133	1256019.396963	1270732.897828	2922892.174865	448699.713457	7984256.597821	2957132.073267 
	117.513394	104.812500	88.899825	1.000001	84.000000	2075.000000	592763.125000	69667.375000	40559151.875000	38552.750000	40404.625000	0.000045	596843.082811	0.117530	0.104639	0.104260	7377.207904	7345.844884	4990.643279	1.863819	4992.507097	0.679464	769.593246	768.197734	0.145986	0.504198	0.049976	0.152094	0.020643	136742.670042	13554.038088	0.026088	0.003541	0.148788	0.029498	40352.670481	0.005060	7893880.553419	1214632.455321	0.153870	193314.606167	1256349.115019	1271134.782691	2923659.464229	449863.872341	7986781.716885	2958067.302550 
	117.645734	105.100000	89.164505	1.000001	84.000000	2075.000000	592396.250000	69893.250000	40557836.250000	38545.125000	40399.625000	0.000045	596505.141143	0.117984	0.105092	0.104707	7381.387358	7349.665067	4994.441522	1.863819	4996.305341	0.679628	773.325947	771.930422	0.145986	0.504299	0.050078	0.152135	0.020684	136770.156244	13581.524290	0.026095	0.003548	0.148824	0.029480	40362.385336	0.005057	7899886.129345	1220534.378835	0.154500	194253.925724	1257304.931356	1272222.574109	2925883.751609	452049.769939	7993616.517355	2960598.710131 
	117.774694	105.287500	89.422426	1.000001	84.000000	2075.000000	592181.750000	69803.250000	40556827.000000	38542.375000	40397.250000	0.000045	596281.576727	0.117875	0.104983	0.104600	7384.154869	7352.507463	4997.267085	1.863819	4999.130904	0.679750	772.823449	771.427915	0.145986	0.504377	0.050156	0.152167	0.020716	136791.242079	13602.610126	0.026101	0.003553	0.148851	0.029469	40369.602984	0.005055	7904353.755753	1219739.841415	0.154312	194127.471266	1258015.975620	1272905.994179	2927538.428057	451755.496820	7997910.575696	2962189.102110 
	117.904694	105.637500	89.682426	1.000001	84.000000	2075.000000	591804.625000	69672.875000	40555204.375000	38550.250000	40394.000000	0.000045	595891.788567	0.117730	0.104838	0.104457	7388.985034	7357.433566	5002.166118	1.863819	5004.029937	0.679960	772.275371	770.879821	0.145986	0.504502	0.050281	0.152219	0.020767	136825.143735	13636.511781	0.026110	0.003562	0.148897	0.029450	40382.115530	0.005052	7912099.840558	1218873.225018	0.154052	193989.545092	1259248.802330	1274103.406233	2930407.348355	451434.527784	8005434.143481	2964975.608697 
	118.037814	105.900000	89.948666	1.000001	84.000000	2075.000000	591749.750000	69778.500000	40553861.500000	38546.750000	40393.250000	0.000045	595849.650237	0.117919	0.105027	0.104643	7389.507581	7357.809738	5002.519882	1.863819	5004.383701	0.679974	773.706349	772.310785	0.145986	0.504605	0.050384	0.152261	0.020810	136853.201325	13664.569371	0.026117	0.003569	0.148900	0.029448	40382.906198	0.005051	7912659.192747	1221135.787646	0.154327	194349.642833	1259337.825925	1274246.264846	2930614.515832	452272.513943	8006331.751334	2965308.056050 
	118.167034	106.137500	90.207107	1.000001	84.000000	2075.000000	591476.250000	69681.500000	40552568.500000	38541.250000	40391.875000	0.000045	595566.676163	0.117809	0.104918	0.104535	7393.018589	7361.393571	5006.082136	1.863819	5007.945955	0.680126	773.279093	771.883516	0.145986	0.504705	0.050484	0.152302	0.020851	136880.217509	13691.585555	0.026124	0.003576	0.148933	0.029434	40391.982729	0.005049	7918291.634531	1220460.213940	0.154132	194242.122024	1260234.256166	1275115.830967	2932700.605382	452022.301459	8011795.400738	2967331.629903 
	118.297294	106.437500	90.467627	1.000001	84.000000	2075.000000	591292.375000	69654.125000	40551554.375000	38542.250000	40389.375000	0.000045	595380.861183	0.117800	0.104908	0.104526	7395.325908	7363.701138	5008.372775	1.863819	5010.236593	0.680224	773.450755	772.055168	0.145986	0.504783	0.050562	0.152334	0.020883	136901.407284	13712.775331	0.026129	0.003582	0.148955	0.029425	40397.797813	0.005047	7921913.467594	1220731.620298	0.154096	194285.317653	1260810.688345	1275692.116657	2934042.025035	452122.822332	8015416.313383	2968672.708660 
	118.424435	106.750000	90.721907	1.000001	84.000000	2075.000000	591105.500000	69800.250000	40550291.000000	38545.625000	40386.750000	0.000045	595212.388169	0.118084	0.105192	0.104806	7397.419132	7365.570025	5010.220569	1.863819	5012.084388	0.680303	775.739068	774.343469	0.145986	0.504880	0.050659	0.152374	0.020923	136927.805611	13739.173657	0.026136	0.003589	0.148972	0.029416	40402.445242	0.005046	7924835.099892	1224349.757199	0.154495	194861.161570	1261275.680199	1276239.481347	2935124.111071	453462.873037	8018855.509886	2969946.485143 
	118.554955	106.987500	90.982948	1.000001	84.000000	2075.000000	590872.000000	69816.750000	40549189.750000	38539.750000	40386.375000	0.000045	594982.435845	0.118159	0.105266	0.104880	7400.278130	7368.362853	5012.995008	1.863819	5014.858826	0.680421	776.582285	775.186675	0.145986	0.504965	0.050744	0.152409	0.020958	136950.816830	13762.184876	0.026142	0.003595	0.148998	0.029404	40409.491685	0.005044	7929221.891523	1225682.988545	0.154578	195073.351761	1261973.859218	1276961.876454	2936748.848712	453956.662424	8023394.455803	2971627.576223 
	118.687035	107.237500	91.247108	1.000001	84.000000	2075.000000	590594.125000	69667.125000	40547852.125000	38534.125000	40385.250000	0.000045	594688.934478	0.117961	0.105069	0.104685	7403.930446	7372.155501	5016.765316	1.863819	5018.629134	0.680583	775.526961	774.131338	0.145986	0.505068	0.050847	0.152451	0.021000	136978.767873	13790.135919	0.026149	0.003602	0.149033	0.029390	40419.073375	0.005041	7935183.296868	1224014.346489	0.154252	194807.779339	1262922.645595	1277859.021820	2938956.776618	453338.646848	8029031.390853	2973715.329946 
	118.816775	107.500000	91.506588	1.000001	84.000000	2075.000000	590680.000000	69566.500000	40546844.000000	38530.625000	40381.500000	0.000045	594762.440242	0.117774	0.104882	0.104500	7403.015406	7371.386927	5015.979901	1.863819	5017.843720	0.680547	774.066050	772.670417	0.145986	0.505146	0.050925	0.152483	0.021032	136999.834138	13811.202184	0.026155	0.003608	0.149025	0.029394	40416.960350	0.005042	7933941.442458	1221704.418132	0.153985	194440.143114	1262724.998483	1277607.682761	2938496.830540	452483.117827	8027452.179717	2973130.436932 
	118.946776	107.787500	91.766589	1.000001	84.000000	2075.000000	590199.625000	69580.375000	40545581.625000	38544.750000	40380.875000	0.000045	594286.989539	0.117893	0.105001	0.104618	7408.938081	7377.199841	5021.771724	1.863819	5023.635543	0.680796	775.556397	774.160751	0.145986	0.505243	0.051022	0.152523	0.021072	137026.213895	13837.581941	0.026162	0.003614	0.149080	0.029370	40431.735920	0.005038	7943099.157578	1224060.853100	0.154104	194815.181091	1264182.492958	1279105.285066	2941888.576881	453355.871518	8036861.899971	2976615.518508 
	119.080416	108.037500	92.033869	1.000001	84.000000	2075.000000	590103.875000	69669.875000	40544237.875000	38541.375000	40382.000000	0.000045	594202.385364	0.118064	0.105171	0.104786	7409.992986	7378.120394	5022.669823	1.863819	5024.533641	0.680833	776.911444	775.515785	0.145986	0.505347	0.051125	0.152566	0.021114	137054.294824	13865.662870	0.026169	0.003622	0.149088	0.029366	40433.919873	0.005037	7944519.182139	1226203.358835	0.154346	195156.171199	1264408.496707	1279380.622685	2942414.511903	454149.392161	8038591.898622	2977256.258749 
	119.209377	108.337500	92.291792	1.000001	84.000000	2075.000000	589984.625000	69750.875000	40543117.125000	38537.750000	40382.875000	0.000045	594093.462596	0.118225	0.105332	0.104945	7411.351555	7379.350837	5023.881533	1.863819	5025.745352	0.680883	778.228484	776.832814	0.145986	0.505433	0.051212	0.152601	0.021150	137077.716165	13889.084211	0.026175	0.003628	0.149099	0.029360	40436.928941	0.005036	7946435.072742	1228285.773783	0.154571	195487.597569	1264713.419925	1279732.563992	2943124.101016	454920.656957	8040803.212826	2978075.264009 
	119.337296	108.587500	92.547630	1.000001	84.000000	2075.000000	589545.000000	69484.500000	40541937.750000	38539.125000	40383.375000	0.000045	593625.641937	0.117861	0.104969	0.104586	7417.192245	7385.452783	5029.963764	1.863819	5031.827582	0.681144	776.191194	774.795512	0.145986	0.505524	0.051303	0.152638	0.021187	137102.363178	13913.731224	0.026182	0.003634	0.149156	0.029338	40452.424857	0.005032	7956051.964966	1225064.502917	0.153979	194974.916794	1266243.994647	1281167.074257	2946685.912951	453727.593673	8049816.513782	2981413.523623 
	119.466778	108.700000	92.806593	1.000001	84.000000	2075.000000	589595.500000	69616.000000	40540756.500000	38533.875000	40378.750000	0.000045	593691.200100	0.118074	0.105182	0.104796	7416.373204	7384.472724	5028.963955	1.863819	5030.827773	0.681099	777.658003	776.262309	0.145986	0.505615	0.051394	0.152676	0.021224	137127.049921	13938.417967	0.026188	0.003641	0.149146	0.029340	40449.753461	0.005033	7954471.121248	1227383.723165	0.154301	195344.031868	1265992.395755	1280974.643346	2946100.415277	454586.564135	8048607.433753	2980965.716205 
	119.599896	108.987500	93.072830	1.000001	84.000000	2075.000000	589372.875000	69501.625000	40539457.625000	38539.250000	40373.875000	0.000045	593456.705804	0.117925	0.105033	0.104649	7419.303657	7387.508925	5031.978435	1.863819	5033.842254	0.681227	776.875745	775.480039	0.145986	0.505715	0.051494	0.152717	0.021265	137154.195520	13965.563566	0.026195	0.003648	0.149174	0.029329	40457.360762	0.005031	7959237.453457	1226146.839037	0.154053	195147.175801	1266750.980485	1281694.373391	2947865.723503	454128.458902	8053129.634582	2982640.605401 
	119.729637	109.250000	93.332312	1.000001	84.000000	2075.000000	589078.625000	69630.625000	40538179.375000	38539.250000	40374.375000	0.000045	593179.610548	0.118203	0.105310	0.104923	7422.769477	7390.750197	5035.198327	1.863819	5037.062146	0.681364	779.267555	777.871836	0.145986	0.505813	0.051592	0.152757	0.021306	137180.910716	13992.278762	0.026202	0.003655	0.149204	0.029315	40465.489502	0.005028	7964328.571484	1229928.619341	0.154430	195749.064353	1267561.256443	1282586.930789	2949751.322772	455529.118274	8058737.742552	2984717.682427 
	119.858078	109.537500	93.589194	1.000001	84.000000	2075.000000	588818.500000	69654.500000	40536838.750000	38539.875000	40374.000000	0.000045	592924.088997	0.118295	0.105402	0.105015	7425.968331	7393.867524	5038.293227	1.863819	5040.157045	0.681495	780.281444	778.885712	0.145986	0.505917	0.051696	0.152800	0.021348	137208.930225	14020.298271	0.026209	0.003662	0.149233	0.029302	40473.285703	0.005026	7969222.058563	1231531.704736	0.154536	196004.203116	1268340.078484	1283395.575155	2951563.725394	456122.853606	8063818.608975	2986599.484805 
	119.993277	109.825000	93.859592	1.000001	84.000000	2075.000000	588667.125000	69494.125000	40535474.625000	38533.875000	40369.625000	0.000045	592754.938795	0.118053	0.105161	0.104776	7428.087426	7396.166509	5040.569386	1.863819	5042.433204	0.681591	778.737209	777.341463	0.145986	0.506022	0.051801	0.152843	0.021391	137237.441616	14048.809662	0.026217	0.003669	0.149254	0.029294	40478.980623	0.005025	7972820.997347	1229090.022401	0.154160	195615.597610	1268912.866927	1283902.381757	2952896.665684	455218.526815	8067002.971296	2987778.878258 
	120.124837	110.100000	94.122712	1.000001	84.000000	2075.000000	588476.000000	69806.500000	40534174.250000	38528.125000	40370.250000	0.000045	592601.847802	0.118623	0.105729	0.105337	7430.006376	7397.640049	5042.021162	1.863819	5043.884981	0.681652	783.096254	781.700496	0.145986	0.506122	0.051901	0.152884	0.021433	137264.621255	14075.989301	0.026224	0.003676	0.149267	0.029285	40482.571684	0.005023	7975116.467319	1235982.287356	0.154980	196712.534778	1269278.202031	1284430.992887	2953746.839748	457771.217539	8070324.335612	2989009.013189 
	120.258217	110.400000	94.389473	1.000001	84.000000	2075.000000	588039.625000	69623.875000	40532965.125000	38536.625000	40371.500000	0.000045	592147.012608	0.118400	0.105507	0.105118	7435.713453	7403.501274	5047.862147	1.863819	5049.725966	0.681901	782.072551	780.676781	0.145986	0.506215	0.051994	0.152922	0.021471	137289.894237	14101.262284	0.026230	0.003683	0.149322	0.029263	40497.373440	0.005019	7984351.915170	1234363.644632	0.154598	196454.919992	1270748.068043	1285844.153864	2957167.375989	457171.720234	8079203.494928	2992297.590714 
	120.387697	110.700000	94.648433	1.000001	84.000000	2075.000000	587973.250000	69504.000000	40531634.750000	38536.750000	40368.375000	0.000045	592067.013717	0.118209	0.105317	0.104930	7436.718151	7404.649996	5048.988596	1.863819	5050.852415	0.681947	780.785624	779.389840	0.145986	0.506318	0.052097	0.152964	0.021513	137317.702235	14129.070281	0.026237	0.003690	0.149332	0.029260	40500.124848	0.005019	7986132.994693	1232328.804869	0.154309	196131.065441	1271031.535429	1286074.865195	2957827.035072	456418.075877	8080653.098125	2992834.480787 
	120.516918	110.912500	94.906873	1.000001	84.000000	2075.000000	587817.250000	69418.750000	40530529.500000	38535.125000	40363.875000	0.000045	591902.088397	0.118096	0.105203	0.104818	7438.790290	7406.803374	5051.123465	1.863819	5052.987284	0.682037	780.172476	778.776681	0.145986	0.506403	0.052182	0.152999	0.021548	137340.805113	14152.173159	0.026243	0.003696	0.149352	0.029252	40505.466640	0.005017	7989508.533800	1231359.310769	0.154122	195976.765785	1271568.768738	1286582.304541	2959077.234741	456059.003988	8083841.436092	2994015.346701 
	120.651598	111.175000	95.176234	1.000001	84.000000	2075.000000	587476.625000	69578.625000	40529395.375000	38528.875000	40364.750000	0.000045	591582.597765	0.118436	0.105543	0.105154	7442.807690	7410.545015	5054.846112	1.863819	5056.709931	0.682195	783.087156	781.691350	0.145986	0.506490	0.052269	0.153035	0.021584	137364.512059	14175.880105	0.026250	0.003702	0.149386	0.029235	40514.846462	0.005015	7995394.580019	1235967.826360	0.154585	196710.233241	1272505.561347	1287620.021404	2961257.251859	457765.861615	8090361.608605	2996430.225409 
	120.782638	111.400000	95.438314	1.000001	84.000000	2075.000000	587422.625000	69455.375000	40528244.125000	38535.250000	40363.125000	0.000045	591514.487970	0.118237	0.105345	0.104958	7443.664690	7411.553193	5055.835005	1.863819	5057.698823	0.682236	781.721820	780.326002	0.145986	0.506579	0.052358	0.153071	0.021620	137388.577490	14199.945537	0.026256	0.003708	0.149395	0.029232	40517.258726	0.005014	7996958.163608	1233809.012847	0.154285	196366.647671	1272754.413207	1287813.517810	2961836.356892	456966.301054	8091577.383346	2996880.512350 
	120.912898	111.700000	95.698835	1.000001	85.000000	2075.000000	595341.250000	69477.500000	40523791.250000	38501.000000	40364.750000	0.000045	599381.620470	0.116702	0.103813	0.103443	7433.415449	7402.512687	5046.719875	1.863819	5048.583694	0.681838	769.418435	768.022574	0.145986	0.506922	0.052701	0.153212	0.021761	137481.664130	14293.032176	0.026280	0.003733	0.151086	0.029626	40975.685367	0.005082	7982545.816651	1214355.501267	0.152126	193270.527595	1270460.618764	1285077.305328	2956498.450612	449761.296765	8074385.239657	2990513.051725 
	121.046798	111.975000	95.966634	1.000001	85.000000	2075.000000	595294.750000	69642.000000	40522431.250000	38504.875000	40366.750000	0.000045	599354.525754	0.116987	0.104098	0.103725	7433.751487	7402.630228	5046.814616	1.863819	5048.678434	0.681840	771.540440	770.144565	0.145986	0.507027	0.052806	0.153255	0.021804	137510.096264	14321.464311	0.026287	0.003740	0.151086	0.029623	40975.803829	0.005081	7982695.614705	1217710.678241	0.152544	193804.520173	1270484.459846	1285181.292561	2956553.931372	451003.954904	8075038.611235	2990755.041198 
	121.175498	112.225000	96.224035	1.000001	85.000000	2075.000000	595234.625000	69582.625000	40521140.125000	38513.125000	40363.250000	0.000045	599287.911192	0.116899	0.104010	0.103638	7434.577795	7403.521130	5047.683866	1.863819	5049.547684	0.681875	770.983409	769.587521	0.145986	0.507127	0.052906	0.153296	0.021845	137537.089171	14348.457218	0.026294	0.003747	0.151094	0.029620	40977.928367	0.005081	7984070.026093	1216829.910897	0.152407	193664.341807	1270703.204039	1285376.407922	2957062.972627	450677.744777	8076264.558174	2991209.095620 
	121.308099	112.475000	96.489236	1.000001	85.000000	2075.000000	594852.875000	69743.875000	40520146.375000	38510.250000	40362.750000	0.000045	598927.500617	0.117246	0.104356	0.103979	7439.051626	7407.717142	5051.863211	1.863819	5053.727030	0.682053	773.980665	772.584767	0.145986	0.507203	0.052982	0.153328	0.021876	137557.865453	14369.233500	0.026300	0.003752	0.151133	0.029602	40988.619633	0.005077	7990678.179601	1221568.993382	0.152874	194418.589613	1271754.923502	1286529.896053	2959510.436889	452432.960512	8083512.143589	2993893.386514 
	121.438879	112.775000	96.750795	1.000001	85.000000	2075.000000	594950.250000	69693.000000	40518709.250000	38508.250000	40361.250000	0.000045	599018.292061	0.117141	0.104251	0.103876	7437.924111	7406.673114	5050.795076	1.863819	5052.658894	0.682005	773.097183	771.701271	0.145986	0.507314	0.053093	0.153373	0.021922	137587.912041	14399.280087	0.026308	0.003760	0.151123	0.029606	40985.731430	0.005078	7988989.301533	1220172.057142	0.152732	194196.260481	1271486.130422	1286230.604301	2958884.926494	451915.576719	8081631.636559	2993196.902429 
	121.571739	113.075000	97.016515	1.000001	85.000000	2075.000000	594664.125000	69728.875000	40517285.375000	38510.625000	40364.875000	0.000045	598738.288045	0.117258	0.104367	0.103991	7441.402506	7410.051739	5054.149810	1.863819	5056.013628	0.682147	774.313596	772.917670	0.145986	0.507424	0.053203	0.153418	0.021967	137617.682405	14429.050452	0.026315	0.003768	0.151154	0.029592	40994.248864	0.005076	7994293.624802	1222095.361232	0.152871	194502.363592	1272330.339021	1287111.363106	2960849.490667	452627.911567	8087165.611726	2995246.522862 
	121.701219	113.200000	97.275476	1.000001	85.000000	2075.000000	594593.375000	69666.375000	40516085.625000	38498.750000	40361.750000	0.000045	598660.743159	0.117166	0.104277	0.103901	7442.366395	7411.082494	5055.160430	1.863819	5057.024249	0.682188	773.746893	772.350955	0.145986	0.507516	0.053295	0.153456	0.022005	137642.767385	14454.135431	0.026322	0.003774	0.151163	0.029589	40996.741688	0.005075	7995891.562618	1221199.301973	0.152728	194359.751444	1272584.658522	1287341.223641	2961441.319488	452296.037768	8088609.869210	2995781.433041 
	121.832519	113.450000	97.538076	1.000001	85.000000	2075.000000	594355.500000	69767.250000	40514711.250000	38495.125000	40358.000000	0.000045	598436.236831	0.117383	0.104493	0.104115	7445.158436	7413.700161	5057.755028	1.863819	5059.618847	0.682297	775.623910	774.227958	0.145986	0.507622	0.053401	0.153500	0.022048	137671.504208	14482.872254	0.026329	0.003782	0.151187	0.029577	41003.296684	0.005073	7999994.000073	1224167.117500	0.153021	194832.093582	1273237.581204	1288058.027761	2962960.740768	453395.228704	8093113.685892	2997449.513293 
	121.961739	113.750000	97.796517	1.000001	85.000000	2075.000000	594117.875000	69740.125000	40513796.625000	38505.375000	40357.375000	0.000045	598197.069894	0.117384	0.104494	0.104116	7448.135107	7416.666810	5060.706322	1.863819	5062.570140	0.682422	775.944235	774.548274	0.145986	0.507693	0.053472	0.153528	0.022077	137690.628525	14501.996571	0.026334	0.003787	0.151215	0.029565	41010.807391	0.005071	8004660.424780	1224673.583523	0.152995	194912.700089	1273980.265174	1288804.359362	2964689.046215	453582.808712	8097803.029354	2999186.307168 
	122.091740	114.025000	98.056517	1.000001	85.000000	2075.000000	594041.375000	69635.875000	40512311.875000	38502.375000	40359.125000	0.000045	598108.945175	0.117224	0.104334	0.103958	7449.232507	7417.883857	5061.898439	1.863819	5063.762257	0.682471	774.883940	773.487964	0.145986	0.507807	0.053586	0.153575	0.022124	137721.674549	14533.042595	0.026342	0.003795	0.151226	0.029561	41013.735965	0.005071	8006545.334826	1222997.078414	0.152750	194645.876225	1274280.257688	1289060.585180	2965387.161047	452961.880894	8099412.944926	2999782.572195 
	122.220700	114.300000	98.314437	1.000001	85.000000	2075.000000	593757.000000	69536.500000	40510883.500000	38505.500000	40351.125000	0.000045	597814.937820	0.117113	0.104223	0.103848	7452.896064	7421.621586	5065.612178	1.863819	5067.475997	0.682628	774.450706	773.054716	0.145986	0.507917	0.053696	0.153621	0.022169	137751.542594	14562.910640	0.026350	0.003803	0.151261	0.029547	41023.149664	0.005068	8012417.298003	1222312.050654	0.152552	194536.850757	1275214.808913	1289967.982228	2967561.962223	452708.166909	8105114.293242	3001894.182682 
	122.350440	114.575000	98.573917	1.000001	85.000000	2075.000000	593516.125000	69637.875000	40509543.125000	38501.875000	40354.375000	0.000045	597587.503442	0.117331	0.104441	0.104063	7455.732544	7424.282110	5068.250186	1.863819	5070.114004	0.682738	776.347098	774.951095	0.145986	0.508021	0.053800	0.153663	0.022212	137779.571244	14590.939290	0.026357	0.003810	0.151285	0.029535	41029.800556	0.005066	8016588.371632	1225310.502154	0.152847	195014.068757	1275878.655373	1290696.257936	2969106.804308	453818.704501	8109690.188095	3003588.958554 
	122.478880	114.837500	98.830798	1.000001	85.000000	2075.000000	593436.500000	69686.750000	40508079.000000	38502.125000	40349.375000	0.000045	597514.119212	0.117429	0.104539	0.104160	7456.648226	7425.119669	5069.063145	1.863819	5070.926964	0.682771	777.162063	775.766045	0.145986	0.508134	0.053913	0.153709	0.022258	137810.188445	14621.556491	0.026365	0.003818	0.151292	0.029531	41031.751640	0.005065	8017873.779183	1226599.056894	0.152983	195219.148451	1276083.234176	1290929.485475	2969582.881179	454295.946998	8111155.601101	3004131.704112 
	122.614080	115.125000	99.101199	1.000001	85.000000	2075.000000	592924.500000	69646.250000	40506800.750000	38500.750000	40349.000000	0.000045	597000.890150	0.117462	0.104572	0.104193	7463.058549	7431.485083	5075.407077	1.863819	5077.270896	0.683039	778.074694	776.678663	0.145986	0.508232	0.054011	0.153750	0.022298	137836.919391	14648.287437	0.026372	0.003825	0.151352	0.029506	41047.903245	0.005061	8027904.459402	1228042.038964	0.152972	195448.805998	1277679.665251	1292542.286644	2973297.947927	454830.384801	8121289.137738	3007884.865829 
	122.745380	115.412500	99.363799	1.000001	85.000000	2075.000000	593012.875000	69761.375000	40505508.375000	38503.625000	40347.625000	0.000045	597102.101284	0.117639	0.104748	0.104367	7461.793532	7430.087930	5073.988201	1.863819	5075.852020	0.682977	779.238545	777.842502	0.145986	0.508332	0.054111	0.153791	0.022339	137863.946376	14675.314422	0.026379	0.003832	0.151338	0.029510	41044.146695	0.005062	8025661.009479	1229882.236996	0.153244	195741.682379	1277322.609389	1292233.668760	2972467.040548	455511.939628	8119350.032850	3007166.678833 
	122.875121	115.687500	99.623279	1.000001	85.000000	2075.000000	592584.375000	69541.375000	40504300.375000	38500.125000	40347.750000	0.000045	596650.856306	0.117353	0.104462	0.104085	7467.436860	7435.934398	5079.814361	1.863819	5081.678179	0.683223	777.727712	776.331656	0.145986	0.508425	0.054204	0.153829	0.022377	137889.209450	14700.577497	0.026386	0.003838	0.151393	0.029489	41058.958237	0.005058	8034873.015812	1227493.370235	0.152771	195361.482727	1278788.744572	1293625.433492	2975878.894745	454627.174161	8128094.755488	3010405.464996 
	123.005381	115.900000	99.883800	1.000001	85.000000	2075.000000	592336.625000	69609.625000	40503138.125000	38497.625000	40344.000000	0.000045	596412.757416	0.117517	0.104626	0.104247	7470.417998	7438.780021	5082.640441	1.863819	5084.504259	0.683342	779.246011	777.849944	0.145986	0.508515	0.054294	0.153866	0.022414	137913.516291	14724.884337	0.026392	0.003845	0.151419	0.029476	41066.080958	0.005056	8039341.459800	1229894.004553	0.152984	195743.555243	1279499.918957	1294386.179635	2977533.874000	455516.297983	8132874.668264	3012175.803061 
	123.136942	116.200000	100.146922	1.000001	85.000000	2075.000000	592459.500000	69584.000000	40501387.000000	38492.500000	40345.250000	0.000045	596531.803173	0.117449	0.104559	0.104180	7468.927178	7437.345811	5081.176780	1.863819	5083.040598	0.683277	778.593431	777.197346	0.145986	0.508650	0.054429	0.153921	0.022470	137950.139638	14761.507684	0.026402	0.003854	0.151404	0.029482	41062.174265	0.005057	8037027.198941	1228862.151867	0.152900	195579.330917	1279131.593193	1293997.259420	2976676.740349	455134.130321	8130431.008551	3011270.743908 
	123.271889	116.487500	100.416816	1.000001	85.000000	2075.000000	591979.750000	69433.000000	40500046.250000	38496.250000	40339.750000	0.000045	596037.721876	0.117289	0.104399	0.104022	7475.118493	7443.641459	5087.449873	1.863819	5089.313691	0.683542	778.064991	776.668893	0.145986	0.508753	0.054532	0.153963	0.022512	137978.181144	14789.549190	0.026409	0.003861	0.151463	0.029458	41078.086478	0.005053	8046945.872593	1228026.590575	0.152608	195446.347313	1280710.197883	1295537.682061	2980350.323183	454824.663176	8140109.777122	3014855.473008 
	123.401361	116.737500	100.675761	1.000001	85.000000	2075.000000	591531.875000	69768.875000	40499085.875000	38497.875000	40342.125000	0.000045	595632.147436	0.117946	0.105054	0.104670	7480.208408	7448.208981	5092.001236	1.863819	5093.865055	0.683734	783.425875	782.029767	0.145986	0.508827	0.054606	0.153994	0.022542	137998.267622	14809.635668	0.026414	0.003867	0.151506	0.029436	41089.615683	0.005049	8054142.240276	1236502.913148	0.153524	196795.394881	1281855.534465	1296873.948649	2983015.644547	457964.041907	8148505.794366	3017965.109024
