Repository: greenteawarrior/MatSci

# matsci
Some useful jupyter notebooks (code and visualizations) from MatSci projects at Olin College. We analyzed firefighter jackets and various gluten-free breads.

File: FirefighterJacket/data/DMA/feb26_dma/Nomex Feb26_30_DCnone.txt (part 14 of 32)
1) DMA8000 Temperature Scan 
	Time     	Sample     	Program     	Frequency     	Raw Dynamic	Raw Static	In-Phase     	Out-Of-Phase	Zero Displacement	Min Displacement	Max Displacement	Spring     	C*     	Measured     	Corrected     	Corrected     	Stiffness*	Total     	Stiffness     	Inertia     	Sample     	Ratio of     	Total     	Sample     	Total Applied	Static Force	Static     	Static     	Static     	Static Stress	Static     	Static Strain	Static     	Dynamic Force	Displacement	Dynamic     	Dynamic     	Storage     	Loss Modulus	Tan Delta     	Loss Viscosity	Storage     	Complex     	Shear Storage	Shear Loss	Complex     	Shear Complex 
	          	Temperature	Temperature	          	Force     	Force     	Angle     	Angle     	               	               	               	Stiffness     	          	Tan Delta     	Total Tan Delta	Total Delta	          	Stiffness'	Less Spring	          	Stiffness'	Sample to Total	Stiffness''	Stiffness''	Static Force	          	Force Corrected	Displacement	Displacement Co	          	Stress Correcte	          	Strain Correcte	          	Amplitude     	Stress     	Strain     	Modulus     	          	          	               	Viscosity     	Viscosity     	Modulus     	Modulus     	Modulus     	Modulus      
	123.533442	117.000000	100.939922	1.000001	85.000000	2075.000000	591744.875000	69386.875000	40497751.625000	38494.125000	40336.625000	0.000045	595799.073104	0.117258	0.104368	0.103992	7478.112670	7446.650769	5090.420572	1.863819	5092.284390	0.683664	778.146526	776.750405	0.145986	0.508930	0.054709	0.154036	0.022585	138026.174390	14837.542436	0.026421	0.003874	0.151490	0.029447	41085.458450	0.005051	8051642.979672	1228155.473563	0.152535	195466.859661	1281457.765101	1296279.791158	2982089.992471	454872.397616	8144772.589787	3016582.440662 
	123.667603	117.225000	101.208243	1.000001	85.000000	2075.000000	591426.375000	69476.375000	40496578.375000	38495.625000	40337.875000	0.000045	595493.176895	0.117473	0.104582	0.104203	7481.954068	7450.315326	5094.065381	1.863819	5095.929199	0.683817	780.125334	778.729201	0.145986	0.509021	0.054799	0.154073	0.022622	138050.714311	14862.082357	0.026428	0.003880	0.151524	0.029431	41094.647475	0.005048	8057405.953518	1231284.238568	0.152814	195964.817683	1282374.970149	1297261.644324	2984224.427229	456031.199470	8150941.760062	3018867.318542 
	123.795262	117.487500	101.463561	1.000001	85.000000	2075.000000	591186.250000	69615.500000	40495242.000000	38487.375000	40338.500000	0.000045	595270.946737	0.117756	0.104864	0.104482	7484.747276	7452.881365	5096.608923	1.863819	5098.472742	0.683923	782.500544	781.104398	0.145986	0.509124	0.054903	0.154115	0.022664	138078.666847	14890.034893	0.026435	0.003887	0.151548	0.029419	41101.006659	0.005046	8061427.664860	1235039.769905	0.153204	196562.528586	1283015.044882	1297984.758399	2985713.949948	457422.137002	8155485.223396	3020550.082739 
	123.926043	117.700000	101.725123	1.000001	85.000000	2075.000000	591316.000000	69344.250000	40494125.500000	38494.125000	40333.750000	0.000045	595368.152376	0.117271	0.104381	0.104004	7483.525243	7452.037070	5095.745829	1.863819	5097.609648	0.683885	778.806500	777.410343	0.145986	0.509210	0.054989	0.154151	0.022699	138102.020867	14913.388913	0.026441	0.003894	0.151539	0.029425	41098.703558	0.005047	8060062.987285	1229198.930663	0.152505	195632.930885	1282797.849872	1297629.595564	2985208.513809	455258.863209	8153253.667717	3019723.580636 
	124.059162	117.987500	101.991363	1.000001	85.000000	2075.000000	590782.375000	69443.875000	40492738.625000	38483.125000	40334.750000	0.000045	594849.784724	0.117546	0.104655	0.104275	7490.046582	7458.326893	5102.012296	1.863819	5103.876114	0.684148	781.509179	780.113008	0.145986	0.509317	0.055096	0.154195	0.022743	138131.031051	14942.399098	0.026448	0.003901	0.151598	0.029399	41114.532332	0.005043	8069971.183423	1233472.238729	0.152847	196313.048448	1284374.787015	1299291.116922	2988878.216083	456841.569900	8163693.322571	3023590.119471 
	124.188382	118.225000	102.249803	1.000001	85.000000	2075.000000	590790.750000	69478.750000	40491219.250000	38489.000000	40332.250000	0.000045	594862.174783	0.117603	0.104712	0.104332	7489.890576	7458.127022	5101.786832	1.863819	5103.650651	0.684136	781.915371	780.519185	0.145986	0.509434	0.055213	0.154243	0.022791	138162.813697	14974.181743	0.026457	0.003909	0.151595	0.029399	41113.817604	0.005043	8069614.692364	1234114.462956	0.152934	196415.261528	1284318.049746	1299250.479263	2988746.182357	457079.430725	8163437.988427	3023495.551269 
	124.316564	118.475000	102.506165	1.000001	85.000000	2075.000000	590605.875000	69119.125000	40490041.875000	38485.375000	40330.375000	0.000045	594636.656308	0.117031	0.104141	0.103767	7492.731149	7461.400261	5105.040234	1.863819	5106.904053	0.684272	777.997010	776.600812	0.145986	0.509525	0.055304	0.154280	0.022828	138187.442933	14998.810979	0.026463	0.003916	0.151625	0.029390	41121.983059	0.005041	8074758.794929	1227918.945291	0.152069	195429.215047	1285136.758448	1299911.176200	2990651.405529	454784.794552	8167589.273004	3025033.064075 
	124.449425	118.737500	102.771888	1.000001	85.000000	2075.000000	590421.500000	69370.000000	40488843.500000	38486.375000	40330.250000	0.000045	594482.753797	0.117492	0.104602	0.104223	7494.670903	7462.978359	5106.598139	1.863819	5108.461957	0.684336	781.600196	780.203987	0.145986	0.509617	0.055396	0.154318	0.022866	138212.512024	15023.880071	0.026470	0.003922	0.151639	0.029381	41125.831662	0.005040	8077222.068321	1233616.088626	0.152728	196335.942852	1285528.800274	1300435.349716	2991563.729008	456894.847639	8170882.754947	3026252.872202 
	124.579423	119.012500	103.031884	1.000001	85.000000	2075.000000	590171.125000	69342.375000	40487544.125000	38484.750000	40328.375000	0.000045	594230.865703	0.117495	0.104605	0.104226	7497.847814	7466.143298	5109.741178	1.863819	5111.604997	0.684467	781.954706	780.558483	0.145986	0.509717	0.055496	0.154359	0.022908	138239.694600	15051.062646	0.026477	0.003929	0.151668	0.029368	41133.694961	0.005037	8082191.671785	1234176.598898	0.152703	196425.150762	1286319.736604	1301230.688475	2993404.322883	457102.444036	8175880.019713	3028103.711005 
	124.707603	119.250000	103.288244	1.000001	85.000000	2075.000000	589735.125000	69293.625000	40486205.625000	38477.375000	40328.250000	0.000045	593792.155661	0.117500	0.104609	0.104230	7503.387431	7471.662889	5115.238206	1.863819	5117.102025	0.684697	782.564849	781.168612	0.145986	0.509821	0.055600	0.154401	0.022950	138267.696357	15079.064403	0.026484	0.003937	0.151719	0.029347	41147.518139	0.005034	8090883.273044	1235141.302264	0.152658	196578.687950	1287703.046812	1302621.325377	2996623.434461	457459.741579	8184617.655980	3031339.872585 
	124.837343	119.537500	103.547725	1.000001	85.000000	2075.000000	589655.625000	69293.875000	40484936.875000	38474.125000	40324.500000	0.000045	593713.228088	0.117516	0.104625	0.104246	7504.384923	7472.644772	5116.198697	1.863819	5118.062516	0.684736	782.789173	781.392924	0.145986	0.509919	0.055697	0.154441	0.022990	138294.239579	15105.607625	0.026491	0.003943	0.151728	0.029343	41149.835291	0.005033	8092401.949546	1235495.972050	0.152674	196635.135355	1287944.751493	1302868.780559	2997185.907239	457591.100759	8186172.463976	3031915.727399 
	124.966564	119.775000	103.806165	1.000001	85.000000	2075.000000	589699.500000	69017.000000	40483784.250000	38480.000000	40322.500000	0.000045	593724.554477	0.117038	0.104148	0.103774	7504.241763	7472.871404	5116.405892	1.863819	5118.269710	0.684743	779.244537	777.848276	0.145986	0.510007	0.055786	0.154478	0.023026	138318.353929	15129.721975	0.026497	0.003950	0.151729	0.029345	41150.253456	0.005033	8092729.553574	1229891.367968	0.151975	195743.135617	1287996.891252	1302786.002004	2997307.242064	455515.321469	8185652.350564	3031723.092801 
	125.096564	120.025000	104.066165	1.000001	85.000000	2075.000000	589414.500000	69283.750000	40482157.750000	38485.500000	40326.375000	0.000045	593472.569564	0.117547	0.104656	0.104276	7507.428019	7475.654725	5119.161778	1.863819	5121.025597	0.684856	783.335477	781.939200	0.145986	0.510133	0.055912	0.154529	0.023078	138352.383227	15163.751273	0.026506	0.003958	0.151754	0.029331	41157.085033	0.005031	8097087.011770	1236359.714317	0.152692	196772.604097	1288690.401714	1303626.637191	2998921.115470	457911.005303	8190934.221403	3033679.341261 
	125.225524	120.275000	104.324085	1.000001	85.000000	2075.000000	589243.375000	69281.125000	40480980.125000	38479.375000	40322.875000	0.000045	593302.308493	0.117576	0.104685	0.104306	7509.582439	7477.779616	5121.266802	1.863819	5123.130620	0.684943	783.780018	782.383730	0.145986	0.510224	0.056003	0.154566	0.023115	138377.021907	15188.389954	0.026512	0.003965	0.151774	0.029322	41162.305744	0.005030	8100415.360149	1237062.579966	0.152716	196884.468551	1289220.124391	1304167.176052	3000153.837092	458171.325913	8194330.529926	3034937.233306 
	125.353444	120.550000	104.579926	1.000001	85.000000	2075.000000	588926.625000	69110.125000	40479629.625000	38486.500000	40317.625000	0.000045	592967.772321	0.117349	0.104459	0.104081	7513.819140	7482.179397	5125.643795	1.863819	5127.507613	0.685125	782.545048	781.148746	0.145986	0.510328	0.056107	0.154609	0.023158	138405.278213	15216.646260	0.026520	0.003972	0.151814	0.029306	41173.253621	0.005027	8107336.023096	1235109.890940	0.152345	196573.688686	1290321.581236	1305209.177905	3002717.045591	457448.107756	8200877.625845	3037362.083646 
	125.482665	120.837500	104.838368	1.000001	85.000000	2075.000000	588764.625000	69181.125000	40478046.875000	38474.000000	40314.250000	0.000045	592815.158129	0.117502	0.104611	0.104232	7515.753496	7483.989521	5127.427205	1.863819	5129.291024	0.685198	783.876963	782.480646	0.145986	0.510450	0.056229	0.154659	0.023208	138438.394769	15249.762815	0.026528	0.003981	0.151830	0.029298	41177.614790	0.005025	8110155.855081	1237215.818075	0.152551	196908.857134	1290770.371080	1305703.354087	3003761.427808	458228.080768	8203982.628833	3038512.084753 
	125.612404	121.125000	105.097846	1.000001	85.000000	2075.000000	588501.375000	69232.625000	40476875.625000	38481.875000	40311.250000	0.000045	592559.722510	0.117642	0.104751	0.104370	7518.993323	7487.110868	5130.528780	1.863819	5132.392599	0.685326	785.251387	783.855057	0.145986	0.510540	0.056319	0.154696	0.023245	138462.901971	15274.270017	0.026535	0.003987	0.151859	0.029285	41185.341141	0.005023	8115059.896353	1239388.963146	0.152727	197254.723640	1291550.872871	1306527.107722	3005577.739390	459032.949313	8209158.429667	3040429.048025 
	125.741365	121.375000	105.355768	1.000001	85.000000	2075.000000	588414.375000	69137.625000	40475666.625000	38478.000000	40314.125000	0.000045	592462.224869	0.117498	0.104607	0.104228	7520.230675	7488.456255	5131.853754	1.863819	5133.717573	0.685380	784.315593	782.919252	0.145986	0.510634	0.056413	0.154735	0.023283	138488.199623	15299.567669	0.026541	0.003994	0.151871	0.029281	41188.574027	0.005022	8117154.873752	1237909.318281	0.152505	197019.231032	1291884.298616	1306821.188383	3006353.656945	458484.932697	8211006.194418	3041113.405340 
	125.870324	121.687500	105.613687	1.000001	85.000000	2075.000000	588042.500000	69102.250000	40474290.250000	38478.000000	40313.250000	0.000045	592088.762570	0.117512	0.104622	0.104242	7524.974090	7493.174358	5136.548615	1.863819	5138.412433	0.685575	784.916209	783.519854	0.145986	0.510740	0.056519	0.154778	0.023327	138517.000207	15328.368253	0.026549	0.004001	0.151914	0.029262	41200.289792	0.005019	8124578.131412	1238858.957593	0.152483	197170.370703	1293065.745830	1308011.918188	3009103.011634	458836.650960	8218487.776363	3043884.361616 
	126.000065	121.912500	105.873168	1.000001	85.000000	2075.000000	588078.875000	69122.625000	40472976.125000	38470.375000	40316.250000	0.000045	592127.267155	0.117540	0.104649	0.104269	7524.484759	7492.665257	5136.017317	1.863819	5137.881135	0.685551	785.067628	783.671260	0.145986	0.510841	0.056620	0.154820	0.023368	138544.498912	15355.866958	0.026556	0.004008	0.151908	0.029264	41198.828228	0.005020	8123738.071494	1239098.352538	0.152528	197208.471562	1292932.046248	1307885.490963	3008791.878331	458925.315755	8217693.410046	3043590.151869 
	126.134225	122.175000	106.141489	1.000001	85.000000	2075.000000	587723.875000	69021.125000	40471874.375000	38472.500000	40307.250000	0.000045	591762.848565	0.117438	0.104547	0.104169	7529.118477	7497.363921	5140.697368	1.863819	5142.561187	0.685745	784.799241	783.402861	0.145986	0.510926	0.056705	0.154854	0.023403	138567.554094	15378.922140	0.026562	0.004014	0.151951	0.029246	41210.519119	0.005017	8131137.914719	1238673.974841	0.152337	197140.929807	1294109.766942	1309039.585001	3011532.561007	458768.138830	8224944.802497	3046275.852777 
	126.263185	122.325000	106.399408	1.000001	85.000000	2075.000000	587763.625000	68849.125000	40470527.125000	38475.250000	40307.000000	0.000045	591782.291799	0.117137	0.104248	0.103872	7528.871105	7497.350217	5140.660900	1.863819	5142.524718	0.685742	782.547788	781.151395	0.145986	0.511030	0.056809	0.154897	0.023446	138595.747254	15407.115300	0.026569	0.004022	0.151951	0.029248	41210.302182	0.005017	8131080.252257	1235114.078849	0.151900	196574.355212	1294100.589684	1308945.305712	3011511.204540	457449.658833	8224352.427786	3046056.454735 
	126.396306	122.550000	106.665650	1.000001	85.000000	2075.000000	587483.000000	68967.000000	40469116.000000	38464.250000	40308.250000	0.000045	591517.305223	0.117394	0.104504	0.104126	7532.243872	7500.514036	5143.800871	1.863819	5145.664689	0.685871	784.800039	783.403632	0.145986	0.511139	0.056918	0.154942	0.023490	138625.277860	15436.645907	0.026577	0.004029	0.151979	0.029234	41218.075393	0.005014	8136045.003791	1238675.193748	0.152245	197141.123802	1294890.753806	1309811.699056	3013350.001404	458768.590277	8229796.142027	3048072.645195 
	126.526565	122.862500	106.926169	1.000001	85.000000	2075.000000	587229.875000	69046.125000	40467727.625000	38470.500000	40303.625000	0.000045	591275.141935	0.117579	0.104688	0.104308	7535.328785	7503.445659	5146.709025	1.863819	5148.572843	0.685991	786.495718	785.099297	0.145986	0.511246	0.057025	0.154986	0.023534	138654.333148	15465.701194	0.026584	0.004037	0.152006	0.029222	41225.261293	0.005012	8140643.218672	1241356.286465	0.152489	197567.832623	1295622.581854	1310599.451814	3015053.043953	459761.587580	8234745.742502	3049905.830556 
	126.659166	123.200000	107.191369	1.000001	85.000000	2075.000000	587241.750000	69079.500000	40466201.500000	38473.000000	40305.875000	0.000045	591290.833908	0.117634	0.104743	0.104362	7535.128809	7503.203930	5146.441492	1.863819	5148.305311	0.685977	786.878302	785.481866	0.145986	0.511364	0.057143	0.155034	0.023583	138686.272086	15497.640132	0.026592	0.004045	0.152003	0.029222	41224.446876	0.005012	8140220.210889	1241961.184116	0.152571	197664.104998	1295555.258127	1310547.414352	3014896.374403	459985.623747	8234418.781226	3049784.733787 
	126.788386	123.400000	107.449810	1.000001	86.000000	2075.000000	594825.375000	69084.875000	40461728.375000	38455.750000	40305.875000	0.000045	598823.802715	0.116143	0.103256	0.102892	7527.873251	7497.121151	5140.283049	1.863819	5142.146868	0.685712	775.080835	773.684353	0.145986	0.511709	0.057488	0.155175	0.023724	138779.891533	15591.259579	0.026617	0.004069	0.153732	0.029599	41693.339229	0.005077	8130482.816289	1223307.599373	0.150459	194695.297131	1294005.504871	1308570.405199	3011289.931959	453076.888657	8221996.856522	3045184.020934 
	126.920466	123.675000	107.713971	1.000001	86.000000	2075.000000	594791.750000	68965.500000	40460246.250000	38449.500000	40307.125000	0.000045	598776.641210	0.115949	0.103063	0.102700	7528.466170	7497.861069	5140.997887	1.863819	5142.861705	0.685740	773.704055	772.307559	0.145986	0.511824	0.057602	0.155222	0.023771	138810.913145	15622.281191	0.026625	0.004077	0.153738	0.029598	41695.021228	0.005077	8131613.077778	1221130.686774	0.150171	194348.831005	1294185.391432	1308696.792809	3011708.547325	452270.624731	8222790.973925	3045478.138491 
	127.050987	123.962500	107.975011	1.000001	86.000000	2075.000000	594698.875000	69079.625000	40459049.875000	38454.500000	40311.750000	0.000045	598697.541766	0.116159	0.103272	0.102907	7529.460825	7498.691977	5141.808544	1.863819	5143.672363	0.685772	775.362308	773.965800	0.145986	0.511916	0.057695	0.155260	0.023809	138835.954503	15647.322549	0.026631	0.004084	0.153745	0.029593	41696.973841	0.005076	8132894.845743	1223752.608060	0.150469	194766.122408	1294389.390978	1308960.556286	3012183.276201	453241.706689	8224448.250044	3046091.944461 
	127.179166	124.287500	108.231371	1.000001	86.000000	2075.000000	594525.750000	68976.750000	40457533.500000	38451.750000	40303.875000	0.000045	598513.708660	0.116020	0.103133	0.102770	7531.773494	7501.104710	5144.195606	1.863819	5146.059425	0.685870	774.569447	773.172924	0.145986	0.512033	0.057812	0.155308	0.023857	138867.694606	15679.062652	0.026639	0.004092	0.153767	0.029584	41702.909723	0.005075	8136669.138309	1222498.954953	0.150246	194566.597477	1294990.087821	1309524.909426	3013581.162337	452777.390723	8227994.188207	3047405.254892 
	127.312807	124.525000	108.498651	1.000001	86.000000	2075.000000	594552.000000	69041.000000	40456338.500000	38444.750000	40300.000000	0.000045	598547.191444	0.116123	0.103236	0.102871	7531.352166	7500.605687	5143.676348	1.863819	5145.540167	0.685846	775.288802	773.892267	0.145986	0.512125	0.057904	0.155346	0.023895	138892.708470	15704.076516	0.026646	0.004099	0.153762	0.029586	41701.475302	0.005075	8135848.115700	1223636.341342	0.150401	194747.617999	1294859.418117	1309422.600769	3013277.079889	453198.644942	8227351.363446	3047167.171647 
	127.441767	124.725000	108.756571	1.000001	86.000000	2075.000000	594210.625000	69153.125000	40454937.875000	38446.000000	40308.750000	0.000045	598221.047407	0.116378	0.103491	0.103123	7535.458182	7504.503694	5147.550634	1.863819	5149.414453	0.686006	777.605988	776.209439	0.145986	0.512233	0.058012	0.155390	0.023939	138922.027218	15733.395265	0.026654	0.004106	0.153798	0.029569	41711.202429	0.005072	8141973.926068	1227300.127112	0.150737	195330.727153	1295834.370346	1310473.505394	3015545.898544	454555.602634	8233954.397176	3049612.739695 
	127.570727	125.025000	109.014492	1.000001	86.000000	2075.000000	594224.250000	69179.000000	40453325.500000	38441.375000	40298.625000	0.000045	598237.572649	0.116419	0.103531	0.103164	7535.250029	7504.264702	5147.284329	1.863819	5149.148147	0.685993	777.887465	776.490899	0.145986	0.512358	0.058137	0.155441	0.023990	138955.779413	15767.147459	0.026662	0.004115	0.153794	0.029569	41710.373304	0.005072	8141552.858400	1227745.156800	0.150800	195401.555772	1295767.355398	1310417.798762	3015389.947555	454720.428444	8233604.381810	3049483.104374 
	127.699948	125.375000	109.272934	1.000001	86.000000	2075.000000	593877.875000	69056.125000	40451979.375000	38444.750000	40296.125000	0.000045	597879.317935	0.116280	0.103393	0.103027	7539.765219	7508.873713	5151.870532	1.863819	5153.734350	0.686182	777.323674	775.927095	0.145986	0.512462	0.058241	0.155484	0.024032	138983.958930	15795.326976	0.026670	0.004122	0.153837	0.029552	41721.904942	0.005069	8148804.312509	1226853.699678	0.150556	195259.676077	1296921.459250	1311537.880720	3018075.671300	454390.259140	8240642.069886	3052089.655513 
	127.834367	125.537500	109.541772	1.000001	86.000000	2075.000000	593710.750000	69181.750000	40450713.000000	38444.750000	40297.375000	0.000045	597727.838735	0.116524	0.103636	0.103268	7541.675984	7510.590850	5153.566207	1.863819	5155.430026	0.686251	779.333860	777.937268	0.145986	0.512559	0.058338	0.155524	0.024072	139010.469632	15821.837678	0.026676	0.004129	0.153852	0.029544	41726.092636	0.005068	8151485.422288	1230032.076320	0.150897	195765.530030	1297348.170786	1312035.220179	3019068.674921	455567.435674	8243766.948340	3053247.017904 
	127.963328	125.800000	109.799693	1.000001	86.000000	2075.000000	593599.250000	69128.500000	40449472.250000	38428.500000	40294.375000	0.000045	597610.926199	0.116457	0.103569	0.103201	7543.151386	7512.114220	5155.068546	1.863819	5156.932364	0.686312	778.983443	777.586839	0.145986	0.512655	0.058434	0.155563	0.024112	139036.444511	15847.812557	0.026683	0.004136	0.153866	0.029538	41729.790062	0.005067	8153860.838516	1229477.997267	0.150785	195677.345679	1297726.229721	1312395.897174	3019948.458709	455362.221210	8246033.150530	3054086.352048 
	128.092287	126.075000	110.057613	1.000001	86.000000	2075.000000	593540.875000	69061.125000	40448008.875000	38446.500000	40291.875000	0.000045	597545.152505	0.116354	0.103467	0.103100	7543.981685	7513.020708	5155.950224	1.863819	5157.814043	0.686346	778.311957	776.915338	0.145986	0.512768	0.058547	0.155609	0.024158	139067.080789	15878.448835	0.026691	0.004144	0.153874	0.029535	41731.890042	0.005066	8155254.900440	1228416.256031	0.150629	195508.364447	1297948.101392	1312590.109088	3020464.777941	454968.983715	8247253.420942	3054538.304052 
	128.220988	126.362500	110.315014	1.000001	86.000000	2075.000000	593301.250000	69097.000000	40446871.750000	38445.000000	40293.500000	0.000045	597311.282884	0.116462	0.103574	0.103206	7546.935435	7515.883106	5158.793341	1.863819	5160.657159	0.686463	779.415275	778.018645	0.145986	0.512856	0.058635	0.155645	0.024194	139090.887495	15902.255541	0.026697	0.004150	0.153900	0.029524	41738.995440	0.005064	8159750.281876	1230160.745219	0.150760	195786.008305	1298663.563001	1313338.955074	3022129.734028	455615.090822	8251958.562769	3056280.949174 
	128.353848	126.562500	110.580734	1.000001	86.000000	2075.000000	593039.750000	68807.500000	40445360.750000	38442.125000	40290.750000	0.000045	597018.104530	0.116025	0.103138	0.102775	7550.641517	7519.914624	5162.799232	1.863819	5164.663050	0.686628	776.554128	775.157483	0.145986	0.512973	0.058751	0.155693	0.024242	139122.522396	15933.890442	0.026706	0.004158	0.153937	0.029510	41749.006171	0.005062	8166084.178446	1225636.830943	0.150089	195066.005556	1299671.633151	1314228.709373	3024475.621647	453939.567016	8257549.058337	3058351.503088 
	128.483328	126.700000	110.839695	1.000001	86.000000	2075.000000	592928.875000	69029.625000	40444227.875000	38442.875000	40288.125000	0.000045	596933.614346	0.116421	0.103534	0.103166	7551.710237	7520.675260	5163.540650	1.863819	5165.404469	0.686657	779.608806	778.212149	0.145986	0.513060	0.058839	0.155729	0.024278	139146.241316	15957.609362	0.026712	0.004164	0.153943	0.029505	41750.777467	0.005061	8167256.469054	1230466.703958	0.150659	195834.703112	1299858.208848	1314527.517419	3024909.803353	455728.408873	8259426.526149	3059046.861537 
	128.612548	127.025000	111.098134	1.000001	86.000000	2075.000000	592934.500000	68912.000000	40443059.500000	38430.000000	40286.875000	0.000045	596925.610972	0.116222	0.103335	0.102969	7551.811488	7520.929891	5163.775458	1.863819	5165.639277	0.686665	778.137241	776.740572	0.145986	0.513150	0.058929	0.155766	0.024315	139170.704031	15982.072077	0.026718	0.004171	0.153945	0.029505	41751.262124	0.005061	8167627.734955	1228139.925891	0.150367	195464.385174	1299917.297605	1314530.831317	3025047.309243	454866.639219	8259447.347999	3059054.573333 
	128.742028	127.250000	111.357094	1.000001	86.000000	2075.000000	592388.375000	69142.125000	40441635.875000	38435.875000	40284.625000	0.000045	596409.775477	0.116718	0.103829	0.103458	7558.343059	7527.059991	5169.881399	1.863819	5171.745218	0.686917	782.497067	781.100385	0.145986	0.513260	0.059039	0.155811	0.024360	139200.511746	16011.879793	0.026726	0.004178	0.154002	0.029478	41766.579037	0.005056	8177282.116779	1235033.424285	0.151032	196561.518650	1301453.838977	1316213.708181	3028623.006214	457419.786772	8270021.183557	3062970.808725 
	128.872289	127.600000	111.617615	1.000001	86.000000	2075.000000	592272.375000	69243.875000	40440002.625000	38427.375000	40288.375000	0.000045	596306.364559	0.116912	0.104023	0.103650	7559.653820	7528.216111	5171.009798	1.863819	5172.873616	0.686961	784.080555	782.683855	0.145986	0.513386	0.059165	0.155863	0.024411	139234.709562	16046.077608	0.026735	0.004187	0.154012	0.029472	41769.277913	0.005055	8179066.278532	1237537.122297	0.151305	196959.994249	1301737.796915	1316554.036586	3029283.806864	458347.082332	8272159.531687	3063762.789514 
	129.004889	127.875000	111.882815	1.000001	86.000000	2075.000000	592047.250000	69120.500000	40438816.750000	38425.750000	40282.000000	0.000045	596068.443849	0.116748	0.103860	0.103489	7562.671255	7531.351718	5174.125272	1.863819	5175.989091	0.687089	783.174819	781.778108	0.145986	0.513478	0.059257	0.155900	0.024449	139259.540678	16070.908725	0.026741	0.004194	0.154040	0.029461	41777.037948	0.005053	8183992.297418	1236105.003914	0.151039	196732.065709	1302521.796549	1317295.159091	3031108.258303	457816.668116	8276816.145409	3065487.461262 
	129.132809	128.100000	112.138656	1.000001	86.000000	2075.000000	591914.125000	68852.375000	40437453.875000	38439.875000	40280.625000	0.000045	595905.177791	0.116322	0.103434	0.103068	7564.743276	7533.747617	5176.498029	1.863819	5178.361848	0.687185	780.214391	778.817666	0.145986	0.513583	0.059362	0.155943	0.024492	139288.078701	16099.446747	0.026748	0.004201	0.154062	0.029454	41782.900388	0.005052	8187743.971797	1231424.113681	0.150398	195987.079481	1303118.893598	1317774.558176	3032497.767332	456083.005067	8279828.301085	3066603.074476 
	129.262549	128.425000	112.398136	1.000001	86.000000	2075.000000	591649.750000	69050.750000	40435780.750000	38429.625000	40279.375000	0.000045	595665.537656	0.116709	0.103820	0.103450	7567.786621	7536.482668	5179.204664	1.863819	5181.068482	0.687295	783.412160	782.015418	0.145986	0.513712	0.059491	0.155996	0.024545	139323.114237	16134.482283	0.026757	0.004210	0.154087	0.029441	41789.572011	0.005050	8192023.554805	1236480.225986	0.150937	196791.784110	1303800.009849	1318567.962592	3034082.798076	457955.639254	8284813.412005	3068449.411854 
	129.392289	128.662500	112.657617	1.000001	86.000000	2075.000000	591339.125000	69134.375000	40434491.625000	38425.375000	40280.000000	0.000045	595366.712676	0.116912	0.104022	0.103650	7571.585026	7540.112670	5182.812766	1.863819	5184.676585	0.687443	785.316160	783.919406	0.145986	0.513812	0.059591	0.156037	0.024586	139350.109504	16161.477551	0.026764	0.004217	0.154120	0.029426	41798.546724	0.005047	8197728.490368	1239490.706809	0.151199	197270.916634	1304707.977825	1319537.313587	3036195.737173	459070.632152	8290904.028757	3070705.195836 
	129.520209	128.937500	112.913457	1.000001	86.000000	2075.000000	591230.250000	69045.750000	40433392.500000	38433.125000	40275.750000	0.000045	595248.287783	0.116783	0.103894	0.103523	7573.091396	7541.714261	5184.395682	1.863819	5186.259501	0.687507	784.516538	783.119772	0.145986	0.513897	0.059675	0.156072	0.024620	139373.126549	16184.494595	0.026770	0.004223	0.154134	0.029420	41802.431060	0.005046	8200231.311163	1238226.369491	0.150999	197069.691260	1305106.313810	1319901.115069	3037122.707838	458602.359071	8293189.862694	3071551.800998 
	129.650730	129.200000	113.174497	1.000001	86.000000	2075.000000	590936.875000	68987.125000	40432070.625000	38432.875000	40273.125000	0.000045	594950.093412	0.116742	0.103853	0.103482	7576.887098	7545.530838	5188.189795	1.863819	5190.053613	0.687662	784.603429	783.206650	0.145986	0.513999	0.059778	0.156113	0.024662	139400.808892	16212.176938	0.026778	0.004230	0.154169	0.029406	41811.858297	0.005044	8206230.354976	1238363.736329	0.150905	197091.553854	1306061.090531	1320848.459437	3039344.575917	458653.235677	8299142.207625	3073756.373195 
	129.779170	129.437500	113.431377	1.000001	86.000000	2075.000000	590689.125000	68968.875000	40430742.625000	38419.625000	40272.125000	0.000045	594701.898527	0.116760	0.103871	0.103500	7580.049261	7548.669723	5191.306108	1.863819	5193.169927	0.687788	785.066407	783.669614	0.145986	0.514101	0.059880	0.156155	0.024704	139428.620205	16239.988251	0.026785	0.004237	0.154197	0.029393	41819.571449	0.005042	8211157.700020	1239095.750668	0.150904	197208.057462	1306845.301229	1321641.274807	3041169.518526	458924.352099	8304123.617452	3075601.339797 
	129.908650	129.675000	113.690337	1.000001	86.000000	2075.000000	590576.500000	69045.500000	40429481.000000	38431.750000	40275.875000	0.000045	594598.926523	0.116912	0.104023	0.103650	7581.361966	7549.860458	5192.475394	1.863819	5194.339213	0.687835	786.336306	784.939501	0.145986	0.514199	0.059978	0.156195	0.024744	139455.042126	16266.410172	0.026792	0.004244	0.154208	0.029388	41822.392004	0.005041	8213006.511934	1241103.625534	0.151114	197527.620419	1307139.548551	1321979.939415	3041854.263679	459668.009457	8306251.511626	3076389.448750 
	130.038650	129.937500	113.950338	1.000001	86.000000	2075.000000	590484.000000	69116.000000	40427794.750000	38426.000000	40273.125000	0.000045	594515.244306	0.117050	0.104160	0.103786	7582.429096	7550.817278	5193.403541	1.863819	5195.267359	0.687871	787.474289	786.077466	0.145986	0.514329	0.060108	0.156249	0.024797	139490.357861	16301.725907	0.026801	0.004253	0.154216	0.029383	41824.565742	0.005040	8214474.046551	1242902.915186	0.151306	197813.986034	1307373.113755	1322253.694130	3042397.795019	460334.413032	8307971.564590	3077026.505404 
	130.170210	130.212500	114.213459	1.000001	86.000000	2075.000000	590112.625000	68990.375000	40426445.625000	38429.125000	40269.750000	0.000045	594131.788433	0.116911	0.104021	0.103649	7587.322837	7555.804975	5198.368292	1.863819	5200.232111	0.688074	786.944803	785.547967	0.145986	0.514433	0.060212	0.156291	0.024840	139518.613883	16329.981929	0.026808	0.004261	0.154261	0.029365	41836.905960	0.005037	8222324.041351	1242065.700010	0.151060	197680.739206	1308622.478241	1323469.102476	3045305.200500	460024.333337	8315608.206507	3079854.891299 
	130.304631	130.500000	114.482300	1.000001	86.000000	2075.000000	590011.000000	68938.750000	40425244.500000	38428.250000	40271.625000	0.000045	594024.857538	0.116843	0.103954	0.103582	7588.688637	7557.219177	5199.762062	1.863819	5201.625880	0.688129	786.583996	785.187148	0.145986	0.514526	0.060305	0.156329	0.024878	139543.770809	16355.138855	0.026815	0.004267	0.154274	0.029360	41840.289897	0.005036	8224527.793851	1241495.191699	0.150950	197589.940060	1308973.216067	1323802.351106	3046121.405130	459813.033963	8317702.071056	3080630.396687 
	130.434111	130.762500	114.741260	1.000001	86.000000	2075.000000	589715.500000	69014.500000	40424016.000000	38429.500000	40268.625000	0.000045	593740.155414	0.117030	0.104141	0.103767	7592.327461	7560.701668	5203.223650	1.863819	5205.087469	0.688270	788.358596	786.961736	0.145986	0.514621	0.060400	0.156368	0.024917	139569.501686	16380.869732	0.026821	0.004274	0.154305	0.029345	41848.853974	0.005033	8230001.069266	1244301.074238	0.151191	198036.509782	1309844.314214	1324730.382638	3048148.544173	460852.249718	8323533.069765	3082790.025839 
	130.567491	130.987500	115.008019	1.000001	86.000000	2075.000000	589411.750000	68833.000000	40422469.500000	38419.250000	40262.125000	0.000045	593417.385090	0.116783	0.103894	0.103522	7596.457063	7565.012026	5207.507691	1.863819	5209.371509	0.688444	786.938208	785.541333	0.145986	0.514740	0.060519	0.156417	0.024966	139601.893913	16413.261959	0.026830	0.004282	0.154344	0.029330	41859.439420	0.005031	8236774.760926	1242055.209521	0.150794	197679.069594	1310922.379870	1325742.999454	3050657.318861	460020.447971	8329895.533902	3085146.494038 
	130.699311	131.200000	115.271660	1.000001	86.000000	2075.000000	589096.125000	68991.125000	40421037.875000	38419.500000	40260.625000	0.000045	593122.263803	0.117114	0.104224	0.103849	7600.236851	7568.522643	5210.993939	1.863819	5212.857758	0.688585	789.805095	788.408204	0.145986	0.514851	0.060630	0.156462	0.025011	139631.880876	16443.248922	0.026837	0.004290	0.154376	0.029314	41868.028380	0.005028	8242287.027351	1246588.151062	0.151243	198400.509076	1311799.683625	1326718.196136	3052698.899019	461699.315208	8336022.880224	3087415.881564 
	130.833731	131.475000	115.540500	1.000001	86.000000	2075.000000	589030.000000	69108.750000	40419221.500000	38423.750000	40258.000000	0.000045	593070.282704	0.117326	0.104436	0.104059	7600.902992	7569.020400	5211.460771	1.863819	5213.324589	0.688602	791.465603	790.068694	0.145986	0.514991	0.060770	0.156520	0.025069	139669.928028	16481.296074	0.026847	0.004300	0.154379	0.029311	41869.024916	0.005028	8243025.156311	1249213.626981	0.151548	198818.366215	1311917.160404	1326896.898221	3052972.280115	462671.713697	8337145.699424	3087831.740527 
	130.963211	131.675000	115.799461	1.000001	86.000000	2075.000000	588751.500000	68940.000000	40417561.750000	38418.000000	40254.125000	0.000045	592774.031442	0.117095	0.104206	0.103831	7604.701703	7572.988586	5215.400691	1.863819	5217.264509	0.688761	790.133463	788.736538	0.145986	0.515119	0.060898	0.156572	0.025121	139704.695547	16516.063593	0.026856	0.004309	0.154415	0.029297	41878.716816	0.005025	8249254.743029	1247107.294287	0.151178	198483.133220	1312908.629138	1327827.030392	3055279.534455	461891.590477	8342989.896845	3089996.258091 
	131.091911	132.000000	116.056861	1.000001	86.000000	2075.000000	588391.875000	69098.375000	40416036.125000	38415.625000	40257.250000	0.000045	592435.299416	0.117436	0.104545	0.104167	7609.049783	7577.057015	5219.443132	1.863819	5221.306951	0.688925	793.136250	791.739310	0.145986	0.515237	0.061016	0.156621	0.025169	139736.654460	16548.022506	0.026865	0.004317	0.154452	0.029279	41888.667018	0.005022	8255646.431574	1251855.113591	0.151636	199238.771533	1313925.897159	1328945.954999	3057646.826509	463650.042071	8350020.313064	3092600.115950 
	131.220612	132.250000	116.314261	1.000001	86.000000	2075.000000	587949.500000	69030.000000	40414478.250000	38418.125000	40255.875000	0.000045	591987.969008	0.117408	0.104518	0.104139	7614.799493	7582.811477	5225.171052	1.863819	5227.034870	0.689157	793.527861	792.130904	0.145986	0.515357	0.061136	0.156670	0.025219	139769.289908	16580.657954	0.026873	0.004326	0.154504	0.029257	41902.804429	0.005018	8264703.106527	1252474.281435	0.151545	199337.315078	1315367.310604	1330385.856430	3061001.150565	463879.363494	8359067.487746	3095950.921387 
	131.354512	132.550000	116.582062	1.000001	86.000000	2075.000000	588017.750000	69135.500000	40413123.000000	38416.000000	40253.000000	0.000045	592068.063381	0.117574	0.104683	0.104303	7613.769371	7581.654255	5223.990734	1.863819	5225.854553	0.689107	794.661615	793.264645	0.145986	0.515462	0.061241	0.156713	0.025261	139797.681415	16609.049461	0.026880	0.004333	0.154493	0.029261	41899.735148	0.005019	8262836.852518	1254266.890588	0.151796	199622.617460	1315070.287289	1330134.974321	3060309.945377	464543.292810	8357491.147716	3095367.091747 
	131.483732	132.787500	116.840502	1.000001	86.000000	2075.000000	587707.000000	69023.500000	40411638.500000	38412.125000	40250.750000	0.000045	591746.365769	0.117445	0.104555	0.104176	7617.908529	7585.881889	5228.193065	1.863819	5230.056883	0.689277	794.132735	792.735750	0.145986	0.515577	0.061356	0.156760	0.025308	139828.781458	16640.149504	0.026888	0.004341	0.154531	0.029245	41910.064613	0.005016	8269481.348500	1253430.630346	0.151573	199489.522614	1316127.790831	1331160.558096	3062770.869815	464233.566795	8363935.085729	3097753.735455 
	131.613212	133.100000	117.099463	1.000001	86.000000	2075.000000	587377.875000	69102.625000	40410148.875000	38420.875000	40246.625000	0.000045	591428.728438	0.117646	0.104755	0.104374	7621.999862	7589.803322	5232.089101	1.863819	5233.952919	0.689434	796.063291	794.666291	0.145986	0.515692	0.061471	0.156807	0.025356	139859.989754	16671.357800	0.026897	0.004349	0.154566	0.029229	41919.620223	0.005014	8275641.548615	1256483.096908	0.151829	199975.337371	1317108.216353	1332202.758270	3065052.425413	465364.109966	8370483.427734	3100179.047309 
	131.747372	133.362500	117.367782	1.000001	86.000000	2075.000000	587087.250000	69064.250000	40408429.750000	38419.750000	40245.500000	0.000045	591135.610280	0.117639	0.104748	0.104367	7625.779277	7593.576995	5235.833457	1.863819	5237.697276	0.689584	796.405556	795.008538	0.145986	0.515825	0.061603	0.156861	0.025410	139896.007278	16707.375324	0.026906	0.004358	0.154600	0.029214	41928.767424	0.005011	8281561.921808	1257024.240256	0.151786	200061.462942	1318050.472265	1333147.267331	3067245.156225	465564.533428	8376417.957894	3102377.021442 
	131.878413	133.550000	117.629863	1.000001	87.000000	2075.000000	594779.125000	69094.375000	40404023.375000	38397.375000	40254.000000	0.000045	598778.957707	0.116168	0.103281	0.102916	7615.977010	7584.953010	5227.134297	1.863819	5228.998116	0.689222	784.361931	782.964869	0.145986	0.516165	0.061944	0.157001	0.025549	139988.330985	16799.699032	0.026930	0.004382	0.156315	0.029597	42393.997862	0.005077	8267807.283062	1237981.445346	0.149735	197030.710402	1315861.355252	1330530.799000	3062150.845578	458511.646424	8359978.189497	3096288.218332 
	132.008413	133.887500	117.889863	1.000001	87.000000	2075.000000	594725.125000	69250.375000	40402694.625000	38393.250000	40249.000000	0.000045	598743.341294	0.116441	0.103553	0.103185	7616.430048	7585.192785	5227.351392	1.863819	5229.215211	0.689228	786.453260	785.056185	0.145986	0.516268	0.062047	0.157043	0.025591	140016.172883	16827.540929	0.026937	0.004390	0.156317	0.029594	42394.418121	0.005076	8268150.542423	1241288.120194	0.150129	197556.983633	1315915.986633	1330662.859502	3062277.978675	459736.340813	8360807.950761	3096595.537319 
	132.137373	134.200000	118.147783	1.000001	87.000000	2075.000000	594631.250000	69195.250000	40401105.250000	38396.500000	40247.875000	0.000045	598643.722175	0.116367	0.103479	0.103112	7617.697483	7586.514368	5228.645843	1.863819	5230.509661	0.689279	786.027471	784.630380	0.145986	0.516390	0.062169	0.157093	0.025642	140049.476702	16860.844748	0.026946	0.004398	0.156328	0.029589	42397.527328	0.005075	8270197.256803	1240614.860487	0.150010	197449.831107	1316241.731086	1330969.094478	3063036.021038	459486.985365	8362732.083386	3097308.179032 
	132.267113	134.425000	118.407264	1.000001	87.000000	2075.000000	594492.750000	69302.750000	40399572.250000	38394.750000	40245.000000	0.000045	598518.588650	0.116575	0.103686	0.103317	7619.290131	7587.940589	5230.045887	1.863819	5231.909705	0.689334	787.750831	786.353723	0.145986	0.516509	0.062288	0.157141	0.025690	140081.600195	16892.968241	0.026954	0.004407	0.156341	0.029583	42400.906654	0.005074	8272410.930409	1243339.717819	0.150300	197883.505277	1316594.047903	1331381.901873	3063855.900151	460496.191785	8365325.830800	3098268.826222 
	132.401014	134.700000	118.675065	1.000001	87.000000	2075.000000	594154.750000	69230.750000	40397887.250000	38394.250000	40246.500000	0.000045	598174.526115	0.116520	0.103632	0.103263	7623.672652	7592.353185	5234.429703	1.863819	5236.293522	0.689511	787.793589	786.396465	0.145986	0.516639	0.062418	0.157195	0.025743	140116.909881	16928.277927	0.026963	0.004416	0.156381	0.029566	42411.776813	0.005071	8279342.382299	1243407.298786	0.150182	197894.261114	1317697.221861	1332474.430179	3066423.104555	460521.221772	8372190.394037	3100811.257051 
	132.532573	134.962500	118.938185	1.000001	87.000000	2075.000000	593833.250000	69124.750000	40396387.500000	38392.375000	40240.625000	0.000045	597842.922404	0.116404	0.103517	0.103149	7627.901251	7596.659506	5238.710404	1.863819	5240.574222	0.689683	787.365524	785.968384	0.145986	0.516755	0.062534	0.157242	0.025791	140148.338554	16959.706600	0.026971	0.004424	0.156420	0.029550	42422.392953	0.005069	8286110.792794	1242730.440662	0.149978	197786.535883	1318774.446994	1333523.736505	3068929.923257	460270.533578	8378783.385349	3103253.105685 
	132.662574	135.250000	119.198185	1.000001	87.000000	2075.000000	593761.125000	69431.875000	40394780.625000	38392.125000	40243.125000	0.000045	597806.874189	0.116936	0.104047	0.103673	7628.361220	7596.703274	5238.726714	1.863819	5240.590533	0.689681	791.400737	790.003582	0.145986	0.516879	0.062658	0.157293	0.025842	140182.013131	16993.381177	0.026980	0.004433	0.156419	0.029546	42422.280632	0.005068	8286136.582185	1249110.675041	0.150747	198801.980918	1318778.551500	1333678.782734	3068939.474883	462633.583349	8379757.570308	3103613.914929 
	132.791534	135.487500	119.456105	1.000001	87.000000	2075.000000	593653.375000	69507.375000	40393162.375000	38386.875000	40240.750000	0.000045	597708.628705	0.117084	0.104195	0.103820	7629.615095	7597.837229	5239.833010	1.863819	5241.696829	0.689724	792.644826	791.247654	0.145986	0.517004	0.062783	0.157344	0.025893	140215.927135	17027.295181	0.026989	0.004441	0.156429	0.029541	42424.904854	0.005067	8287885.797526	1251077.734423	0.150953	199115.047894	1319056.947548	1334000.762058	3069587.332417	463362.123860	8381780.627671	3104363.195434 
	132.925954	135.675000	119.724947	1.000001	87.000000	2075.000000	593231.125000	69513.125000	40391693.125000	38382.375000	40238.000000	0.000045	597289.914711	0.117177	0.104287	0.103912	7634.963631	7603.097016	5245.067680	1.863819	5246.931499	0.689935	793.900475	792.503288	0.145986	0.517118	0.062897	0.157391	0.025939	140246.719424	17058.087470	0.026997	0.004449	0.156477	0.029520	42437.901421	0.005063	8296162.572317	1253063.075372	0.151041	199431.024469	1320374.236125	1335350.462217	3072652.804562	464097.435323	8390261.050598	3107504.092814
