Repository: greenteawarrior/MatSci

# matsci
Some useful jupyter notebooks (code and visualizations) from MatSci projects at Olin College. We analyzed firefighter jackets and various gluten-free breads.

File: FirefighterJacket/data/DMA/feb26_dma/Nomex Feb26_30_DCnone.txt (part 15 of 32)
1) DMA8000 Temperature Scan 
	Time     	Sample     	Program     	Frequency     	Raw Dynamic	Raw Static	In-Phase     	Out-Of-Phase	Zero Displacement	Min Displacement	Max Displacement	Spring     	C*     	Measured     	Corrected     	Corrected     	Stiffness*	Total     	Stiffness     	Inertia     	Sample     	Ratio of     	Total     	Sample     	Total Applied	Static Force	Static     	Static     	Static     	Static Stress	Static     	Static Strain	Static     	Dynamic Force	Displacement	Dynamic     	Dynamic     	Storage     	Loss Modulus	Tan Delta     	Loss Viscosity	Storage     	Complex     	Shear Storage	Shear Loss	Complex     	Shear Complex 
	          	Temperature	Temperature	          	Force     	Force     	Angle     	Angle     	               	               	               	Stiffness     	          	Tan Delta     	Total Tan Delta	Total Delta	          	Stiffness'	Less Spring	          	Stiffness'	Sample to Total	Stiffness''	Stiffness''	Static Force	          	Force Corrected	Displacement	Displacement Co	          	Stress Correcte	          	Strain Correcte	          	Amplitude     	Stress     	Strain     	Modulus     	          	          	               	Viscosity     	Viscosity     	Modulus     	Modulus     	Modulus     	Modulus      
	133.057514	135.887500	119.988066	1.000001	87.000000	2075.000000	592870.750000	69620.750000	40390199.250000	38379.250000	40236.375000	0.000045	596944.532629	0.117430	0.104539	0.104161	7639.381093	7607.302655	5249.247775	1.863819	5251.111594	0.690103	796.260012	794.862810	0.145986	0.517233	0.063012	0.157438	0.025987	140278.028686	17089.396732	0.027005	0.004457	0.156515	0.029502	42448.236194	0.005060	8302771.911754	1256793.822553	0.151370	200024.790854	1321426.144334	1336479.319662	3075100.708057	465479.193538	8397353.876729	3110131.065455 
	133.186734	136.162500	120.246506	1.000001	87.000000	2075.000000	592785.125000	69527.875000	40388522.125000	38382.125000	40236.625000	0.000045	596848.665763	0.117290	0.104400	0.104023	7640.608143	7608.636008	5250.552444	1.863819	5252.416262	0.690154	795.338360	793.941141	0.145986	0.517363	0.063142	0.157491	0.026040	140313.179645	17124.547691	0.027014	0.004466	0.156527	0.029498	42451.343959	0.005060	8304834.782388	1255336.529889	0.151157	199792.855707	1321754.460132	1336769.253862	3075864.734218	464939.455514	8399175.588475	3110805.773509 
	133.318035	136.500000	120.509109	1.000001	87.000000	2075.000000	592428.500000	69708.500000	40387032.000000	38387.500000	40233.250000	0.000045	596515.551000	0.117666	0.104774	0.104394	7644.874921	7612.594150	5254.485094	1.863819	5256.348913	0.690312	798.606700	797.209465	0.145986	0.517478	0.063257	0.157538	0.026087	140344.412207	17155.780253	0.027022	0.004475	0.156562	0.029480	42461.045074	0.005057	8311052.874813	1260504.226082	0.151666	200615.319449	1322744.099494	1337870.867888	3078167.731412	466853.417068	8406097.239023	3113369.347786 
	133.449595	136.700000	120.772227	1.000001	87.000000	2075.000000	592064.250000	69474.500000	40385811.250000	38379.250000	40233.750000	0.000045	596126.481779	0.117343	0.104453	0.104075	7649.864442	7617.823428	5259.693485	1.863819	5261.557303	0.690521	796.700453	795.303206	0.145986	0.517572	0.063351	0.157577	0.026125	140369.999415	17181.367461	0.027029	0.004481	0.156610	0.029462	42473.949450	0.005053	8319288.098664	1257490.152823	0.151154	200135.615171	1324054.775039	1339094.959950	3081217.814320	465737.093638	8413788.442374	3116217.941620 
	133.578555	136.975000	121.030148	1.000001	87.000000	2075.000000	591659.000000	69818.000000	40384080.500000	38388.875000	40232.000000	0.000045	595764.152501	0.118004	0.105112	0.104727	7654.516904	7621.939484	5263.779920	1.863819	5265.643739	0.690685	802.161340	800.764076	0.145986	0.517706	0.063485	0.157631	0.026180	140406.277368	17217.645414	0.027038	0.004491	0.156647	0.029442	42483.987924	0.005050	8325749.348190	1266124.583148	0.152073	201509.826349	1325083.114025	1340317.674729	3083610.869700	468935.030795	8421470.991991	3119063.330367 
	133.709335	137.250000	121.291708	1.000001	87.000000	2075.000000	591537.875000	69762.875000	40382276.375000	38376.750000	40225.250000	0.000045	595637.403365	0.117935	0.105043	0.104659	7656.145753	7623.618136	5265.427687	1.863819	5267.291506	0.690749	801.812816	800.415534	0.145986	0.517845	0.063624	0.157689	0.026237	140444.094602	17255.462648	0.027048	0.004500	0.156661	0.029436	42487.927124	0.005049	8328354.708136	1265573.486840	0.151960	201422.116717	1325497.769611	1340714.438777	3084575.817828	468730.921052	8423963.936006	3119986.642965 
	133.841675	137.550000	121.556388	1.000001	87.000000	2075.000000	591049.000000	69899.250000	40380498.000000	38371.875000	40224.500000	0.000045	595167.896943	0.118263	0.105370	0.104983	7662.185409	7629.378682	5271.157782	1.863819	5273.021601	0.690978	804.920125	803.522825	0.145986	0.517983	0.063762	0.157745	0.026293	140481.373354	17292.741400	0.027057	0.004510	0.156714	0.029412	42502.040718	0.005045	8337414.821943	1270486.566235	0.152384	202204.056969	1326939.730366	1342257.623811	3087931.415535	470550.580087	8433660.061216	3123577.800450 
	133.976096	137.800000	121.825230	1.000001	87.000000	2075.000000	591079.125000	70037.125000	40378816.875000	38372.875000	40223.875000	0.000045	595214.021079	0.118490	0.105597	0.105207	7661.591653	7628.605738	5270.356044	1.863819	5272.219863	0.690943	806.569230	805.171913	0.145986	0.518113	0.063892	0.157798	0.026347	140516.614695	17327.982741	0.027067	0.004519	0.156706	0.029413	42499.883162	0.005045	8336147.157336	1273094.014509	0.152720	202619.044922	1326737.975437	1342120.759407	3087461.910124	471516.301670	8432800.116126	3123259.302269 
	134.108435	138.062500	122.089909	1.000001	87.000000	2075.000000	590734.875000	69896.375000	40377655.375000	38381.375000	40223.000000	0.000045	594855.609185	0.118321	0.105428	0.105040	7666.207909	7633.342683	5275.073091	1.863819	5276.936910	0.691132	805.781058	804.383729	0.145986	0.518203	0.063982	0.157835	0.026383	140540.963825	17352.331871	0.027073	0.004525	0.156748	0.029396	42511.516875	0.005042	8343605.495857	1271847.781231	0.152434	202420.700893	1327925.005940	1343264.293261	3090224.257725	471054.733789	8439985.156925	3125920.428491 
	134.243116	138.375000	122.359269	1.000001	87.000000	2075.000000	590255.625000	69688.625000	40375756.125000	38371.125000	40216.625000	0.000045	594355.287096	0.118065	0.105173	0.104788	7672.661243	7639.980061	5281.677926	1.863819	5283.541744	0.691396	804.530584	803.133235	0.145986	0.518349	0.064128	0.157895	0.026443	140580.779961	17392.148007	0.027083	0.004536	0.156808	0.029372	42527.756167	0.005038	8354048.700850	1269870.568343	0.152007	202106.017938	1329587.092320	1344860.096274	3094092.111426	470322.432719	8450011.890910	3129634.033670 
	134.374936	138.675000	122.622909	1.000001	87.000000	2075.000000	590137.750000	69989.000000	40374135.250000	38376.500000	40216.125000	0.000045	594273.526329	0.118598	0.105704	0.105313	7673.716856	7640.607748	5282.277832	1.863819	5284.141651	0.691418	808.659602	807.262237	0.145986	0.518475	0.064254	0.157946	0.026495	140614.761351	17426.129398	0.027092	0.004545	0.156813	0.029366	42529.091610	0.005037	8354997.240055	1276399.121873	0.152771	203145.068680	1329738.056903	1345165.870406	3094443.422243	472740.415509	8451933.127968	3130345.602951 
	134.509096	138.887500	122.891230	1.000001	87.000000	2075.000000	589640.375000	70117.875000	40372609.125000	38368.750000	40217.625000	0.000045	593794.819971	0.118916	0.106022	0.105627	7679.903264	7646.519783	5288.163704	1.863819	5290.027523	0.691653	811.718499	810.321119	0.145986	0.518593	0.064372	0.157994	0.026543	140646.757288	17458.125334	0.027100	0.004553	0.156867	0.029342	42543.553007	0.005033	8364303.660966	1281235.658802	0.153179	203914.826830	1331219.218620	1346746.399522	3097890.244802	474531.725482	8461863.893152	3134023.664131 
	134.637276	139.200000	123.147591	1.000001	87.000000	2075.000000	589500.375000	69856.125000	40371058.875000	38372.000000	40216.750000	0.000045	593624.940788	0.118501	0.105607	0.105217	7682.101042	7649.043794	5290.661132	1.863819	5292.524951	0.691751	808.811453	807.414057	0.145986	0.518713	0.064491	0.158043	0.026592	140679.259976	17490.628022	0.027109	0.004561	0.156889	0.029335	42549.596255	0.005032	8368252.457889	1276639.170834	0.152557	203183.273628	1331847.688672	1347257.105568	3099352.762181	472829.322531	8465072.756419	3135212.132007 
	134.766496	139.437500	123.406031	1.000001	87.000000	2075.000000	589068.500000	70114.250000	40369329.500000	38376.125000	40211.125000	0.000045	593226.521445	0.119026	0.106131	0.105735	7687.260450	7653.766208	5295.353886	1.863819	5297.217704	0.691938	813.323892	811.926478	0.145986	0.518846	0.064625	0.158098	0.026647	140715.519355	17526.887401	0.027118	0.004571	0.156931	0.029313	42561.053740	0.005028	8375672.384207	1283773.965218	0.153274	204318.810523	1333028.605687	1348596.099622	3102100.883040	475471.838970	8473485.910848	3138328.115129 
	134.894936	139.700000	123.662911	1.000001	87.000000	2075.000000	588877.375000	70037.875000	40367809.375000	38361.750000	40208.125000	0.000045	593027.711597	0.118935	0.106040	0.105645	7689.837569	7656.408475	5297.970074	1.863819	5299.833892	0.692040	812.908890	811.511461	0.145986	0.518964	0.064743	0.158146	0.026695	140747.392434	17558.760480	0.027126	0.004579	0.156954	0.029304	42567.382059	0.005026	8379808.958567	1283117.763358	0.153120	204214.372836	1333686.961423	1349231.048094	3103632.947617	475228.801244	8477475.412924	3139805.708490 
	135.024677	139.900000	123.922391	1.000001	87.000000	2075.000000	588589.625000	70169.625000	40366437.625000	38373.250000	40209.125000	0.000045	592757.558307	0.119217	0.106321	0.105923	7693.342264	7659.675258	5301.213318	1.863819	5303.077137	0.692169	815.412684	814.015240	0.145986	0.519070	0.064849	0.158190	0.026738	140776.155273	17587.523319	0.027134	0.004586	0.156984	0.029289	42575.269963	0.005024	8384937.000326	1287076.603155	0.153499	204844.441260	1334503.113971	1350133.255020	3105532.222343	476695.038205	8483144.150716	3141905.241006 
	135.154937	140.200000	124.182912	1.000001	87.000000	2075.000000	588301.000000	70089.750000	40364650.000000	38367.625000	40201.625000	0.000045	592461.509008	0.119139	0.106244	0.105847	7697.186579	7663.569780	5305.077159	1.863819	5306.940978	0.692321	815.236464	813.839003	0.145986	0.519208	0.064987	0.158246	0.026795	140813.639310	17625.007356	0.027143	0.004596	0.157018	0.029275	42584.643783	0.005021	8391046.295628	1286797.946135	0.153354	204800.091653	1335475.437746	1351087.607213	3107794.924307	476591.831902	8489140.527141	3144126.121163 
	135.283637	140.300000	124.440312	1.000001	87.000000	2075.000000	587939.125000	70218.375000	40363325.375000	38368.875000	40203.625000	0.000045	592117.416475	0.119431	0.106535	0.106135	7701.659585	7667.792922	5309.277562	1.863819	5311.141380	0.692487	817.922526	816.525051	0.145986	0.519310	0.065089	0.158288	0.026837	140841.415703	17652.783749	0.027151	0.004603	0.157056	0.029257	42594.882259	0.005018	8397687.743317	1291044.979034	0.153738	205476.027396	1336532.456138	1352234.966322	3110254.719747	478164.807049	8496349.602749	3146796.149166 
	135.412077	140.562500	124.697192	1.000001	87.000000	2075.000000	587796.125000	70234.125000	40361694.375000	38362.875000	40203.375000	0.000045	591977.294226	0.119487	0.106591	0.106190	7703.482584	7669.564976	5311.021610	1.863819	5312.885429	0.692555	818.539460	817.141968	0.145986	0.519437	0.065215	0.158340	0.026888	140875.617521	17686.985567	0.027159	0.004612	0.157071	0.029250	42599.026980	0.005017	8400445.337484	1292020.415318	0.153804	205631.272780	1336971.340533	1352692.347044	3111276.050920	478526.079747	8499223.412857	3147860.523280 
	135.546757	140.875000	124.966552	1.000001	87.000000	2075.000000	587310.375000	70372.875000	40359978.625000	38373.125000	40197.125000	0.000045	591511.469135	0.119822	0.106925	0.106520	7709.549204	7675.340653	5316.767819	1.863819	5318.631638	0.692782	821.724357	820.326848	0.145986	0.519569	0.065348	0.158394	0.026942	140911.597689	17722.965735	0.027169	0.004621	0.157123	0.029226	42613.017867	0.005013	8409530.930500	1297056.173697	0.154236	206432.737983	1338417.356427	1354243.514032	3114641.085370	480391.175443	8508969.690201	3151470.255630 
	135.679357	141.175000	125.231752	1.000001	88.000000	2075.000000	593879.250000	70268.250000	40355832.000000	38349.125000	40205.000000	0.000045	598021.898043	0.118321	0.105428	0.105040	7713.269164	7680.260471	5321.616388	1.863819	5323.480207	0.692970	810.737795	809.340243	0.145986	0.519890	0.065669	0.158525	0.027074	140998.559464	17809.927510	0.027191	0.004644	0.158972	0.029552	43114.486799	0.005069	8417197.224438	1279684.752356	0.152032	203667.992598	1339637.484036	1355031.084456	3117480.453495	473957.315687	8513918.145043	3153303.016683 
	135.816898	141.412500	125.506833	1.000001	88.000000	2075.000000	594662.375000	70285.875000	40353070.875000	38348.375000	40202.375000	0.000045	598801.673733	0.118195	0.105302	0.104915	7703.224736	7670.347603	5311.656054	1.863819	5313.519872	0.692567	808.723711	807.326132	0.145986	0.520103	0.065882	0.158612	0.027161	141056.468792	17867.836838	0.027206	0.004659	0.158879	0.029591	43089.420533	0.005076	8401448.485648	1276500.149143	0.151938	203161.147657	1337130.996396	1352476.895714	3111647.587277	472777.833016	8497869.691150	3147359.144870 
	135.946378	141.712500	125.765794	1.000001	88.000000	2075.000000	594567.875000	70503.625000	40351494.125000	38350.625000	40198.500000	0.000045	598733.429099	0.118580	0.105686	0.105295	7704.102763	7670.914536	5312.195872	1.863819	5314.059691	0.692586	811.732404	810.334808	0.145986	0.520225	0.066004	0.158662	0.027211	141089.539493	17900.907539	0.027215	0.004667	0.158884	0.029587	43090.613980	0.005075	8402302.016719	1281257.304200	0.152489	203918.271799	1337266.839977	1352725.124656	3111963.709896	474539.742296	8499429.360829	3147936.800307 
	136.078718	142.037500	126.030474	1.000001	88.000000	2075.000000	594439.875000	70826.875000	40349540.375000	38347.750000	40197.000000	0.000045	598644.478144	0.119149	0.106253	0.105856	7705.247494	7671.597625	5312.845355	1.863819	5314.709174	0.692609	816.165543	814.767928	0.145986	0.520376	0.066155	0.158724	0.027273	141130.518770	17941.886816	0.027225	0.004678	0.158889	0.029580	43092.044122	0.005074	8403328.944114	1288266.711937	0.153304	205033.852805	1337430.280419	1353055.296644	3112344.053376	477135.819236	8501503.894257	3148705.146021 
	136.208718	142.300000	126.290475	1.000001	88.000000	2075.000000	593820.250000	70551.500000	40348042.750000	38343.875000	40197.500000	0.000045	597996.658404	0.118810	0.105915	0.105522	7713.594717	7680.192385	5321.414348	1.863819	5323.278167	0.692950	814.478453	813.080823	0.145986	0.520492	0.066271	0.158771	0.027320	141161.932015	17973.300061	0.027234	0.004686	0.158967	0.029549	43113.232599	0.005069	8416877.769973	1285599.153061	0.152741	204609.297960	1339586.641319	1355122.627076	3117362.137027	476147.834467	8514493.324738	3153516.046199 
	136.342619	142.500000	126.558277	1.000001	88.000000	2075.000000	593693.125000	70843.125000	40346329.875000	38347.875000	40192.625000	0.000045	597904.904673	0.119326	0.106430	0.106031	7714.778436	7680.955420	5322.147906	1.863819	5324.011724	0.692976	818.521565	817.123916	0.145986	0.520625	0.066404	0.158826	0.027374	141197.861318	18009.229364	0.027243	0.004695	0.158973	0.029543	43114.891212	0.005067	8418037.630850	1291991.872644	0.153479	205626.730076	1339771.238765	1355459.082504	3117791.715130	478515.508387	8516607.338218	3154299.014155 
	136.474438	142.800000	126.821915	1.000001	88.000000	2075.000000	593272.750000	70778.750000	40344705.750000	38332.250000	40192.125000	0.000045	597479.863547	0.119302	0.106406	0.106007	7720.266651	7686.445742	5327.610271	1.863819	5329.474090	0.693192	818.923525	817.525861	0.145986	0.520750	0.066529	0.158877	0.027426	141231.930093	18043.298139	0.027252	0.004704	0.159023	0.029522	43128.306023	0.005064	8426674.425717	1292627.405230	0.153397	205727.878148	1341145.826271	1356833.109550	3120990.528043	478750.890826	8525240.611606	3157496.522817 
	136.608859	143.112500	127.090755	1.000001	88.000000	2075.000000	593060.125000	71001.375000	40342776.375000	38343.375000	40190.750000	0.000045	597295.159127	0.119720	0.106823	0.106420	7722.654026	7688.486382	5329.617692	1.863819	5331.481510	0.693269	822.351114	820.953430	0.145986	0.520900	0.066678	0.158938	0.027487	141272.403388	18083.771435	0.027262	0.004715	0.159040	0.029512	43133.102459	0.005062	8429848.449731	1298046.891155	0.153982	206590.415439	1341650.987483	1357463.433012	3122166.092493	480758.107835	8529201.053854	3158963.353279 
	136.737039	143.362500	127.347116	1.000001	88.000000	2075.000000	592427.625000	70683.625000	40341073.625000	38341.875000	40185.125000	0.000045	596629.420752	0.119312	0.106416	0.106017	7731.271213	7697.407897	5338.509880	1.863819	5340.373699	0.693621	820.166875	818.769174	0.145986	0.521031	0.066810	0.158992	0.027540	141308.123926	18119.491972	0.027271	0.004724	0.159121	0.029480	43154.978879	0.005057	8443908.294304	1294593.264012	0.153317	206040.754043	1343888.679473	1359591.694275	3127373.442335	479478.986671	8542573.324347	3163916.046054 
	136.866779	143.637500	127.606596	1.000001	88.000000	2075.000000	592549.625000	70768.125000	40339404.125000	38326.750000	40185.250000	0.000045	596760.576449	0.119430	0.106534	0.106133	7729.572038	7695.618343	5336.691566	1.863819	5338.555384	0.693546	820.882905	819.485186	0.145986	0.521160	0.066939	0.159045	0.027593	141343.148078	18154.516124	0.027280	0.004733	0.159104	0.029486	43150.314778	0.005058	8441033.275009	1295725.384254	0.153503	206220.936433	1343431.106303	1359166.734439	3126308.620374	479898.290464	8539903.220834	3162927.118827 
	136.995479	143.900000	127.863996	1.000001	88.000000	2075.000000	592455.500000	71235.000000	40337598.750000	38334.125000	40185.250000	0.000045	596722.669844	0.120237	0.107338	0.106929	7730.063057	7695.450604	5336.492719	1.863819	5338.356537	0.693535	827.065415	825.667678	0.145986	0.521300	0.067079	0.159102	0.027650	141381.023995	18192.392041	0.027290	0.004743	0.159101	0.029482	43149.647831	0.005057	8440718.868508	1305500.803355	0.154667	207776.741471	1343381.066994	1359354.208973	3126192.173521	483518.816057	8541081.159007	3163363.392225 
	137.124699	144.137500	128.122437	1.000001	88.000000	2075.000000	591507.125000	71175.625000	40336101.625000	38339.375000	40178.625000	0.000045	595773.991141	0.120329	0.107430	0.107020	7742.371997	7707.643986	5348.660298	1.863819	5350.524116	0.694016	829.088599	827.690847	0.145986	0.521416	0.067195	0.159149	0.027698	141412.433971	18223.802017	0.027298	0.004751	0.159212	0.029435	43179.596543	0.005049	8459957.582235	1308699.727868	0.154693	208285.865717	1346443.000957	1362457.983456	3133317.623050	484703.602914	8560582.764680	3170586.209141 
	137.253139	144.400000	128.379317	1.000001	88.000000	2075.000000	591630.625000	71234.625000	40334532.125000	38331.625000	40185.375000	0.000045	595903.656841	0.120404	0.107505	0.107094	7740.687295	7705.903624	5346.892879	1.863819	5348.756697	0.693944	829.475145	828.077376	0.145986	0.521537	0.067316	0.159199	0.027747	141445.363362	18256.731408	0.027307	0.004759	0.159195	0.029441	43175.079628	0.005050	8457163.035847	1309310.886919	0.154817	208383.134624	1345998.235438	1362033.325802	3132282.605869	484929.958118	8557914.559838	3169597.985125 
	137.383140	144.700000	128.639317	1.000001	88.000000	2075.000000	591249.875000	71279.125000	40332758.625000	38333.375000	40179.500000	0.000045	595530.963383	0.120557	0.107657	0.107244	7745.531549	7710.606694	5351.565368	1.863819	5353.429186	0.694126	831.158337	829.760551	0.145986	0.521675	0.067453	0.159255	0.027803	141482.574037	18293.942083	0.027316	0.004769	0.159237	0.029422	43186.444692	0.005047	8464550.920942	1311972.230994	0.154996	208806.700353	1347174.052938	1363260.124489	3135018.859608	485915.641109	8565622.769426	3172452.877565 
	137.513660	144.837500	128.900358	1.000001	88.000000	2075.000000	590845.625000	71204.375000	40330986.125000	38330.750000	40177.250000	0.000045	595120.673142	0.120513	0.107613	0.107201	7750.871501	7715.965362	5356.893464	1.863819	5358.757283	0.694335	831.397515	829.999710	0.145986	0.521812	0.067591	0.159311	0.027860	141519.765003	18331.133049	0.027326	0.004779	0.159285	0.029402	43199.411580	0.005043	8472975.417060	1312350.377223	0.154887	208866.884147	1348514.852076	1364594.328569	3138139.043356	486055.695268	8574005.827541	3175557.713904 
	137.642360	145.075000	129.157758	1.000001	88.000000	2075.000000	590516.625000	71341.875000	40329452.875000	38335.000000	40172.000000	0.000045	594810.513971	0.120813	0.107912	0.107496	7754.913131	7719.746881	5360.648531	1.863819	5362.512350	0.694481	834.117618	832.719798	0.145986	0.521930	0.067709	0.159359	0.027908	141551.936999	18363.305046	0.027334	0.004787	0.159318	0.029386	43208.511954	0.005040	8478912.724654	1316651.231350	0.155285	209551.385798	1349459.803180	1365633.019405	3140338.046168	487648.604204	8580532.119707	3177974.859151 
	137.775480	145.350000	129.423998	1.000001	88.000000	2075.000000	590058.125000	71637.375000	40327555.125000	38330.125000	40171.625000	0.000045	594390.868348	0.121407	0.108505	0.108082	7760.388174	7724.712115	5365.581017	1.863819	5367.444836	0.694673	839.241066	837.843226	0.145986	0.522077	0.067856	0.159419	0.027968	141591.758573	18403.126619	0.027345	0.004797	0.159362	0.029363	43220.463432	0.005037	8486711.703657	1324752.117245	0.156097	210840.680811	1350701.048256	1367057.831419	3143226.556910	490648.932313	8589484.484713	3181290.549894 
	137.907561	145.662500	129.688161	1.000001	88.000000	2075.000000	589714.375000	71568.875000	40325694.625000	38327.625000	40171.375000	0.000045	594041.368888	0.121362	0.108460	0.108038	7764.953936	7729.300198	5370.136986	1.863819	5372.000805	0.694850	839.389915	837.992056	0.145986	0.522221	0.068000	0.159478	0.028027	141630.799923	18442.167969	0.027355	0.004807	0.159403	0.029346	43231.478531	0.005034	8493915.353767	1324987.438856	0.155993	210878.133378	1351847.543871	1368196.392704	3145894.575469	490736.088465	8596638.281915	3183940.104413 
	138.037301	145.887500	129.947640	1.000001	88.000000	2075.000000	589350.875000	71807.125000	40323880.875000	38327.000000	40168.625000	0.000045	593709.286658	0.121841	0.108938	0.108510	7769.297144	7733.230464	5374.035937	1.863819	5375.899756	0.695001	843.516340	842.118462	0.145986	0.522361	0.068140	0.159536	0.028084	141668.861604	18480.229650	0.027365	0.004817	0.159438	0.029328	43240.873338	0.005031	8500080.163008	1331511.888461	0.156647	211916.530962	1352828.702958	1369326.153859	3148177.838151	493152.551282	8603736.786227	3186569.180084 
	138.171981	146.162500	130.217000	1.000001	88.000000	2075.000000	589179.875000	71577.125000	40322152.125000	38314.125000	40165.375000	0.000045	593511.760564	0.121486	0.108584	0.108160	7771.882837	7736.102821	5376.878438	1.863819	5378.742257	0.695111	841.088115	839.690220	0.145986	0.522495	0.068274	0.159590	0.028139	141705.140794	18516.508840	0.027374	0.004827	0.159463	0.029319	43247.677271	0.005029	8504574.570389	1327672.483320	0.156113	211305.471139	1353544.009542	1369938.461355	3149842.433478	491730.549378	8607584.030742	3187994.085460 
	138.303801	146.437500	130.480640	1.000001	88.000000	2075.000000	588357.500000	71740.750000	40320143.500000	38320.250000	40160.500000	0.000045	592715.178662	0.121934	0.109030	0.108601	7782.327889	7746.139339	5386.880258	1.863819	5388.744077	0.695501	845.644646	844.246730	0.145986	0.522651	0.068430	0.159654	0.028202	141747.294904	18558.662950	0.027385	0.004837	0.159552	0.029278	43271.970872	0.005022	8520388.903889	1334876.989925	0.156669	212452.103069	1356060.936896	1372602.331586	3155699.594033	494398.885157	8624321.634294	3194193.197886 
	138.433281	146.725000	130.739600	1.000001	88.000000	2075.000000	588175.375000	71997.125000	40318016.875000	38322.000000	40157.500000	0.000045	592565.488165	0.122408	0.109503	0.109068	7784.293816	7747.701984	5388.406155	1.863819	5390.269974	0.695558	849.479056	848.081119	0.145986	0.522815	0.068594	0.159721	0.028270	141791.927208	18603.295254	0.027396	0.004849	0.159565	0.029270	43275.495971	0.005021	8522801.569832	1340939.716059	0.157336	213417.015138	1356444.924303	1373131.332036	3156593.174012	496644.339281	8627645.444780	3195424.238807 
	138.562241	147.000000	130.997521	1.000001	88.000000	2075.000000	587666.500000	71868.250000	40316311.750000	38315.625000	40157.750000	0.000045	592044.728530	0.122294	0.109390	0.108956	7791.140843	7754.620447	5395.295146	1.863819	5397.158964	0.695825	849.361398	847.963443	0.145986	0.522947	0.068726	0.159775	0.028324	141827.714652	18639.082698	0.027406	0.004858	0.159627	0.029244	43292.154579	0.005016	8533694.066101	1340753.654603	0.157113	213387.402561	1358178.517554	1374839.288468	3160627.431889	496575.427631	8638376.860044	3199398.837053 
	138.690681	147.312500	131.254401	1.000001	88.000000	2075.000000	587296.500000	71950.750000	40314912.500000	38319.750000	40158.000000	0.000045	591687.492971	0.122512	0.109607	0.109171	7795.844800	7759.125434	5399.775941	1.863819	5401.639760	0.695999	851.540457	850.142488	0.145986	0.523055	0.068834	0.159819	0.028368	141857.083222	18668.451268	0.027413	0.004866	0.159667	0.029226	43302.945855	0.005013	8540778.856129	1344199.040775	0.157386	213935.752366	1359306.096014	1376038.360222	3163251.428196	497851.496583	8645910.856036	3202189.205939 
	138.819904	147.512500	131.512845	1.000001	88.000000	2075.000000	586945.375000	71959.125000	40313036.875000	38324.750000	40154.375000	0.000045	591339.994339	0.122599	0.109694	0.109257	7800.425998	7763.617044	5404.235117	1.863819	5406.098935	0.696171	852.712680	851.314692	0.145986	0.523201	0.068979	0.159879	0.028427	141896.451574	18707.819620	0.027423	0.004876	0.159706	0.029208	43313.626001	0.005010	8547829.461976	1346052.466322	0.157473	214230.733970	1360428.233898	1377192.719616	3165862.763695	498537.950490	8653163.915766	3204875.524358 
	138.951722	147.812500	131.776482	1.000001	89.000000	2075.000000	593276.000000	72076.750000	40309257.000000	38308.250000	40156.500000	0.000045	597638.243477	0.121489	0.108587	0.108163	7805.927759	7770.030637	5410.583318	1.863819	5412.447137	0.696413	844.807746	843.409719	0.145986	0.523493	0.069272	0.159998	0.028547	141975.793437	18787.161483	0.027444	0.004897	0.161577	0.029523	43821.073728	0.005064	8557866.893156	1333553.553321	0.155828	212241.471759	1362025.739420	1378463.114188	3169580.330799	493908.723452	8661146.046601	3207831.869111 
	139.084062	148.112500	132.041162	1.000001	89.000000	2075.000000	594232.375000	72197.375000	40306512.875000	38300.375000	40158.375000	0.000045	598602.185475	0.121497	0.108595	0.108171	7793.357705	7757.496522	5398.001708	1.863819	5399.865527	0.695916	843.501025	842.102969	0.145986	0.523706	0.069484	0.160085	0.028634	142033.397914	18844.765960	0.027459	0.004911	0.161462	0.029571	43789.830596	0.005072	8537973.535574	1331487.392023	0.155949	211912.632235	1358859.615735	1375284.123000	3162212.420583	493143.478527	8641171.840050	3200434.014833 
	139.212762	148.350000	132.298562	1.000001	89.000000	2075.000000	593811.750000	72373.500000	40304678.000000	38300.000000	40154.625000	0.000045	598205.916002	0.121880	0.108976	0.108548	7798.520258	7762.322112	5402.795530	1.863819	5404.659348	0.696101	846.991931	845.593857	0.145986	0.523848	0.069626	0.160143	0.028692	142071.917186	18883.285232	0.027469	0.004921	0.161505	0.029550	43801.465376	0.005069	8545553.265486	1337006.993562	0.156456	212791.103408	1360065.966262	1376611.596012	3165019.727958	495187.775393	8649512.605581	3203523.187252 
	139.345102	148.600000	132.563243	1.000001	89.000000	2075.000000	593536.875000	72491.875000	40303068.125000	38293.250000	40148.125000	0.000045	597947.400635	0.122135	0.109231	0.108800	7801.891855	7765.467825	5405.913363	1.863819	5407.777181	0.696221	849.319438	847.921347	0.145986	0.523972	0.069751	0.160194	0.028743	142105.714190	18917.082236	0.027478	0.004930	0.161532	0.029536	43808.984000	0.005066	8550483.013324	1340687.094498	0.156797	213376.809199	1360850.559377	1377477.371016	3166845.560490	496550.775740	8654952.434676	3205537.938769 
	139.475102	148.850000	132.823243	1.000001	89.000000	2075.000000	593312.750000	72526.750000	40301554.750000	38288.000000	40147.250000	0.000045	597729.160053	0.122240	0.109336	0.108903	7804.740452	7768.218579	5408.637902	1.863819	5410.501721	0.696325	850.434363	849.036257	0.145986	0.524089	0.069868	0.160242	0.028790	142137.486276	18948.854322	0.027486	0.004938	0.161557	0.029525	43815.538775	0.005064	8554790.907031	1342449.929288	0.156924	213657.372848	1361536.181412	1378198.188311	3168441.076678	497203.677514	8659481.466905	3207215.358113 
	139.603032	149.112500	133.079101	1.000001	89.000000	2075.000000	593051.375000	72535.375000	40299796.625000	38295.750000	40146.000000	0.000045	597470.764152	0.122309	0.109404	0.108971	7808.115869	7771.524893	5411.913755	1.863819	5413.777573	0.696450	851.327634	849.929510	0.145986	0.524225	0.070004	0.160297	0.028846	142174.397859	18985.765905	0.027495	0.004948	0.161586	0.029512	43823.419737	0.005062	8559970.506695	1343862.292270	0.156994	213882.157220	1362360.539648	1379047.431080	3170359.446924	497726.774915	8664817.420815	3209191.637339 
	139.737963	149.287500	133.348963	1.000001	89.000000	2075.000000	592615.500000	72639.500000	40297923.500000	38298.375000	40143.250000	0.000045	597050.774893	0.122574	0.109669	0.109232	7813.608408	7776.774729	5417.131128	1.863819	5418.994946	0.696651	853.966082	852.567938	0.145986	0.524370	0.070149	0.160357	0.028905	142213.725233	19025.093279	0.027505	0.004958	0.161632	0.029490	43836.048190	0.005058	8568219.933084	1348034.031250	0.157330	214546.109574	1363673.475596	1380447.529309	3173414.790031	499271.863426	8673614.504409	3212449.816448 
	139.867443	149.512500	133.607924	1.000001	89.000000	2075.000000	592153.875000	72755.625000	40296150.125000	38287.500000	40142.125000	0.000045	596606.731982	0.122866	0.109960	0.109520	7819.423926	7782.323590	5422.649247	1.863819	5424.513066	0.696863	856.842253	855.444091	0.145986	0.524508	0.070287	0.160413	0.028961	142250.959611	19062.327657	0.027515	0.004968	0.161682	0.029468	43849.406286	0.005054	8576944.882807	1352581.647576	0.157700	215269.884618	1365062.093372	1381931.851426	3176646.252891	500956.165769	8682940.782711	3215903.993597 
	139.996403	149.775000	133.865845	1.000001	89.000000	2075.000000	591911.250000	72764.000000	40294642.250000	38288.375000	40141.250000	0.000045	596366.940375	0.122931	0.110024	0.109583	7822.568018	7785.402060	5425.701571	1.863819	5427.565390	0.696980	857.683055	856.284877	0.145986	0.524624	0.070403	0.160460	0.029009	142282.620467	19093.988514	0.027523	0.004976	0.161709	0.029455	43856.735602	0.005052	8581771.051599	1353911.053220	0.157766	215481.465930	1365830.201383	1382723.544737	3178433.722814	501448.538230	8687915.142432	3217746.349049 
4) DMA8000 Temperature Scan 
	140.125104	149.900000	149.742600	1.000001	89.000000	2075.000000	592187.750000	72172.000000	40293879.250000	38286.875000	40141.875000	0.000045	596569.466897	0.121874	0.108970	0.108542	7819.912372	7783.646700	5423.932979	1.863819	5425.796797	0.696910	849.274950	847.876765	0.145986	0.524684	0.070462	0.160485	0.029033	142298.641534	19110.009580	0.027527	0.004980	0.161692	0.029469	43852.329659	0.005055	8578974.649593	1340616.603362	0.156268	213365.590196	1365385.140534	1381955.663931	3177398.018368	496524.667912	8683090.401209	3215959.407855 
	140.253805	149.900000	149.485196	1.000001	89.000000	2075.000000	592644.375000	72083.125000	40294143.375000	38291.750000	40139.375000	0.000045	597012.003337	0.121630	0.108727	0.108302	7814.115845	7778.074045	5418.364905	1.863819	5420.228724	0.696693	846.772410	845.374227	0.145986	0.524663	0.070442	0.160476	0.029025	142293.095551	19104.463597	0.027526	0.004979	0.161642	0.029492	43838.705961	0.005059	8570170.714371	1336659.726990	0.155967	212735.834261	1363983.951834	1380474.105531	3174137.301619	495059.158144	8673781.487864	3212511.662172 
	140.384584	149.900000	149.223639	1.000001	89.000000	2075.000000	592608.375000	72051.625000	40293897.875000	38290.000000	40138.875000	0.000045	596972.464009	0.121584	0.108681	0.108256	7814.633398	7778.628137	5418.914739	1.863819	5420.778558	0.696714	846.477388	845.079203	0.145986	0.524682	0.070461	0.160484	0.029033	142298.250453	19109.618499	0.027527	0.004980	0.161647	0.029490	43840.030696	0.005058	8571040.082494	1336193.251174	0.155896	212661.592388	1364122.315959	1380599.379173	3174459.289813	494886.389324	8674568.606000	3212803.187408 
	140.513024	149.900000	148.966758	1.000001	89.000000	2075.000000	592561.375000	72115.875000	40293681.875000	38294.500000	40144.625000	0.000045	596933.566294	0.121702	0.108799	0.108373	7815.142619	7779.036852	5419.319707	1.863819	5421.183526	0.696730	847.438915	846.040728	0.145986	0.524699	0.070478	0.160491	0.029039	142302.785947	19114.153993	0.027528	0.004981	0.161651	0.029487	43841.002841	0.005058	8571680.396083	1337713.561987	0.156062	212903.557177	1364224.224951	1380737.361196	3174696.442994	495449.467402	8675435.573302	3213124.286408 
	140.641984	150.000000	148.708838	1.000001	89.000000	2075.000000	592484.500000	72062.750000	40293368.500000	38287.500000	40143.625000	0.000045	596850.837880	0.121628	0.108725	0.108300	7816.225862	7780.178277	5420.455698	1.863819	5422.319516	0.696773	846.989599	845.591408	0.145986	0.524723	0.070502	0.160501	0.029049	142309.366121	19120.734167	0.027530	0.004983	0.161661	0.029484	43843.757876	0.005057	8573476.562040	1337003.121761	0.155946	212790.487193	1364510.093415	1381002.384673	3175361.689645	495186.341393	8677100.766238	3213741.024533 
	140.770944	150.000000	148.450918	1.000001	89.000000	2075.000000	592487.125000	71872.625000	40292975.125000	38294.500000	40137.750000	0.000045	596830.518250	0.121307	0.108405	0.107983	7816.491972	7780.712082	5420.982679	1.863819	5422.846498	0.696793	844.550854	843.152660	0.145986	0.524754	0.070532	0.160513	0.029062	142317.626173	19128.994220	0.027532	0.004985	0.161665	0.029484	43845.011418	0.005057	8574309.796893	1333147.105125	0.155482	212176.783570	1364642.706756	1381038.994594	3175670.295146	493758.187083	8677330.793337	3213826.219754 
	140.905364	150.000000	148.182078	1.000001	89.000000	2075.000000	592677.750000	71962.500000	40293223.250000	38285.125000	40139.000000	0.000045	597030.582760	0.121419	0.108517	0.108094	7813.872671	7778.007509	5418.282411	1.863819	5420.146229	0.696688	845.131506	843.733314	0.145986	0.524734	0.070513	0.160505	0.029054	142312.416060	19123.784106	0.027531	0.004984	0.161641	0.029493	43838.413666	0.005059	8570040.279136	1334065.203834	0.155666	212322.903402	1363963.192438	1380390.019392	3174088.992272	494098.223642	8673253.158653	3212315.984686 
	141.034325	150.000000	147.924157	1.000001	89.000000	2075.000000	593030.500000	71637.000000	40293409.250000	38287.875000	40143.875000	0.000045	597341.639013	0.120798	0.107898	0.107482	7809.803720	7774.469061	5414.747188	1.863819	5416.611007	0.696551	839.925580	838.527390	0.145986	0.524720	0.070499	0.160499	0.029048	142308.510460	19119.878506	0.027530	0.004983	0.161609	0.029510	43829.755301	0.005062	8564450.577408	1325833.880479	0.154807	211012.848640	1363073.564483	1379309.959539	3172018.732373	491049.585362	8666466.937079	3209802.569289 
	141.168485	150.000000	147.655836	1.000001	89.000000	2075.000000	593247.250000	71455.000000	40294000.000000	38292.625000	40143.250000	0.000045	597535.033833	0.120447	0.107548	0.107136	7807.276043	7772.240363	5412.528736	1.863819	5414.392555	0.696465	836.961398	835.563214	0.145986	0.524674	0.070453	0.160481	0.029029	142296.106074	19107.474120	0.027527	0.004979	0.161589	0.029521	43824.364252	0.005064	8560942.881919	1321147.086617	0.154323	210266.922821	1362515.297849	1378644.303548	3170719.585896	489313.735784	8662284.493825	3208253.516231 
	141.300045	149.800000	147.392716	1.000001	89.000000	2075.000000	593821.625000	71158.625000	40294876.625000	38284.500000	40140.750000	0.000045	598069.955966	0.119832	0.106934	0.106529	7800.293106	7765.787357	5406.090932	1.863819	5407.954751	0.696215	831.492561	830.094386	0.145986	0.524606	0.070385	0.160453	0.029002	142277.699234	19089.067280	0.027522	0.004975	0.161531	0.029549	43808.620316	0.005069	8550763.776300	1312500.073610	0.153495	208890.709048	1360895.244157	1376833.756811	3166949.546778	486111.138374	8650908.484160	3204040.179318 
	141.429265	149.550000	147.134276	1.000001	89.000000	2075.000000	594288.375000	70893.625000	40295950.375000	38291.375000	40143.750000	0.000045	598501.945465	0.119292	0.106396	0.105997	7794.662975	7760.617511	5400.939705	1.863819	5402.803524	0.696015	826.753956	825.355792	0.145986	0.524523	0.070302	0.160419	0.028968	142255.153709	19066.521755	0.027516	0.004969	0.161485	0.029573	43796.040322	0.005072	8542618.936440	1305007.667117	0.152764	207698.256463	1359598.953659	1375371.906260	3163932.939422	483336.173006	8641723.398978	3200638.295918 
	141.558745	149.387500	146.875316	1.000001	89.000000	2075.000000	594529.250000	70947.500000	40297797.000000	38286.250000	40151.250000	0.000045	598747.506769	0.119334	0.106438	0.106039	7791.466189	7757.396157	5397.750363	1.863819	5399.614181	0.695893	826.737861	825.339716	0.145986	0.524380	0.070159	0.160361	0.028909	142216.381227	19027.749273	0.027506	0.004959	0.161456	0.029585	43788.358719	0.005075	8537576.121832	1304982.247909	0.152852	207694.210874	1358796.365423	1374577.916277	3162065.230308	483326.758485	8636734.608834	3198790.595864 
	141.688746	149.175000	146.615315	1.000001	89.000000	2075.000000	595242.250000	70720.000000	40299612.750000	38284.750000	40149.000000	0.000045	599428.606746	0.118809	0.105914	0.105521	7782.613146	7748.998444	5389.384119	1.863819	5391.247937	0.695568	821.778787	820.380661	0.145986	0.524240	0.070019	0.160303	0.028852	142178.258361	18989.626407	0.027496	0.004949	0.161381	0.029620	43767.881595	0.005081	8524347.872535	1297141.259651	0.152169	206446.279823	1356691.025827	1372308.495205	3157165.878717	480422.688760	8622475.404400	3193509.409037 
	141.817446	148.875000	146.357915	1.000001	89.000000	2075.000000	595683.375000	70526.875000	40301726.875000	38288.250000	40154.875000	0.000045	599843.915822	0.118397	0.105503	0.105114	7777.224761	7743.960631	5384.382936	1.863819	5386.246754	0.695374	818.056814	816.658710	0.145986	0.524076	0.069855	0.160236	0.028785	142133.872603	18945.240650	0.027485	0.004937	0.161336	0.029642	43755.720204	0.005084	8516440.273404	1291256.313438	0.151619	205509.662285	1355432.493334	1370923.581123	3154237.138298	478243.079051	8613773.725694	3190286.565072 
	141.946406	148.537500	146.099995	1.000001	89.000000	2075.000000	596566.625000	70417.625000	40304129.125000	38294.750000	40153.750000	0.000045	600708.231985	0.118038	0.105146	0.104761	7766.034668	7733.093497	5373.557410	1.863819	5375.421228	0.694952	814.139918	812.741838	0.145986	0.523890	0.069669	0.160160	0.028709	142083.439906	18894.807953	0.027472	0.004924	0.161238	0.029686	43729.128462	0.005092	8499323.540792	1285063.169448	0.151196	204523.993586	1352708.282887	1368082.513062	3147897.607701	475949.322018	8595922.754454	3183675.094242 
	142.081346	148.200000	145.830114	1.000001	89.000000	2075.000000	597086.625000	70085.875000	40306735.625000	38294.125000	40156.125000	0.000045	601185.884422	0.117380	0.104489	0.104112	7759.864421	7727.469754	5367.978796	1.863819	5369.842614	0.694736	808.467016	807.068963	0.145986	0.523688	0.069467	0.160078	0.028627	142028.721848	18840.089894	0.027458	0.004910	0.161188	0.029711	43715.529975	0.005096	8490502.940203	1276093.527803	0.150297	203096.431912	1351304.441815	1366481.560477	3144630.718594	472627.232520	8585863.664728	3179949.505455 
	142.212906	147.900000	145.566994	1.000001	89.000000	2075.000000	597872.500000	70050.750000	40308989.250000	38296.750000	40159.000000	0.000045	601962.319279	0.117167	0.104277	0.103901	7749.855440	7717.660081	5358.208130	1.863819	5360.071948	0.694353	805.797731	804.399701	0.145986	0.523514	0.069293	0.160007	0.028555	141981.413892	18792.781938	0.027445	0.004898	0.161099	0.029750	43691.438558	0.005103	8475054.094607	1271873.035187	0.150073	202424.720182	1348845.683621	1363950.309052	3138908.923928	471064.087106	8569959.330367	3174059.011247 
	142.342127	147.525000	145.308553	1.000001	89.000000	2075.000000	598582.875000	69847.375000	40312073.125000	38291.000000	40166.750000	0.000045	602644.268236	0.116688	0.103799	0.103429	7741.085746	7709.296238	5349.897641	1.863819	5351.761460	0.694028	801.237662	799.839663	0.145986	0.523275	0.069054	0.159909	0.028458	141916.680719	18728.048765	0.027429	0.004881	0.161024	0.029786	43671.013524	0.005109	8461914.002512	1264662.952144	0.149454	201277.200734	1346754.374668	1361712.105117	3134042.223152	468393.685979	8555896.269148	3168850.470055 
	142.472127	147.150000	145.048553	1.000001	89.000000	2075.000000	599112.250000	69635.750000	40314874.750000	38302.625000	40172.000000	0.000045	603145.609101	0.116232	0.103344	0.102979	7734.651275	7703.240788	5343.890643	1.863819	5345.754462	0.693794	797.097532	795.699562	0.145986	0.523058	0.068837	0.159820	0.028369	141857.875560	18669.243606	0.027413	0.004866	0.160969	0.029812	43656.278271	0.005113	8452416.064135	1258116.849293	0.148847	200235.356933	1345242.732023	1360063.309640	3130524.468198	465969.203442	8545536.573423	3165013.545712
