Repository: greenteawarrior/MatSci

# matsci
Some useful jupyter notebooks (code and visualizations) from MatSci projects at Olin College. We analyzed firefighter jackets and various gluten-free breads.

File: FirefighterJacket/data/DMA/feb26_dma/Nomex Feb26_30_DCnone.txt (part 17 of 32)
1) DMA8000 Temperature Scan 
	Time     	Sample     	Program     	Frequency     	Raw Dynamic	Raw Static	In-Phase     	Out-Of-Phase	Zero Displacement	Min Displacement	Max Displacement	Spring     	C*     	Measured     	Corrected     	Corrected     	Stiffness*	Total     	Stiffness     	Inertia     	Sample     	Ratio of     	Total     	Sample     	Total Applied	Static Force	Static     	Static     	Static     	Static Stress	Static     	Static Strain	Static     	Dynamic Force	Displacement	Dynamic     	Dynamic     	Storage     	Loss Modulus	Tan Delta     	Loss Viscosity	Storage     	Complex     	Shear Storage	Shear Loss	Complex     	Shear Complex 
	          	Temperature	Temperature	          	Force     	Force     	Angle     	Angle     	               	               	               	Stiffness     	          	Tan Delta     	Total Tan Delta	Total Delta	          	Stiffness'	Less Spring	          	Stiffness'	Sample to Total	Stiffness''	Stiffness''	Static Force	          	Force Corrected	Displacement	Displacement Co	          	Stress Correcte	          	Strain Correcte	          	Amplitude     	Stress     	Strain     	Modulus     	          	          	               	Viscosity     	Viscosity     	Modulus     	Modulus     	Modulus     	Modulus      
	152.179759	125.937500	125.633288	1.000001	85.000000	2075.000000	603291.375000	63600.125000	40483532.125000	38457.875000	40344.625000	0.000045	606634.534996	0.105422	0.092563	0.092300	7344.541631	7321.938798	4965.469034	1.863819	4967.332852	0.678245	678.559997	677.163734	0.145986	0.510027	0.055806	0.154486	0.023034	138323.628768	15134.996814	0.026498	0.003951	0.150289	0.030017	40759.776254	0.005149	7854076.406903	1070694.447721	0.136323	170406.178906	1250014.093364	1261575.800108	2908917.187742	396553.499156	7926720.810389	2935822.522366 
	152.309759	125.662500	125.373288	1.000001	85.000000	2075.000000	603635.750000	63547.500000	40485068.750000	38460.625000	40346.125000	0.000045	606971.501336	0.105275	0.092416	0.092155	7340.464235	7317.968113	4961.524261	1.863819	4963.388080	0.678074	677.114859	675.718611	0.145986	0.509908	0.055687	0.154437	0.022986	138291.480624	15102.848670	0.026490	0.003943	0.150252	0.030034	40749.499986	0.005152	7847839.147870	1068409.498860	0.136141	170042.518288	1249021.403544	1260543.106973	2906607.091804	395707.221800	7920232.202916	2933419.334413 
	152.443660	125.462500	125.105487	1.000001	85.000000	2075.000000	604053.250000	63415.750000	40486334.500000	38463.625000	40346.375000	0.000045	607372.938304	0.104984	0.092126	0.091867	7335.612630	7313.320488	4956.897977	1.863819	4958.761796	0.677872	674.559812	673.163577	0.145986	0.509811	0.055590	0.154397	0.022946	138265.000228	15076.368275	0.026483	0.003936	0.150207	0.030055	40737.383748	0.005155	7840524.319158	1064369.617967	0.135752	169399.551784	1247857.213319	1259302.915496	2903897.895984	394210.969617	7912439.843876	2930533.275510 
	152.576000	125.125000	124.840806	1.000001	85.000000	2075.000000	604381.375000	63538.875000	40487920.625000	38467.000000	40351.375000	0.000045	607712.131756	0.105130	0.092273	0.092012	7331.518270	7309.135596	4952.739822	1.863819	4954.603641	0.677692	675.244389	673.848170	0.145986	0.509688	0.055467	0.154347	0.022896	138231.818253	15043.186299	0.026475	0.003927	0.150167	0.030072	40726.522482	0.005158	7833949.670291	1065452.058874	0.136004	169571.827468	1246810.826281	1258289.251803	2901462.840848	394611.873657	7906070.802011	2928174.371115 
	152.704180	124.837500	124.584447	1.000001	85.000000	2075.000000	604404.875000	63511.875000	40489279.125000	38468.875000	40350.125000	0.000045	607732.680699	0.105082	0.092224	0.091964	7331.270374	7308.920796	4952.547918	1.863819	4954.411736	0.677685	674.868601	673.472395	0.145986	0.509584	0.055362	0.154304	0.022853	138203.399016	15014.767062	0.026467	0.003920	0.150165	0.030073	40726.141585	0.005158	7833646.241484	1064857.904198	0.135934	169477.264890	1246762.534125	1258228.659589	2901350.459809	394391.816370	7905690.089603	2928033.366520 
	152.834181	124.600000	124.324446	1.000001	85.000000	2075.000000	604838.500000	63475.500000	40490670.000000	38471.875000	40349.875000	0.000045	608160.135312	0.104946	0.092089	0.091830	7326.117479	7303.868059	4947.518615	1.863819	4949.382434	0.677466	673.413274	672.017082	0.145986	0.509476	0.055255	0.154260	0.022809	138174.303263	14985.671309	0.026460	0.003912	0.150117	0.030094	40712.937959	0.005162	7825694.182122	1062556.842073	0.135778	169111.039768	1245496.925572	1256925.270404	2898405.252638	393539.571138	7897500.647339	2925000.239755 
	152.967820	124.337500	124.057166	1.000001	85.000000	2075.000000	604977.125000	63440.875000	40492075.625000	38469.625000	40352.750000	0.000045	608294.391224	0.104865	0.092008	0.091749	7324.500540	7302.308360	4945.982596	1.863819	4947.846414	0.677400	672.676522	671.280344	0.145986	0.509368	0.055147	0.154216	0.022764	138144.899730	14956.267776	0.026452	0.003905	0.150102	0.030101	40708.993825	0.005163	7823265.511715	1061391.952360	0.135671	168925.641959	1245110.390978	1256517.313145	2897505.745079	393108.130504	7894937.374249	2924050.879352 
	153.101721	124.050000	123.789365	1.000001	85.000000	2075.000000	605371.250000	63467.500000	40493335.750000	38457.000000	40356.000000	0.000045	608689.143884	0.104841	0.091984	0.091725	7319.750388	7297.583198	4941.278658	1.863819	4943.142476	0.677194	672.063690	670.667525	0.145986	0.509271	0.055050	0.154176	0.022724	138118.540499	14929.908545	0.026445	0.003898	0.150057	0.030121	40696.618776	0.005167	7815827.900649	1060422.996492	0.135676	168771.427965	1243926.659350	1255323.595229	2894751.074314	392749.257960	7887437.017438	2921272.969421 
	153.233281	123.800000	123.526245	1.000001	85.000000	2075.000000	605859.500000	63546.000000	40494699.000000	38463.500000	40356.875000	0.000045	609182.918224	0.104886	0.092029	0.091770	7313.817351	7291.631132	4935.349547	1.863819	4937.213366	0.676934	671.843161	670.447009	0.145986	0.509166	0.054944	0.154133	0.022681	138090.024809	14901.392855	0.026438	0.003890	0.149999	0.030145	40680.976549	0.005171	7806453.113988	1060074.328416	0.135795	168715.935762	1242434.616894	1253837.646682	2891278.931107	392620.121636	7878100.519964	2917815.007394 
	153.362241	123.537500	123.268325	1.000001	85.000000	2075.000000	606158.250000	63457.250000	40495791.250000	38473.625000	40361.625000	0.000045	609470.792262	0.104688	0.091831	0.091574	7310.362783	7288.314745	4932.051550	1.863819	4933.915368	0.676789	670.095211	668.699071	0.145986	0.509081	0.054860	0.154098	0.022647	138067.178272	14878.546318	0.026432	0.003885	0.149967	0.030160	40672.296047	0.005173	7801238.500149	1057310.583449	0.135531	168276.072437	1241604.685983	1252956.117671	2889347.592648	391596.512388	7872561.705447	2915763.594610 
	153.493542	123.312500	123.005723	1.000001	85.000000	2075.000000	606399.625000	63242.875000	40497352.625000	38470.875000	40363.125000	0.000045	609688.581522	0.104292	0.091437	0.091183	7307.751420	7285.970115	4929.733202	1.863819	4931.597021	0.676689	667.003714	665.607589	0.145986	0.508961	0.054740	0.154049	0.022597	138034.519889	14845.887936	0.026423	0.003876	0.149945	0.030172	40666.263829	0.005175	7797572.855044	1052422.500386	0.134968	167498.110472	1241021.280907	1252273.706773	2887989.946313	389786.111254	7868273.987924	2914175.551083 
	153.626401	123.037500	122.740005	1.000001	85.000000	2075.000000	606723.750000	63385.500000	40498636.750000	38470.250000	40362.625000	0.000045	610025.762099	0.104472	0.091616	0.091361	7303.712194	7281.819510	4925.604209	1.863819	4927.468027	0.676508	667.927678	666.531565	0.145986	0.508862	0.054641	0.154008	0.022557	138007.661306	14819.029352	0.026416	0.003869	0.149904	0.030188	40655.370138	0.005178	7791044.314894	1053883.441667	0.135269	167730.626314	1239982.232294	1251275.149361	2885571.968479	390327.200618	7861999.861693	2911851.800627 
	153.758222	122.762500	122.476362	1.000001	85.000000	2075.000000	606887.875000	63244.875000	40500017.375000	38469.375000	40362.750000	0.000045	610174.407064	0.104212	0.091356	0.091103	7301.932932	7280.215387	4924.023315	1.863819	4925.887134	0.676440	665.890154	664.494056	0.145986	0.508755	0.054534	0.153964	0.022513	137978.785066	14790.153112	0.026409	0.003862	0.149889	0.030196	40651.279405	0.005179	7788544.692477	1050661.842817	0.134898	167217.893338	1239584.405346	1250812.264822	2884646.182399	389134.015858	7859091.470053	2910774.618538 
	153.888745	122.462500	122.215316	1.000001	85.000000	2075.000000	607097.750000	63392.750000	40501101.750000	38468.500000	40363.625000	0.000045	610398.491813	0.104419	0.091563	0.091309	7299.252303	7277.402438	4921.228609	1.863819	4923.092427	0.676317	667.141061	665.744974	0.145986	0.508672	0.054451	0.153930	0.022479	137956.105523	14767.473569	0.026403	0.003856	0.149862	0.030207	40643.915948	0.005181	7784125.854333	1052639.725775	0.135229	167532.682939	1238881.125969	1250157.447738	2883009.575679	389866.565102	7854977.129716	2909250.788784 
	154.016142	122.212500	121.960523	1.000001	85.000000	2075.000000	607366.125000	63266.875000	40502375.625000	38479.375000	40364.500000	0.000045	610652.362044	0.104166	0.091311	0.091058	7296.217740	7274.540723	4918.388319	1.863819	4920.252138	0.676193	665.037485	663.641410	0.145986	0.508574	0.054352	0.153890	0.022438	137929.463206	14740.831253	0.026396	0.003849	0.149835	0.030220	40636.442678	0.005184	7779634.943574	1049313.685069	0.134880	167003.327539	1238166.375889	1249378.279702	2881346.275398	388634.698174	7850081.468683	2907437.580994 
	154.151862	122.050000	121.689083	1.000001	85.000000	2075.000000	607810.000000	63253.000000	40503635.250000	38477.375000	40369.250000	0.000045	611092.413722	0.104067	0.091212	0.090960	7290.963686	7269.361256	4913.230035	1.863819	4915.093854	0.675965	663.845397	662.449334	0.145986	0.508476	0.054255	0.153850	0.022399	137903.119549	14714.487595	0.026389	0.003842	0.149784	0.030242	40622.756284	0.005187	7771478.945718	1047428.840262	0.134779	166703.345408	1236868.309543	1248051.769969	2878325.535451	387936.607504	7841746.755612	2904350.650227 
	154.283682	121.850000	121.425443	1.000001	85.000000	2075.000000	607993.000000	63104.500000	40504922.750000	38480.875000	40367.750000	0.000045	611259.082525	0.103791	0.090937	0.090688	7288.975697	7267.557916	4911.448343	1.863819	4913.312162	0.675888	661.680340	660.284290	0.145986	0.508377	0.054156	0.153809	0.022358	137876.193562	14687.561609	0.026382	0.003835	0.149767	0.030251	40618.104489	0.005189	7768661.830574	1044005.590212	0.134387	166158.518673	1236419.952098	1247534.749525	2877282.159472	386668.737115	7838498.217785	2903147.488068 
	154.412122	121.562500	121.168563	1.000001	85.000000	2075.000000	608117.250000	63219.000000	40506051.750000	38471.250000	40366.750000	0.000045	611394.497611	0.103959	0.091104	0.090853	7287.361294	7265.836657	4909.746063	1.863819	4911.609881	0.675813	662.735874	661.339835	0.145986	0.508290	0.054069	0.153773	0.022322	137852.582885	14663.950931	0.026376	0.003829	0.149751	0.030257	40613.648353	0.005190	7765970.277367	1045674.560746	0.134648	166424.143373	1235991.578440	1247145.611976	2876285.287914	387286.874350	7836053.192516	2902241.923154 
	154.541603	121.312500	120.909600	1.000001	85.000000	2075.000000	608583.250000	63213.500000	40507351.000000	38471.375000	40375.500000	0.000045	611857.433364	0.103870	0.091015	0.090765	7281.847624	7260.390998	4904.322241	1.863819	4906.186059	0.675573	661.595825	660.199800	0.145986	0.508190	0.053969	0.153732	0.022281	137825.412406	14636.780452	0.026369	0.003822	0.149697	0.030280	40599.220103	0.005194	7757394.425302	1043871.998821	0.134565	166137.256960	1234626.690273	1245754.651802	2873109.046408	386619.258822	7827313.525062	2899005.009282 
	154.671083	121.075000	120.650641	1.000001	85.000000	2075.000000	608963.375000	63167.125000	40508884.375000	38482.375000	40371.625000	0.000045	612230.738996	0.103729	0.090875	0.090626	7277.407542	7256.051179	4900.008187	1.863819	4901.872006	0.675383	660.178148	658.782138	0.145986	0.508072	0.053851	0.153684	0.022232	137793.346658	14604.714704	0.026361	0.003813	0.149655	0.030299	40587.775519	0.005197	7750573.279062	1041630.468041	0.134394	165780.506539	1233541.071992	1244631.171327	2870582.695949	385789.062237	7820254.483459	2896390.549429 
	154.801603	120.737500	120.389601	1.000001	85.000000	2075.000000	609290.875000	63258.375000	40510211.625000	38479.000000	40374.625000	0.000045	612565.908589	0.103823	0.090968	0.090719	7273.425659	7252.014779	4895.994085	1.863819	4897.857904	0.675205	660.491356	659.095359	0.145986	0.507969	0.053748	0.153642	0.022191	137765.592118	14576.960164	0.026354	0.003806	0.149616	0.030316	40577.104985	0.005200	7744226.399091	1042125.717490	0.134568	165859.327874	1232530.935471	1243640.552385	2868231.999663	385972.487959	7814030.236148	2894085.272647 
	154.930043	120.437500	120.132721	1.000001	85.000000	2075.000000	609778.500000	63159.000000	40511815.500000	38480.625000	40379.750000	0.000045	613040.682454	0.103577	0.090723	0.090475	7267.792701	7246.552606	4890.558852	1.863819	4892.422670	0.674964	658.212936	656.816955	0.145986	0.507846	0.053625	0.153591	0.022140	137732.053910	14543.421956	0.026345	0.003798	0.149562	0.030340	40562.619569	0.005204	7735632.503755	1038523.228405	0.134252	165285.974383	1231163.175632	1242208.605009	2865049.075465	384638.232742	7805033.038309	2890752.977151 
	155.063423	120.175000	119.865961	1.000001	85.000000	2075.000000	609898.000000	63067.250000	40512777.750000	38483.000000	40376.625000	0.000045	613150.102688	0.103406	0.090553	0.090306	7266.495720	7245.369225	4889.391630	1.863819	4891.255448	0.674914	656.869883	655.473912	0.145986	0.507771	0.053550	0.153561	0.022109	137711.933040	14523.301086	0.026340	0.003792	0.149551	0.030346	40559.564021	0.005205	7733786.955819	1036399.681114	0.134009	164948.001602	1230869.447788	1241872.554141	2864365.539192	383851.733746	7802921.566760	2889970.950652 
	155.192643	119.937500	119.607520	1.000001	85.000000	2075.000000	610060.375000	63111.875000	40514149.875000	38483.500000	40382.500000	0.000045	613316.207116	0.103452	0.090598	0.090352	7264.527735	7243.374940	4887.420383	1.863819	4889.284201	0.674827	657.018932	655.622974	0.145986	0.507666	0.053445	0.153517	0.022066	137683.242218	14494.610264	0.026332	0.003785	0.149532	0.030354	40554.377633	0.005206	7730670.127158	1036635.371289	0.134094	164985.512829	1230373.389492	1241385.877564	2863211.158207	383939.026403	7799863.685215	2888838.401932 
	155.321863	119.625000	119.349080	1.000001	85.000000	2075.000000	610530.625000	62992.375000	40515393.625000	38483.125000	40381.375000	0.000045	613771.686681	0.103176	0.090324	0.090079	7259.136734	7238.172402	4882.238723	1.863819	4884.102542	0.674596	654.555487	653.159541	0.145986	0.507570	0.053349	0.153478	0.022027	137657.236329	14468.604375	0.026326	0.003778	0.149481	0.030377	40540.508777	0.005210	7722477.169105	1032740.324933	0.133732	164365.597439	1229069.440753	1240011.185358	2860176.729298	382496.416642	7791226.232506	2885639.345373 
	155.449783	119.337500	119.093240	1.000001	85.000000	2075.000000	610790.625000	63018.875000	40516542.375000	38481.875000	40386.250000	0.000045	614033.033471	0.103176	0.090323	0.090079	7256.047076	7235.088406	4879.174008	1.863819	4881.037827	0.674460	654.272411	652.876477	0.145986	0.507481	0.053260	0.153442	0.021990	137633.217359	14444.585405	0.026319	0.003772	0.149451	0.030390	40532.335420	0.005213	7717631.408717	1032292.759165	0.133758	164294.365191	1228298.214645	1239237.322926	2858382.003228	382330.651543	7786363.907591	2883838.484293 
	155.579524	119.112500	118.833759	1.000001	85.000000	2075.000000	611001.250000	63141.000000	40517682.750000	38479.250000	40385.375000	0.000045	614255.088202	0.103340	0.090487	0.090241	7253.423997	7232.363166	4876.467904	1.863819	4878.331723	0.674340	655.212529	653.816606	0.145986	0.507393	0.053172	0.153406	0.021954	137609.374013	14420.742059	0.026313	0.003766	0.149424	0.030401	40525.124489	0.005215	7713352.664263	1033779.240068	0.134025	164530.945787	1227617.231854	1238593.759094	2856797.283060	382881.200025	7782320.273574	2882340.842065 
	155.708224	118.850000	118.576359	1.000001	85.000000	2075.000000	611277.625000	62984.875000	40518979.125000	38483.500000	40385.500000	0.000045	614513.978120	0.103038	0.090186	0.089942	7250.368187	7229.508593	4873.635082	1.863819	4875.498900	0.674215	652.772100	651.376191	0.145986	0.507293	0.053072	0.153365	0.021913	137582.269587	14393.637633	0.026306	0.003759	0.149396	0.030414	40517.579695	0.005217	7708873.559692	1029920.588112	0.133602	163916.822741	1226904.360786	1237805.734069	2855138.355442	381452.069671	7777368.962390	2880507.023107 
	155.838744	118.600000	118.315319	1.000001	85.000000	2075.000000	611690.750000	63081.250000	40519982.500000	38486.125000	40391.000000	0.000045	614934.807713	0.103126	0.090273	0.090029	7245.406409	7224.498368	4868.641688	1.863819	4870.505507	0.673991	652.953883	651.557983	0.145986	0.507216	0.052995	0.153333	0.021881	137561.291617	14372.659663	0.026301	0.003753	0.149347	0.030435	40504.145480	0.005220	7700978.277651	1030208.028396	0.133776	163962.570247	1225647.788617	1236566.304807	2852214.176908	381558.529035	7769581.392496	2877622.737961 
	155.970574	118.362500	118.051658	1.000001	85.000000	2075.000000	611835.875000	63093.375000	40521227.875000	38478.875000	40390.250000	0.000045	615080.410927	0.103121	0.090269	0.090025	7243.691261	7222.789176	4866.953384	1.863819	4868.817203	0.673917	652.765724	651.369837	0.145986	0.507120	0.052899	0.153293	0.021842	137535.254605	14346.622651	0.026294	0.003746	0.149330	0.030442	40499.684244	0.005222	7698308.823185	1029910.541041	0.133784	163915.223701	1225222.932080	1236138.921746	2851225.490069	381448.348534	7766896.063402	2876628.171630 
	156.101345	118.087500	117.790118	1.000001	83.000000	2075.000000	598253.125000	63251.375000	40528537.625000	38516.875000	40382.375000	0.000045	601587.514840	0.105727	0.092868	0.092602	7231.896127	7209.306767	4853.593496	1.863819	4855.457315	0.673324	670.304501	668.908686	0.145986	0.506557	0.052335	0.153062	0.021611	137382.442193	14193.810239	0.026254	0.003707	0.145689	0.029767	39511.971338	0.005106	7677184.894809	1057642.015358	0.137764	168328.821422	1221860.957125	1233401.309659	2843401.812892	391719.264947	7749695.125729	2870257.453974 
	156.234205	117.837500	117.524397	1.000001	83.000000	2075.000000	596297.375000	63113.125000	40529941.875000	38519.375000	40379.750000	0.000045	599628.073041	0.105842	0.092982	0.092716	7255.528242	7232.815968	4877.126218	1.863819	4878.990037	0.674389	673.323012	671.927211	0.145986	0.506448	0.052227	0.153018	0.021566	137353.088347	14164.456393	0.026247	0.003699	0.145919	0.029670	39574.455168	0.005089	7714393.554692	1062414.742704	0.137719	169088.423969	1227782.894580	1239371.506589	2857182.798034	393486.941742	7787207.009075	2884150.744102 
	156.367585	117.662500	117.257637	1.000001	83.000000	2075.000000	596459.375000	63044.375000	40531150.375000	38518.625000	40383.000000	0.000045	599781.943080	0.105698	0.092838	0.092573	7253.666884	7231.054288	4875.384777	1.863819	4877.248596	0.674313	672.118844	670.723055	0.145986	0.506355	0.052134	0.152980	0.021528	137327.826995	14139.195042	0.026240	0.003693	0.145902	0.029678	39569.965474	0.005091	7711640.083083	1060510.797378	0.137521	168785.401899	1227344.666310	1238896.057712	2856162.993734	392781.776807	7784219.673311	2883044.323449 
	156.496545	117.450000	116.999717	1.000001	83.000000	2075.000000	596706.375000	63007.125000	40532383.375000	38526.000000	40381.875000	0.000045	600023.662672	0.105592	0.092733	0.092468	7250.744744	7228.208527	4872.559661	1.863819	4874.423480	0.674187	671.087550	669.691774	0.145986	0.506260	0.052039	0.152941	0.021489	137302.054109	14113.422155	0.026233	0.003686	0.145875	0.029690	39562.610559	0.005093	7707173.163012	1058880.191220	0.137389	168525.883075	1226633.734463	1238156.408451	2854508.578893	392177.848600	7779572.316266	2881323.080098 
	156.625505	117.187500	116.741796	1.000001	83.000000	2075.000000	597022.000000	62862.250000	40533657.500000	38527.750000	40384.625000	0.000045	600322.355871	0.105293	0.092435	0.092173	7247.137102	7224.806055	4869.178519	1.863819	4871.042338	0.674037	668.617611	667.221848	0.145986	0.506162	0.051941	0.152900	0.021449	137275.422230	14086.790276	0.026226	0.003679	0.145843	0.029706	39553.781977	0.005095	7701827.085146	1054974.878269	0.136977	167904.333707	1225782.880419	1237228.974445	2852528.550054	390731.436396	7773745.071924	2879164.841453 
	156.753686	116.900000	116.485435	1.000001	83.000000	2075.000000	597121.500000	62888.500000	40535150.250000	38515.750000	40390.500000	0.000045	600424.057808	0.105319	0.092461	0.092199	7245.909556	7223.563353	4867.960802	1.863819	4869.824620	0.673984	668.693035	667.297286	0.145986	0.506047	0.051826	0.152853	0.021402	137244.221440	14055.589487	0.026218	0.003671	0.145831	0.029711	39550.695041	0.005096	7699901.696963	1055094.156745	0.137027	167923.317451	1225476.445615	1236927.952348	2851815.443320	390775.613609	7771853.692813	2878464.330671 
	156.888106	116.612500	116.216595	1.000001	83.000000	2075.000000	597446.125000	62693.875000	40536388.875000	38526.125000	40389.625000	0.000045	600726.555298	0.104936	0.092079	0.091820	7242.260859	7220.174911	4864.593087	1.863819	4866.456905	0.673834	665.617365	664.221628	0.145986	0.505951	0.051730	0.152814	0.021363	137218.332921	14029.700967	0.026212	0.003664	0.145799	0.029727	39541.887450	0.005099	7694576.848709	1050231.094054	0.136490	167149.337598	1224628.970365	1235983.420648	2849843.277300	388974.479279	7765919.020412	2876266.303856 
	157.017586	116.312500	115.957635	1.000001	83.000000	2075.000000	597600.000000	62667.500000	40537981.750000	38524.375000	40387.125000	0.000045	600876.838925	0.104865	0.092008	0.091750	7240.449517	7218.413912	4862.858736	1.863819	4864.722555	0.673758	664.941871	663.546150	0.145986	0.505829	0.051608	0.152763	0.021312	137185.041100	13996.409146	0.026203	0.003656	0.145782	0.029734	39537.435853	0.005100	7691834.588732	1049163.065597	0.136400	166979.355724	1224192.526481	1235528.003377	2848827.625456	388578.913184	7763057.547038	2875206.498903 
	157.147066	116.037500	115.698675	1.000001	83.000000	2075.000000	597965.625000	62646.375000	40539288.375000	38532.375000	40388.125000	0.000045	601238.269725	0.104766	0.091909	0.091651	7236.096964	7214.135030	4858.601710	1.863819	4860.465528	0.673568	663.830746	662.435038	0.145986	0.505728	0.051507	0.152722	0.021271	137157.732778	13969.100824	0.026196	0.003649	0.145741	0.029753	39526.261449	0.005103	7685103.609725	1047406.235371	0.136290	166699.747731	1223121.258748	1234428.782675	2846334.670269	387928.235322	7756150.934201	2872648.494148 
	157.279406	115.787500	115.433995	1.000001	83.000000	2075.000000	598319.750000	62643.500000	40540669.250000	38527.125000	40391.875000	0.000045	601590.168913	0.104699	0.091842	0.091585	7231.864221	7209.954145	4854.443917	1.863819	4856.307736	0.673382	662.964483	661.568789	0.145986	0.505622	0.051400	0.152678	0.021227	137128.873366	13940.241412	0.026188	0.003641	0.145701	0.029770	39515.344299	0.005106	7678529.534149	1046036.569881	0.136229	166481.758871	1222074.962953	1233362.635689	2843899.827462	387420.951808	7749452.129817	2870167.455488 
	157.409146	115.550000	115.174514	1.000001	83.000000	2075.000000	598583.375000	62658.125000	40541975.875000	38530.125000	40395.375000	0.000045	601853.883808	0.104677	0.091821	0.091564	7228.695428	7206.805511	4851.317130	1.863819	4853.180948	0.673242	662.518591	661.122909	0.145986	0.505521	0.051300	0.152637	0.021186	137101.566419	13912.934465	0.026181	0.003634	0.145671	0.029783	39507.150478	0.005109	7673585.628343	1045331.569245	0.136225	166369.554623	1221288.116529	1232567.844900	2842068.751238	387159.840461	7744458.308053	2868317.891872 
	157.537847	115.237500	114.917114	1.000001	83.000000	2075.000000	598683.500000	62668.500000	40543231.250000	38531.000000	40397.625000	0.000045	601954.544849	0.104677	0.091821	0.091564	7227.486619	7205.599074	4850.131678	1.863819	4851.995497	0.673190	662.406280	661.010611	0.145986	0.505424	0.051203	0.152597	0.021146	137075.331168	13886.699214	0.026175	0.003627	0.145660	0.029788	39504.111727	0.005110	7671711.256962	1045154.009610	0.136235	166341.295152	1220989.801295	1232268.445323	2841374.539616	387094.077633	7742577.123542	2867621.156868 
	157.667066	114.962500	114.658674	1.000001	83.000000	2075.000000	599034.375000	62360.375000	40544597.625000	38534.750000	40401.625000	0.000045	602271.532452	0.104101	0.091246	0.090994	7223.682648	7202.178945	4846.734385	1.863819	4848.598204	0.673039	657.950679	656.555023	0.145986	0.505319	0.051098	0.152554	0.021103	137046.776902	13858.144948	0.026167	0.003620	0.145627	0.029806	39495.193054	0.005112	7666339.642249	1038109.075839	0.135411	165220.060007	1220134.882938	1231270.401168	2839385.052685	384484.842903	7736306.222201	2865298.600815 
	157.796807	114.700000	114.399194	1.000001	83.000000	2075.000000	599187.625000	62481.875000	40545870.875000	38534.625000	40398.625000	0.000045	602436.548241	0.104278	0.091422	0.091169	7221.703980	7200.088869	4844.665585	1.863819	4846.529404	0.672947	659.026175	657.630532	0.145986	0.505221	0.051000	0.152514	0.021063	137020.169404	13831.537450	0.026160	0.003613	0.145607	0.029813	39489.798238	0.005114	7663068.568384	1039809.612028	0.135691	165490.708533	1219614.275776	1230790.866186	2838173.543846	385114.671121	7733293.212663	2864182.671357 
	157.926547	114.400000	114.139713	1.000001	83.000000	2075.000000	599543.875000	62486.375000	40546905.375000	38520.500000	40399.250000	0.000045	602791.344588	0.104223	0.091368	0.091115	7217.453365	7195.881597	4840.475597	1.863819	4842.339415	0.672758	658.249271	656.853638	0.145986	0.505141	0.050920	0.152481	0.021030	136998.551605	13809.919651	0.026155	0.003607	0.145566	0.029831	39478.720843	0.005117	7656443.586295	1038581.229530	0.135648	165295.205541	1218559.877964	1229719.757163	2835719.846776	384659.714641	7726563.230858	2861690.085503 
	158.057847	114.150000	113.877113	1.000001	83.000000	2075.000000	599762.750000	62437.250000	40548313.250000	38526.375000	40403.750000	0.000045	603003.952288	0.104103	0.091248	0.090996	7214.908629	7193.419723	4838.037240	1.863819	4839.901058	0.672649	657.162118	655.766499	0.145986	0.505033	0.050811	0.152437	0.020985	136969.132115	13780.500161	0.026147	0.003600	0.145542	0.029842	39472.342242	0.005119	7652588.189071	1036862.304351	0.135492	165021.630319	1217946.272924	1229074.961995	2834291.921878	384023.075685	7722511.860120	2860189.577822 
	158.192527	113.912500	113.607753	1.000001	83.000000	2075.000000	600067.750000	62553.750000	40549520.500000	38535.250000	40404.750000	0.000045	603319.381612	0.104244	0.091389	0.091136	7211.136507	7189.562410	4834.200088	1.863819	4836.063907	0.672476	657.823399	656.427792	0.145986	0.504940	0.050718	0.152398	0.020947	136943.905579	13755.273625	0.026140	0.003593	0.145505	0.029857	39462.203190	0.005121	7646521.093318	1037907.905487	0.135736	165188.042776	1216980.665410	1228140.476272	2832044.849377	384410.335365	7716640.308504	2858014.929076 
	158.321748	113.600000	113.349312	1.000001	83.000000	2075.000000	600209.500000	62521.500000	40550633.750000	38532.250000	40404.750000	0.000045	603457.025688	0.104166	0.091311	0.091058	7209.491701	7187.971690	4832.627957	1.863819	4834.491776	0.672406	657.115226	655.719630	0.145986	0.504854	0.050633	0.152363	0.020912	136920.643759	13732.011805	0.026134	0.003587	0.145490	0.029864	39458.102628	0.005123	7644035.325573	1036788.198161	0.135634	165009.835962	1216585.043499	1227724.486206	2831124.194657	383995.628948	7714026.563763	2857046.875468 
	158.449928	113.337500	113.092952	1.000001	83.000000	2075.000000	600564.750000	62411.250000	40551782.500000	38532.250000	40408.875000	0.000045	603798.959149	0.103921	0.091066	0.090816	7205.408940	7184.055853	4828.731297	1.863819	4830.595116	0.672231	654.997596	653.602012	0.145986	0.504765	0.050544	0.152327	0.020876	136896.640660	13708.008706	0.026128	0.003581	0.145452	0.029882	39447.783566	0.005126	7637874.139216	1033439.935094	0.135305	164476.943766	1215604.461012	1226681.242484	2828842.273784	382755.531516	7707471.664946	2854619.135165 
	158.579668	113.175000	112.833471	1.000001	83.000000	2075.000000	600739.250000	62453.000000	40553061.000000	38531.125000	40412.875000	0.000045	603976.840367	0.103960	0.091105	0.090855	7203.286828	7181.912039	4826.608824	1.863819	4828.472643	0.672136	655.083874	653.688302	0.145986	0.504667	0.050446	0.152286	0.020835	136869.927045	13681.295091	0.026121	0.003574	0.145431	0.029891	39442.217953	0.005127	7634518.200325	1033576.372375	0.135382	164498.658417	1215070.347172	1226154.866726	2827599.333454	382806.063843	7704164.345899	2853394.202185 
	158.709148	112.925000	112.574510	1.000001	83.000000	2075.000000	600929.000000	62455.000000	40554222.000000	38530.250000	40408.625000	0.000045	604165.780284	0.103931	0.091076	0.090825	7201.034154	7179.682594	4824.398755	1.863819	4826.262573	0.672037	654.668762	653.273202	0.145986	0.504577	0.050356	0.152250	0.020798	136845.669087	13657.037133	0.026115	0.003567	0.145410	0.029900	39436.403485	0.005129	7631023.758742	1032920.038217	0.135358	164394.199674	1214514.189961	1225589.723563	2826305.095831	382562.977117	7700613.443865	2852079.053283 
	158.838108	112.625000	112.316591	1.000001	83.000000	2075.000000	601236.875000	62338.375000	40555263.875000	38531.250000	40413.125000	0.000045	604459.967953	0.103684	0.090829	0.090581	7197.529446	7176.344409	4821.077954	1.863819	4822.941772	0.671887	652.592330	651.196780	0.145986	0.504497	0.050276	0.152217	0.020765	136823.900577	13635.268623	0.026109	0.003562	0.145377	0.029915	39427.595582	0.005131	7625773.088282	1029636.914178	0.135021	163871.674668	1213678.520465	1224691.584357	2824360.403068	381347.005251	7694970.264336	2849988.986791 
	158.967328	112.400000	112.058150	1.000001	83.000000	2075.000000	601649.500000	62381.250000	40556528.000000	38536.500000	40412.000000	0.000045	604874.814488	0.103684	0.090830	0.090581	7192.593102	7171.416784	4816.171418	1.863819	4818.035237	0.671664	652.144803	650.749266	0.145986	0.504400	0.050179	0.152177	0.020726	136797.489037	13608.857083	0.026102	0.003555	0.145329	0.029936	39414.541509	0.005135	7618015.141928	1028929.328128	0.135065	163759.058940	1212443.805932	1223452.905480	2821487.089603	381084.936344	7687187.409250	2847106.447870 
	159.095770	112.125000	111.801266	1.000001	83.000000	2075.000000	601892.500000	62492.000000	40557777.000000	38541.250000	40414.125000	0.000045	605127.946488	0.103826	0.090971	0.090722	7189.584358	7168.321461	4813.096928	1.863819	4814.960747	0.671525	652.880616	651.485091	0.145986	0.504303	0.050082	0.152137	0.020686	136771.394118	13582.762164	0.026096	0.003548	0.145299	0.029948	39406.394404	0.005137	7613153.925343	1030092.775439	0.135304	163944.227184	1211670.119896	1222710.999818	2819686.639016	381515.842755	7682525.874801	2845379.953630 
	159.225249	111.837500	111.542310	1.000001	83.000000	2075.000000	602058.250000	62494.500000	40558867.500000	38533.625000	40417.125000	0.000045	605293.068623	0.103801	0.090947	0.090697	7187.623061	7166.379509	4811.173162	1.863819	4813.036980	0.671439	652.528677	651.133163	0.145986	0.504219	0.049998	0.152103	0.020652	136748.611183	13559.979229	0.026090	0.003542	0.145281	0.029956	39401.321338	0.005138	7610112.170267	1029536.325826	0.135285	163855.665547	1211186.009924	1222219.386921	2818560.063062	381309.750306	7679436.977425	2844235.917565 
	159.354730	111.562500	111.283348	1.000001	83.000000	2075.000000	602308.375000	62380.875000	40560054.375000	38544.375000	40418.000000	0.000045	605530.141414	0.103570	0.090716	0.090468	7184.809014	7163.720248	4808.533691	1.863819	4810.397510	0.671320	650.628147	649.232644	0.145986	0.504128	0.049907	0.152065	0.020614	136723.815290	13535.183336	0.026083	0.003536	0.145255	0.029969	39394.328072	0.005140	7605938.783116	1026531.329309	0.134964	163377.405877	1210521.795255	1221497.111556	2817014.364117	380196.788633	7674898.783865	2842555.105135 
	159.484209	111.350000	111.024389	1.000001	83.000000	2075.000000	602564.250000	62369.000000	40561300.500000	38540.750000	40420.125000	0.000045	605783.432869	0.103506	0.090652	0.090405	7181.804887	7160.762530	4805.596747	1.863819	4807.460565	0.671187	649.903733	648.508243	0.145986	0.504032	0.049811	0.152026	0.020575	136697.782153	13509.150199	0.026076	0.003529	0.145226	0.029981	39386.533694	0.005143	7601295.046425	1025385.944851	0.134896	163195.112423	1209782.722192	1220740.299832	2815294.461639	379772.572167	7670143.591792	2840793.922886 
	159.613429	111.062500	110.765949	1.000001	83.000000	2075.000000	602764.500000	62354.750000	40562335.000000	38543.625000	40422.250000	0.000045	605981.152601	0.103448	0.090594	0.090348	7179.461605	7158.460784	4803.312244	1.863819	4805.176062	0.671084	649.279723	647.884243	0.145986	0.503952	0.049731	0.151993	0.020542	136676.170592	13487.538638	0.026071	0.003523	0.145204	0.029991	39380.472344	0.005144	7597682.914615	1024399.310765	0.134830	163038.084855	1209207.834015	1220149.582205	2813956.635043	379407.152135	7666432.000542	2839419.259460 
	159.741090	110.812500	110.510627	1.000001	83.000000	2075.000000	603060.125000	62399.375000	40563424.625000	38541.625000	40423.625000	0.000045	606279.800394	0.103471	0.090618	0.090371	7175.925069	7154.915522	4799.785141	1.863819	4801.648959	0.670923	649.124188	647.728718	0.145986	0.503868	0.049647	0.151959	0.020507	136653.407876	13464.775922	0.026065	0.003518	0.145169	0.030006	39371.059856	0.005147	7592106.051068	1024153.402941	0.134897	162998.947441	1208320.249317	1219264.729982	2811891.130025	379316.075163	7660872.305646	2837360.113202 
	159.870573	110.537500	110.251661	1.000001	83.000000	2075.000000	603245.000000	62300.250000	40564365.000000	38534.125000	40424.750000	0.000045	606453.502896	0.103275	0.090422	0.090177	7173.869716	7152.989840	4797.875128	1.863819	4799.738946	0.670837	647.548859	646.153399	0.145986	0.503796	0.049575	0.151929	0.020478	136633.763426	13445.131472	0.026060	0.003512	0.145150	0.030015	39365.990977	0.005148	7589086.042542	1021662.594379	0.134623	162602.523260	1207839.600413	1218735.443358	2810772.608349	378393.553474	7657546.697073	2836128.406323 
	159.999790	110.325000	109.993228	1.000001	83.000000	2075.000000	603501.125000	62394.625000	40565710.625000	38544.875000	40421.875000	0.000045	606717.971635	0.103388	0.090534	0.090288	7170.742621	7149.795948	4794.703653	1.863819	4796.567472	0.670693	648.063062	646.667616	0.145986	0.503692	0.049471	0.151886	0.020435	136605.653897	13417.021943	0.026053	0.003505	0.145119	0.030028	39357.548534	0.005151	7584071.480037	1022475.645080	0.134819	162731.924195	1207041.508635	1217961.773916	2808915.362977	378694.683363	7652685.584753	2834327.994353 
	160.130570	110.025000	109.731667	1.000001	83.000000	2075.000000	603716.625000	62193.375000	40566796.375000	38541.375000	40426.875000	0.000045	606911.673306	0.103017	0.090165	0.089922	7168.454010	7147.748801	4792.674591	1.863819	4794.538409	0.670601	645.234149	643.838713	0.145986	0.503609	0.049388	0.151852	0.020401	136582.973560	13394.341606	0.026047	0.003499	0.145099	0.030038	39352.163825	0.005152	7580863.236643	1018002.737883	0.134286	162020.039469	1206530.901245	1217360.796497	2807727.124683	377038.051068	7648909.529274	2832929.455287 
	160.259270	109.775000	109.474267	1.000001	83.000000	2075.000000	603913.625000	62444.125000	40567866.125000	38547.375000	40425.000000	0.000045	607133.375139	0.103399	0.090546	0.090299	7165.836366	7144.891081	4789.834687	1.863819	4791.698505	0.670472	647.698929	646.303503	0.145986	0.503526	0.049305	0.151818	0.020367	136560.627898	13371.995944	0.026041	0.003493	0.145071	0.030048	39344.580862	0.005154	7576372.934984	1021899.930238	0.134880	162640.296405	1205816.248106	1216735.258884	2806064.049994	378481.455644	7644979.157419	2831473.762007 
	160.391870	109.525000	109.209067	1.000001	83.000000	2075.000000	604243.000000	62434.750000	40569090.750000	38547.125000	40428.250000	0.000045	607460.040708	0.103327	0.090474	0.090228	7161.982891	7141.090558	4786.054555	1.863819	4787.918374	0.670299	646.841363	645.445949	0.145986	0.503432	0.049211	0.151779	0.020328	136535.047651	13346.415697	0.026034	0.003487	0.145034	0.030065	39334.459643	0.005157	7570395.996713	1020544.012998	0.134807	162424.495645	1204864.989589	1215763.694113	2803850.369153	377979.264073	7638874.631090	2829212.826330 
	160.521610	109.225000	108.949586	1.000001	83.000000	2075.000000	604457.500000	62304.250000	40570382.500000	38545.500000	40430.875000	0.000045	607660.010922	0.103075	0.090222	0.089978	7159.626008	7138.899583	4783.885085	1.863819	4785.748903	0.670201	644.841940	643.446539	0.145986	0.503333	0.049111	0.151739	0.020287	136508.065914	13319.433960	0.026027	0.003480	0.145013	0.030075	39328.700053	0.005159	7566965.747835	1017382.654898	0.134451	161921.350275	1204319.048957	1215155.502541	2802579.906606	376808.390703	7635053.247712	2827797.499153 
	160.650830	108.987500	108.691146	1.000001	83.000000	2075.000000	604628.625000	62416.375000	40571468.375000	38544.625000	40431.125000	0.000045	607841.737657	0.103231	0.090378	0.090133	7157.485491	7136.662801	4781.666377	1.863819	4783.530195	0.670100	645.753501	644.358111	0.145986	0.503249	0.049028	0.151704	0.020253	136485.384944	13296.752990	0.026021	0.003474	0.144991	0.030084	39322.784503	0.005160	7563457.647429	1018823.982342	0.134703	162150.744480	1203760.717879	1214632.755133	2801280.610159	377342.215682	7631768.726281	2826581.009734 
	160.779011	108.700000	108.434785	1.000001	83.000000	2075.000000	605011.125000	62508.125000	40572452.125000	38542.875000	40436.875000	0.000045	608231.639316	0.103317	0.090464	0.090218	7152.897247	7132.027311	4777.047259	1.863819	4778.911077	0.669888	645.948891	644.553510	0.145986	0.503173	0.048952	0.151673	0.020222	136464.837484	13276.205530	0.026016	0.003469	0.144945	0.030103	39310.339913	0.005163	7556154.149755	1019132.937110	0.134875	162199.916120	1202598.331043	1213487.354123	2798575.611020	377456.643374	7624571.953779	2823915.538437 
	160.908491	108.575000	108.175825	1.000001	83.000000	2075.000000	605092.250000	62509.250000	40573717.500000	38549.500000	40432.625000	0.000045	608312.450428	0.103305	0.090452	0.090207	7151.947022	7131.086447	4776.127449	1.863819	4777.991268	0.669848	645.778166	644.382798	0.145986	0.503076	0.048855	0.151633	0.020182	136438.408312	13249.776358	0.026009	0.003462	0.144936	0.030107	39307.957941	0.005164	7554699.797217	1018863.015542	0.134865	162156.956802	1202366.863831	1213252.221872	2798036.961932	377356.672423	7623094.573105	2823368.360409 
	161.037972	108.287500	107.916863	1.000001	83.000000	2075.000000	605455.000000	62557.250000	40574791.750000	38551.125000	40434.125000	0.000045	608678.212648	0.103323	0.090469	0.090224	7147.649329	7126.785220	4771.844094	1.863819	4773.707912	0.669651	645.511941	644.116584	0.145986	0.502993	0.048772	0.151599	0.020148	136415.971550	13227.339596	0.026003	0.003456	0.144894	0.030125	39296.415351	0.005167	7547927.188402	1018442.092765	0.134930	162089.964915	1201288.970514	1212175.048169	2795528.588297	377200.775098	7616326.485763	2820861.661394 
	161.168231	108.025000	107.656344	1.000001	83.000000	2075.000000	605476.500000	62424.750000	40576012.250000	38549.000000	40437.500000	0.000045	608685.995785	0.103100	0.090247	0.090004	7147.557934	7126.836257	4771.915432	1.863819	4773.779251	0.669656	643.932833	642.537488	0.145986	0.502899	0.048678	0.151561	0.020109	136390.480759	13201.848805	0.025997	0.003449	0.144895	0.030126	39296.721254	0.005167	7548039.984699	1015945.312444	0.134597	161692.590299	1201306.922588	1212139.767525	2795570.364703	376276.041646	7616104.810761	2820779.559541 
	161.296671	107.787500	107.399464	1.000001	83.000000	2075.000000	605908.750000	62297.250000	40576968.000000	38551.250000	40441.250000	0.000045	609102.914690	0.102816	0.089964	0.089723	7142.665572	7122.133416	4767.228486	1.863819	4769.092305	0.669441	641.487451	640.092115	0.145986	0.502825	0.048604	0.151530	0.020079	136370.519818	13181.887864	0.025991	0.003444	0.144848	0.030148	39284.055222	0.005171	7540629.240476	1012078.821838	0.134217	161077.219695	1200127.466947	1210888.850236	2792825.644621	374844.008088	7608245.059403	2817868.540520 
	161.428491	107.550000	107.135824	1.000001	83.000000	2075.000000	606323.500000	62462.750000	40578154.750000	38540.625000	40438.500000	0.000045	609532.428825	0.103019	0.090166	0.089923	7137.632409	7116.979971	4762.094774	1.863819	4763.958593	0.669204	642.462997	641.067673	0.145986	0.502734	0.048513	0.151493	0.020041	136345.734911	13157.102958	0.025985	0.003438	0.144797	0.030168	39270.175461	0.005175	7532512.095068	1013621.321207	0.134566	161322.715899	1198835.584155	1209641.176755	2789819.294470	375415.304151	7600405.689511	2814965.070189 
	161.558751	107.200000	106.875304	1.000001	83.000000	2075.000000	606304.375000	62545.375000	40579371.625000	38551.625000	40442.375000	0.000045	609521.877440	0.103158	0.090306	0.090061	7137.755968	7117.014341	4762.149375	1.863819	4764.013194	0.669208	643.457849	642.062537	0.145986	0.502640	0.048419	0.151454	0.020003	136320.321423	13131.689469	0.025978	0.003431	0.144798	0.030167	39270.435945	0.005175	7532598.426586	1015194.345616	0.134773	161573.070311	1198849.324232	1209688.207457	2789851.269106	375997.905784	7600701.192363	2815074.515690
