Repository: greenteawarrior/MatSci

# matsci
Some useful jupyter notebooks (code and visualizations) from MatSci projects at Olin College. We analyzed firefighter jackets and various gluten-free breads.

File: FirefighterJacket/data/DMA/feb26_dma/Nomex Feb26_30_DCnone.txt (part 18 of 32)
1) DMA8000 Temperature Scan 
	Time     	Sample     	Program     	Frequency     	Raw Dynamic	Raw Static	In-Phase     	Out-Of-Phase	Zero Displacement	Min Displacement	Max Displacement	Spring     	C*     	Measured     	Corrected     	Corrected     	Stiffness*	Total     	Stiffness     	Inertia     	Sample     	Ratio of     	Total     	Sample     	Total Applied	Static Force	Static     	Static     	Static     	Static Stress	Static     	Static Strain	Static     	Dynamic Force	Displacement	Dynamic     	Dynamic     	Storage     	Loss Modulus	Tan Delta     	Loss Viscosity	Storage     	Complex     	Shear Storage	Shear Loss	Complex     	Shear Complex 
	          	Temperature	Temperature	          	Force     	Force     	Angle     	Angle     	               	               	               	Stiffness     	          	Tan Delta     	Total Tan Delta	Total Delta	          	Stiffness'	Less Spring	          	Stiffness'	Sample to Total	Stiffness''	Stiffness''	Static Force	          	Force Corrected	Displacement	Displacement Co	          	Stress Correcte	          	Strain Correcte	          	Amplitude     	Stress     	Strain     	Modulus     	          	          	               	Viscosity     	Viscosity     	Modulus     	Modulus     	Modulus     	Modulus      
	161.686932	106.950000	106.618943	1.000001	83.000000	2075.000000	606685.125000	62527.625000	40580763.625000	38555.375000	40442.500000	0.000045	609898.798806	0.103064	0.090212	0.089968	7133.344789	7112.670838	4757.829009	1.863819	4759.692827	0.669010	642.396959	641.001661	0.145986	0.502533	0.048312	0.151410	0.019959	136291.251292	13102.619338	0.025971	0.003423	0.144755	0.030186	39258.775855	0.005178	7525767.298814	1013516.945803	0.134673	161306.104051	1197762.117341	1208575.090320	2787321.221783	375376.646594	7593707.265580	2812484.172437 
	161.817452	106.700000	106.357903	1.000001	83.000000	2075.000000	606861.875000	62490.625000	40581997.375000	38553.500000	40444.625000	0.000045	610070.826660	0.102973	0.090121	0.089878	7131.333328	7110.720823	4755.899497	1.863819	4757.763316	0.668922	641.574472	640.179186	0.145986	0.502438	0.048217	0.151371	0.019920	136265.486639	13076.854685	0.025964	0.003417	0.144736	0.030195	39253.619886	0.005179	7522716.460093	1012216.492870	0.134555	161099.130702	1197276.561663	1208066.262678	2786191.281516	374894.997359	7590510.204683	2811300.075808 
	161.950312	106.400000	106.092182	1.000001	83.000000	2075.000000	606929.250000	62161.250000	40583236.750000	38559.500000	40446.875000	0.000045	610104.200532	0.102419	0.089568	0.089330	7130.943230	7110.682930	4755.882197	1.863819	4757.746015	0.668923	637.635841	636.240567	0.145986	0.502343	0.048122	0.151332	0.019881	136239.605114	13050.973160	0.025957	0.003410	0.144736	0.030198	39253.686277	0.005180	7522689.105067	1005988.964028	0.133727	160107.989489	1197272.207979	1207930.175257	2786181.150025	372588.505196	7589655.141522	2810983.385749 
	162.079792	106.162500	105.833222	1.000001	83.000000	2075.000000	607468.375000	62555.375000	40584345.875000	38554.500000	40448.250000	0.000045	610680.768951	0.102977	0.090125	0.089882	7124.210618	7103.608135	4748.825826	1.863819	4750.689645	0.668596	640.958793	639.563530	0.145986	0.502257	0.048036	0.151297	0.019846	136216.444071	13027.812117	0.025951	0.003404	0.144665	0.030225	39234.494086	0.005184	7511531.956452	1011243.051894	0.134625	160944.202882	1195496.494033	1206281.436351	2782048.872760	374534.463664	7579295.801247	2807146.593054 
	162.208233	105.862500	105.576341	1.000001	83.000000	2075.000000	607236.750000	62438.250000	40585586.000000	38559.875000	40446.125000	0.000045	610438.371675	0.102824	0.089972	0.089730	7127.039551	7106.529734	4751.768023	1.863819	4753.631841	0.668735	640.132524	638.737273	0.145986	0.502162	0.047941	0.151258	0.019806	136190.548017	13001.916063	0.025945	0.003397	0.144696	0.030214	39242.657153	0.005182	7516183.997503	1009936.618637	0.134368	160736.277736	1196236.888775	1206987.508240	2783771.850927	374050.599495	7583732.185276	2808789.698250 
	162.343173	105.537500	105.306461	1.000001	83.000000	2075.000000	607995.500000	62578.250000	40586746.500000	38557.125000	40449.500000	0.000045	611207.465099	0.102926	0.090073	0.089831	7118.071468	7097.512509	4742.770070	1.863819	4744.633889	0.668317	640.041978	638.646739	0.145986	0.502072	0.047851	0.151221	0.019770	136166.315219	12977.683265	0.025938	0.003391	0.144605	0.030252	39218.125798	0.005189	7501956.924029	1009793.471011	0.134604	160713.495102	1193972.581500	1204740.367416	2778502.564455	373997.581856	7569612.971882	2803560.359956 
	162.475253	105.300000	105.042301	1.000001	83.000000	2075.000000	608117.375000	62709.125000	40587566.625000	38549.500000	40452.125000	0.000045	611342.110553	0.103120	0.090267	0.090023	7116.503744	7095.823893	4741.095071	1.863819	4742.958889	0.668240	641.268511	639.873279	0.145986	0.502009	0.047788	0.151195	0.019744	136149.190223	12960.558269	0.025934	0.003387	0.144588	0.030258	39213.607734	0.005190	7499308.506509	1011732.810609	0.134910	161022.150341	1193551.073094	1204363.855728	2777521.669077	374715.855781	7567247.277304	2802684.176779 
	162.608373	105.062500	104.776061	1.000001	83.000000	2075.000000	608346.750000	62682.500000	40588971.750000	38553.125000	40456.125000	0.000045	611567.546590	0.103037	0.090185	0.089942	7113.880458	7093.257748	4738.552253	1.863819	4740.416071	0.668123	640.450841	639.055624	0.145986	0.501901	0.047680	0.151151	0.019699	136119.850475	12931.218521	0.025926	0.003379	0.144563	0.030269	39206.759413	0.005192	7495287.940585	1010439.977585	0.134810	160816.389737	1192911.180660	1203702.204098	2776032.570587	374237.028735	7563089.994214	2801144.442302 
	162.737076	104.775000	104.518656	1.000001	83.000000	2075.000000	608260.750000	62463.750000	40589674.000000	38557.625000	40453.625000	0.000045	611459.614410	0.102692	0.089841	0.089600	7115.136169	7094.730069	4740.036229	1.863819	4741.900048	0.668194	638.138907	636.743696	0.145986	0.501847	0.047626	0.151128	0.019677	136105.187414	12916.555460	0.025923	0.003375	0.144578	0.030265	39210.896283	0.005191	7497634.323774	1006784.484274	0.134280	160234.600368	1193284.618847	1203994.729528	2776901.601398	372883.142324	7564927.987153	2801825.180427 
	162.866554	104.500000	104.259698	1.000001	83.000000	2075.000000	608886.000000	62839.000000	40590920.750000	38553.125000	40455.375000	0.000045	612120.005323	0.103203	0.090350	0.090106	7107.459943	7086.743210	4732.070061	1.863819	4733.933879	0.667823	641.035250	639.640051	0.145986	0.501751	0.047530	0.151089	0.019638	136079.155602	12890.523648	0.025916	0.003368	0.144498	0.030296	39189.129219	0.005197	7485038.651806	1011364.043035	0.135118	160963.459205	1191279.956980	1202105.307825	2772236.537706	374579.275198	7553056.391063	2797428.292986 
	162.995514	104.275000	104.001780	1.000001	83.000000	2075.000000	609380.500000	62574.000000	40591886.750000	38558.625000	40461.625000	0.000045	612584.769037	0.102685	0.089833	0.089592	7102.067564	7081.688926	4727.031806	1.863819	4728.895624	0.667588	636.909539	635.514350	0.145986	0.501677	0.047456	0.151058	0.019607	136058.986191	12870.354237	0.025911	0.003363	0.144447	0.030320	39175.353432	0.005201	7477072.436916	1004840.708260	0.134390	159925.239053	1190012.095506	1200710.152176	2769286.087747	372163.225282	7544290.362642	2794181.615794 
	163.124995	104.175000	103.742818	1.000001	83.000000	2075.000000	609078.500000	62914.250000	40592857.250000	38551.125000	40459.750000	0.000045	612319.215782	0.103294	0.090441	0.090196	7105.147620	7084.377165	4729.736146	1.863819	4731.599965	0.667716	641.464334	640.069155	0.145986	0.501602	0.047381	0.151028	0.019576	136038.723189	12850.091235	0.025905	0.003358	0.144475	0.030306	39182.886788	0.005198	7481348.393301	1012042.518155	0.135275	161071.441789	1190692.634563	1201537.747789	2770869.775297	374830.562280	7549490.303358	2796107.519762 
	163.255514	103.862500	103.481779	1.000001	83.000000	2075.000000	609535.375000	62532.875000	40594315.125000	38557.625000	40459.125000	0.000045	612734.635737	0.102591	0.089740	0.089500	7100.330493	7080.013914	4725.397078	1.863819	4727.260896	0.667515	636.097149	634.701984	0.145986	0.501490	0.047269	0.150982	0.019530	136008.285004	12819.653050	0.025897	0.003350	0.144432	0.030328	39171.073521	0.005202	7474487.694297	1003556.239037	0.134264	159720.809588	1189600.721268	1200275.223879	2768328.775665	371687.495940	7541557.625392	2793169.490886 
	163.383695	103.600000	103.225417	1.000001	83.000000	2075.000000	609524.500000	62712.500000	40595084.000000	38555.000000	40462.000000	0.000045	612742.175598	0.102888	0.090035	0.089793	7100.243123	7079.739310	4725.135225	1.863819	4726.999043	0.667504	638.169119	636.773962	0.145986	0.501431	0.047209	0.150957	0.019506	135992.232411	12803.600457	0.025893	0.003346	0.144429	0.030328	39170.422610	0.005202	7474073.665967	1006832.338010	0.134710	160242.216521	1189534.826665	1200279.414055	2768175.431840	372900.865930	7541583.953067	2793179.241877 
	163.512394	103.350000	102.968018	1.000001	83.000000	2075.000000	610134.375000	62771.125000	40596276.625000	38559.125000	40460.875000	0.000045	613354.848102	0.102881	0.090029	0.089787	7093.150779	7072.663626	4718.079318	1.863819	4719.943136	0.667174	637.482835	636.087690	0.145986	0.501339	0.047118	0.150920	0.019468	135967.333208	12778.701254	0.025887	0.003339	0.144358	0.030358	39151.071965	0.005207	7462917.250093	1005747.241904	0.134766	160069.518249	1187759.229338	1198496.657296	2764043.425960	372498.978483	7530382.553120	2789030.575230 
	163.642134	103.137500	102.708538	1.000001	83.000000	2075.000000	610440.750000	63009.750000	40597520.000000	38555.875000	40465.625000	0.000045	613684.070068	0.103220	0.090367	0.090122	7089.345529	7068.650243	4714.086548	1.863819	4715.950367	0.666988	639.515796	638.120663	0.145986	0.501243	0.047022	0.150880	0.019429	135941.375052	12752.743098	0.025880	0.003333	0.144318	0.030373	39140.156899	0.005210	7456604.100195	1008961.668587	0.135311	160581.109739	1186754.461121	1197569.389971	2761705.222294	373689.506884	7524556.356073	2786872.724472 
	163.771355	102.762500	102.450098	1.000001	83.000000	2075.000000	610283.125000	62851.125000	40598419.125000	38564.500000	40465.500000	0.000045	613511.007704	0.102987	0.090134	0.089891	7091.345328	7070.794284	4716.245493	1.863819	4718.109312	0.667091	638.062772	636.667647	0.145986	0.501174	0.046953	0.150852	0.019400	135922.604237	12733.972283	0.025875	0.003328	0.144340	0.030366	39146.204547	0.005209	7460017.706274	1006664.239770	0.134941	160215.462876	1187297.752972	1198058.825249	2762969.520842	372838.607322	7527631.571055	2788011.692984 
	163.900055	102.537500	102.192697	1.000001	83.000000	2075.000000	610651.000000	62814.250000	40599714.750000	38565.250000	40464.125000	0.000045	613873.174038	0.102864	0.090012	0.089770	7087.161652	7066.695341	4712.168024	1.863819	4714.031842	0.666901	636.828395	635.433283	0.145986	0.501074	0.046853	0.150811	0.019359	135895.556339	12706.924385	0.025868	0.003321	0.144299	0.030384	39135.054368	0.005212	7453570.633296	1004712.529376	0.134796	159904.838766	1186271.670252	1197000.431538	2760581.716035	372115.751621	7520981.481975	2785548.697028 
	164.029535	102.237500	101.933737	1.000001	83.000000	2075.000000	610724.250000	62628.500000	40600940.750000	38560.750000	40468.625000	0.000045	613927.062891	0.102548	0.089697	0.089457	7086.539560	7066.273873	4711.766871	1.863819	4713.630690	0.666884	634.556845	633.161745	0.145986	0.500980	0.046759	0.150772	0.019321	135869.962556	12681.330602	0.025861	0.003314	0.144295	0.030387	39134.057467	0.005212	7452936.353141	1001120.897709	0.134326	159333.213285	1186170.721510	1196824.153091	2760346.797460	370785.517670	7519873.890951	2785138.478130 
	164.158496	101.987500	101.675816	1.000001	83.000000	2075.000000	611200.750000	62987.250000	40601935.250000	38568.000000	40467.250000	0.000045	614437.751496	0.103055	0.090202	0.089959	7080.649598	7060.074323	4705.583797	1.863819	4707.447616	0.666594	637.574453	636.179363	0.145986	0.500903	0.046682	0.150741	0.019289	135849.201958	12660.570004	0.025856	0.003309	0.144232	0.030411	39117.033656	0.005216	7443160.012756	1005892.190782	0.135143	160092.587561	1184614.769845	1195383.532397	2756725.930650	372552.663253	7510822.197002	2781785.998889 
	164.293175	101.637500	101.406456	1.000001	83.000000	2075.000000	611215.750000	63187.500000	40603175.500000	38564.625000	40469.250000	0.000045	614473.232293	0.103380	0.090527	0.090281	7080.240749	7059.460280	4704.990299	1.863819	4706.854118	0.666568	639.810994	638.415916	0.145986	0.500808	0.046587	0.150701	0.019250	135823.311765	12634.679811	0.025849	0.003302	0.144227	0.030412	39115.503052	0.005216	7442221.605944	1009428.507286	0.135635	160655.409367	1184465.417880	1195311.041827	2756378.372572	373862.410106	7510366.724955	2781617.305539 
	164.421875	101.425000	101.149056	1.000001	83.000000	2075.000000	611615.625000	63182.125000	40604281.125000	38560.250000	40469.625000	0.000045	614870.436485	0.103304	0.090450	0.090205	7075.666938	7054.943099	4700.491429	1.863819	4702.355247	0.666357	638.862971	637.467903	0.145986	0.500723	0.046501	0.150666	0.019215	135800.232369	12611.600415	0.025843	0.003296	0.144181	0.030432	39103.130525	0.005220	7435108.236766	1007929.560950	0.135564	160416.844837	1183333.290910	1194157.125961	2753743.791395	373307.244796	7503116.451999	2778932.019259 
	164.550836	101.150000	100.891136	1.000001	83.000000	2075.000000	611763.375000	63135.625000	40605312.625000	38559.375000	40475.250000	0.000045	615012.629249	0.103203	0.090350	0.090105	7074.031022	7053.374029	4698.939439	1.863819	4700.803258	0.666286	638.009532	636.614475	0.145986	0.500643	0.046422	0.150634	0.019182	135778.700725	12590.068771	0.025838	0.003290	0.144166	0.030439	39098.918311	0.005221	7432654.315639	1006580.166088	0.135427	160202.082145	1182942.737542	1193741.273236	2752834.931718	372807.468922	7500503.570198	2777964.285258 
	164.679796	100.875000	100.633215	1.000001	81.000000	2075.000000	597491.750000	63082.500000	40612791.750000	38605.000000	40463.250000	0.000045	600812.610657	0.105579	0.092720	0.092456	7066.736224	7044.571137	4690.260313	1.863819	4692.124132	0.665886	653.929448	652.534464	0.145986	0.500068	0.045847	0.150397	0.018946	135622.592978	12433.961024	0.025797	0.003250	0.140607	0.029730	38133.906645	0.005100	7418931.354304	1031751.987340	0.139070	164208.298750	1180758.662142	1192122.218400	2747752.353446	382130.365682	7490330.740579	2774196.570585 
	164.817336	100.612500	100.358135	1.000001	81.000000	2075.000000	595213.125000	63529.875000	40613767.625000	38601.875000	40464.625000	0.000045	598593.943496	0.106735	0.093873	0.093599	7092.928831	7069.954914	4715.660230	1.863819	4717.524048	0.667088	664.448898	663.053924	0.145986	0.499993	0.045771	0.150366	0.018915	135602.225662	12413.593708	0.025792	0.003244	0.140861	0.029617	38202.717407	0.005080	7459092.319699	1048384.784591	0.140551	166855.488553	1187150.473241	1198819.002259	2762626.785074	388290.660960	7532407.907858	2789780.706614 
	164.951756	100.362500	100.089295	1.000001	81.000000	2075.000000	595290.375000	63145.875000	40614957.375000	38609.750000	40462.375000	0.000045	598630.129627	0.106076	0.093216	0.092947	7092.500076	7069.959440	4715.684427	1.863819	4717.548246	0.667091	659.797173	658.402210	0.145986	0.499901	0.045680	0.150329	0.018877	135577.395098	12388.763144	0.025785	0.003238	0.140862	0.029621	38202.888913	0.005081	7459130.579213	1041029.748099	0.139564	165684.899066	1187156.562427	1198662.667097	2762640.955264	385566.573370	7531425.624288	2789416.897884 
	165.082796	100.100000	99.827214	1.000001	81.000000	2075.000000	595799.875000	63029.875000	40616173.625000	38611.250000	40465.500000	0.000045	599124.574853	0.105790	0.092931	0.092665	7086.646781	7064.304295	4710.049390	1.863819	4711.913208	0.666827	657.255320	655.860370	0.145986	0.499807	0.045586	0.150290	0.018839	135552.012034	12363.380080	0.025779	0.003231	0.140806	0.029646	38187.793899	0.005085	7450220.764633	1037010.727776	0.139192	165045.252622	1185738.522518	1197169.904064	2759341.023938	384078.047325	7522046.310100	2785943.077815 
	165.212277	99.812500	99.568254	1.000001	81.000000	2075.000000	595945.250000	63125.000000	40617118.500000	38603.750000	40469.875000	0.000045	599279.155839	0.105924	0.093064	0.092797	7084.818817	7062.392798	4708.153510	1.863819	4710.017329	0.666739	658.021041	656.626099	0.145986	0.499735	0.045514	0.150260	0.018809	135532.292945	12343.660991	0.025774	0.003226	0.140787	0.029653	38182.757675	0.005086	7447223.102949	1038221.457607	0.139411	165237.946107	1185261.430221	1196723.960152	2758230.778870	384526.465780	7519244.359650	2784905.318389 
	165.341497	99.637500	99.309813	1.000001	81.000000	2075.000000	595805.875000	62976.875000	40618338.625000	38601.750000	40470.875000	0.000045	599124.968157	0.105700	0.092841	0.092576	7086.642129	7064.358271	4710.139148	1.863819	4712.002966	0.666835	656.625267	655.230338	0.145986	0.499641	0.045420	0.150222	0.018770	135506.830032	12318.198078	0.025767	0.003220	0.140808	0.029646	38188.229637	0.005085	7450362.685208	1036014.555879	0.139056	164886.707066	1185761.109861	1197170.428897	2759393.587114	383709.094770	7522049.607729	2785944.299159 
	165.471498	99.462500	99.049811	1.000001	81.000000	2075.000000	596000.250000	63024.250000	40619275.750000	38612.750000	40466.000000	0.000045	599323.246744	0.105745	0.092886	0.092620	7084.297602	7061.989151	4707.785512	1.863819	4709.649331	0.666725	656.722278	655.327358	0.145986	0.499569	0.045348	0.150192	0.018741	135487.273465	12298.641511	0.025762	0.003215	0.140785	0.029656	38181.956112	0.005087	7446641.244715	1036167.958674	0.139146	164911.121860	1185168.824680	1196587.155667	2758015.275820	383765.910620	7518384.791035	2784586.959643 
	165.604097	99.175000	98.784613	1.000001	81.000000	2075.000000	596046.875000	62859.625000	40620293.375000	38606.875000	40467.250000	0.000045	599352.325141	0.105461	0.092602	0.092339	7083.953897	7061.831029	4707.644202	1.863819	4709.508021	0.666720	654.701401	653.306491	0.145986	0.499490	0.045269	0.150160	0.018709	135466.037354	12277.405400	0.025756	0.003209	0.140783	0.029658	38181.665173	0.005087	7446417.813425	1032972.673925	0.138721	164402.576900	1185133.264514	1196481.952204	2757932.523491	382582.471824	7517723.777658	2784342.139873 
	165.734097	98.912500	98.524613	1.000001	81.000000	2075.000000	596406.250000	62937.500000	40621714.000000	38603.625000	40471.500000	0.000045	599717.886965	0.105528	0.092669	0.092405	7079.635829	7057.478044	4703.314683	1.863819	4705.178501	0.666518	654.769772	653.374875	0.145986	0.499381	0.045160	0.150115	0.018664	135436.391984	12247.760030	0.025749	0.003201	0.140741	0.029676	38170.086437	0.005090	7439572.212938	1033080.799400	0.138863	164419.785590	1184043.754221	1195405.152157	2755397.115903	382622.518296	7510958.038068	2781836.310395 
	165.863578	98.600000	98.265652	1.000001	81.000000	2075.000000	596717.500000	62947.750000	40622813.750000	38608.125000	40475.000000	0.000045	600028.494354	0.105490	0.092631	0.092368	7075.971024	7053.845101	4699.699902	1.863819	4701.563721	0.666349	654.165583	652.770698	0.145986	0.499296	0.045075	0.150080	0.018629	135413.443117	12224.811163	0.025743	0.003195	0.140705	0.029692	38160.400499	0.005093	7433856.718510	1032125.506271	0.138841	164267.746087	1183134.105751	1194483.237470	2753280.266115	382268.706026	7505165.472661	2779690.915800 
	165.990978	98.350000	98.010851	1.000001	81.000000	2075.000000	596750.750000	62897.750000	40623869.250000	38613.875000	40475.250000	0.000045	600056.317841	0.105400	0.092542	0.092279	7075.642925	7053.575768	4699.447998	1.863819	4701.311816	0.666339	653.508967	652.114092	0.145986	0.499215	0.044994	0.150047	0.018595	135391.418070	12202.786116	0.025737	0.003190	0.140703	0.029693	38159.812557	0.005093	7433458.420588	1031087.317132	0.138709	164102.513285	1183070.714719	1194397.735635	2753132.748366	381884.191531	7504628.248365	2779491.943839 
	166.122018	98.087500	97.748772	1.000001	81.000000	2075.000000	597305.250000	63107.000000	40625167.750000	38605.875000	40472.375000	0.000045	600629.715487	0.105653	0.092794	0.092529	7068.888086	7046.670704	4692.564370	1.863819	4694.428189	0.666015	654.645203	653.250341	0.145986	0.499115	0.044894	0.150006	0.018554	135364.322949	12175.690995	0.025730	0.003183	0.140634	0.029721	38141.267579	0.005098	7422574.403591	1032883.892286	0.139154	164388.446875	1181338.470985	1192721.318873	2749101.630960	382549.589735	7494095.002853	2775590.741797 
	166.254618	97.787500	97.483571	1.000001	81.000000	2075.000000	597313.875000	62841.375000	40626427.875000	38611.250000	40475.125000	0.000045	600610.442533	0.105207	0.092349	0.092087	7069.114919	7047.185974	4693.100440	1.863819	4694.964259	0.666042	651.552718	650.157868	0.145986	0.499018	0.044797	0.149966	0.018515	135338.029202	12149.397248	0.025723	0.003176	0.140640	0.029721	38142.834673	0.005098	7423422.008035	1027994.242722	0.138480	163610.235593	1181473.371315	1192747.934946	2749415.558531	380738.608416	7494262.236701	2775652.680260 
	166.384358	97.462500	97.224091	1.000001	81.000000	2075.000000	597543.125000	62999.875000	40627624.625000	38614.250000	40481.000000	0.000045	600855.032836	0.105432	0.092573	0.092310	7066.237291	7044.168636	4690.102852	1.863819	4691.966670	0.665902	652.855465	651.460627	0.145986	0.498926	0.044705	0.149928	0.018477	135313.058405	12124.426451	0.025717	0.003169	0.140611	0.029733	38134.805223	0.005100	7418682.384284	1030054.093719	0.138846	163938.070802	1180719.037364	1192045.777750	2747660.142327	381501.516192	7489850.449433	2774018.684975 
	166.512798	97.237500	96.967210	1.000001	81.000000	2075.000000	597764.500000	62924.000000	40628711.750000	38613.625000	40477.250000	0.000045	601067.240196	0.105266	0.092407	0.092146	7063.742549	7041.786136	4687.738289	1.863819	4689.602107	0.665791	651.467194	650.072367	0.145986	0.498843	0.044622	0.149894	0.018442	135290.375468	12101.743514	0.025711	0.003163	0.140587	0.029744	38128.479330	0.005102	7414943.665861	1027859.052048	0.138620	163588.719346	1180124.002318	1191408.380843	2746275.431800	380688.537796	7485845.563380	2772535.393844 
	166.641758	96.925000	96.709290	1.000001	81.000000	2075.000000	597794.875000	62937.375000	40629840.125000	38608.500000	40482.750000	0.000045	601098.848567	0.105283	0.092424	0.092163	7063.371107	7041.404431	4687.375199	1.863819	4689.239017	0.665776	651.551561	650.156744	0.145986	0.498756	0.044535	0.149858	0.018407	135266.832330	12078.200376	0.025705	0.003157	0.140584	0.029745	38127.593438	0.005102	7414369.568009	1027992.465268	0.138649	163609.952703	1180032.631879	1191320.791778	2746062.802966	380737.950099	7485295.224616	2772331.564673 
	166.772538	96.687500	96.447730	1.000001	81.000000	2075.000000	598049.250000	62963.250000	40630846.750000	38619.375000	40483.875000	0.000045	601354.534593	0.105281	0.092423	0.092161	7060.367879	7038.408113	4684.395484	1.863819	4686.259302	0.665636	651.263335	649.868528	0.145986	0.498678	0.044457	0.149826	0.018375	135245.829877	12057.197923	0.025699	0.003152	0.140555	0.029758	38119.582440	0.005104	7409658.204400	1027536.753806	0.138675	163537.424028	1179282.795666	1190568.100199	2744317.853482	380569.168076	7480565.920200	2770579.970444 
	166.903841	96.400000	96.185125	1.000001	81.000000	2075.000000	598161.250000	63029.750000	40631844.750000	38624.500000	40483.500000	0.000045	601472.884166	0.105373	0.092514	0.092252	7058.978636	7036.962551	4682.966381	1.863819	4684.830199	0.665570	651.772168	650.377371	0.145986	0.498602	0.044381	0.149795	0.018343	135225.007764	12036.375810	0.025694	0.003146	0.140541	0.029763	38115.783864	0.005105	7407398.584502	1028341.308852	0.138826	163665.472840	1178923.166275	1190229.481646	2743480.957223	380867.151427	7478438.315396	2769791.968665 
	167.032799	96.162500	95.927209	1.000001	81.000000	2075.000000	598433.250000	63016.250000	40633206.000000	38617.750000	40487.625000	0.000045	601741.973332	0.105302	0.092444	0.092182	7055.821977	7033.857638	4679.883913	1.863819	4681.747732	0.665425	650.989365	649.594581	0.145986	0.498497	0.044276	0.149751	0.018300	135196.607480	12007.975527	0.025686	0.003139	0.140510	0.029777	38107.514599	0.005108	7402524.755285	1027103.603378	0.138750	163468.486051	1178147.472878	1189434.072902	2741675.835291	380408.741992	7473440.610902	2767940.967001 
	167.162279	95.900000	95.668249	1.000001	81.000000	2075.000000	598381.500000	63230.250000	40634094.250000	38619.375000	40486.250000	0.000045	601712.958193	0.105669	0.092810	0.092545	7056.162215	7033.960070	4680.000989	1.863819	4681.864807	0.665432	653.575008	652.180232	0.145986	0.498429	0.044207	0.149723	0.018272	135178.075964	11989.444010	0.025682	0.003134	0.140511	0.029775	38107.912738	0.005107	7402709.868560	1031191.894890	0.139299	164119.157339	1178176.934547	1189552.851665	2741744.395763	381922.924033	7474186.920472	2768217.377953 
	167.292539	95.600000	95.407728	1.000001	81.000000	2075.000000	598891.625000	63296.625000	40635141.625000	38621.375000	40489.625000	0.000045	602227.233884	0.105690	0.092830	0.092565	7050.136561	7027.933069	4673.991252	1.863819	4675.855071	0.665148	653.160494	651.765729	0.145986	0.498348	0.044127	0.149690	0.018239	135156.225021	11967.593067	0.025676	0.003128	0.140451	0.029800	38091.626554	0.005111	7393207.600065	1030536.505058	0.139390	164014.848890	1176664.602744	1188040.596110	2738225.037061	381680.187058	7464685.131064	2764698.196690 
	167.421239	95.400000	95.150328	1.000001	81.000000	2075.000000	598685.500000	63338.000000	40636094.750000	38618.250000	40489.625000	0.000045	602026.602530	0.105795	0.092936	0.092669	7052.486089	7030.209498	4676.283389	1.863819	4678.147208	0.665259	654.112977	652.718221	0.145986	0.498275	0.044054	0.149660	0.018209	135136.340744	11947.708790	0.025671	0.003123	0.140475	0.029790	38097.962239	0.005110	7396831.802393	1032042.533265	0.139525	164254.540534	1177241.412002	1188644.983255	2739567.334220	382237.975283	7468482.610501	2766104.670556 
	167.553321	95.200000	94.886165	1.000001	81.000000	2075.000000	599201.250000	63248.500000	40637047.750000	38618.375000	40493.625000	0.000045	602530.091160	0.105555	0.092696	0.092432	7046.592862	7024.483768	4670.573364	1.863819	4672.437182	0.664988	651.893033	650.498286	0.145986	0.498201	0.043980	0.149630	0.018179	135116.459425	11927.827471	0.025666	0.003118	0.140418	0.029815	38082.468764	0.005114	7387803.420607	1028532.493135	0.139220	163695.900739	1175804.501551	1187144.714761	2736223.489114	380937.960420	7459056.138076	2762613.384473 
	167.683841	94.987500	94.625125	1.000001	81.000000	2075.000000	599231.125000	63148.625000	40638105.875000	38615.375000	40488.875000	0.000045	602549.325788	0.105383	0.092524	0.092262	7046.367920	7024.370276	4670.477305	1.863819	4672.341123	0.664985	650.676383	649.281647	0.145986	0.498120	0.043899	0.149596	0.018145	135094.385417	11905.753463	0.025660	0.003112	0.140417	0.029817	38082.300962	0.005114	7387651.537493	1026608.809804	0.138963	163389.737270	1175780.328622	1187078.593615	2736167.236109	380225.485113	7458640.686331	2762459.513456 
	167.812280	94.737500	94.368247	1.000001	81.000000	2075.000000	599305.250000	63179.750000	40638834.750000	38617.500000	40488.250000	0.000045	602626.305008	0.105422	0.092563	0.092300	7045.467820	7023.446874	4669.565910	1.863819	4671.429728	0.664943	650.863600	649.468871	0.145986	0.498064	0.043843	0.149573	0.018122	135079.180288	11890.548334	0.025656	0.003108	0.140408	0.029820	38079.877098	0.005115	7386210.489117	1026904.837014	0.139030	163436.851427	1175550.978831	1186857.914089	2735633.514488	380335.124820	7457254.114875	2761945.968472 
	167.942280	94.562500	94.108247	1.000001	81.000000	2075.000000	599666.625000	63417.125000	40640013.125000	38624.250000	40489.250000	0.000045	603010.607603	0.105754	0.092895	0.092629	7040.977698	7018.751064	4664.889509	1.863819	4666.753328	0.664721	652.757223	651.362506	0.145986	0.497973	0.043752	0.149536	0.018085	135054.598532	11865.966578	0.025649	0.003102	0.140361	0.029839	38067.201317	0.005118	7378816.418885	1029898.950070	0.139575	163913.378942	1174374.176936	1185758.113297	2732894.969957	381444.055581	7450343.857230	2759386.613789 
	168.076700	94.225000	93.839406	1.000001	81.000000	2075.000000	599675.625000	63324.375000	40641043.625000	38623.875000	40495.875000	0.000045	603009.810607	0.105598	0.092739	0.092474	7040.987004	7018.861367	4665.016784	1.863819	4666.880602	0.664729	651.672251	650.277544	0.145986	0.497894	0.043673	0.149504	0.018052	135033.101994	11844.470040	0.025644	0.003096	0.140363	0.029839	38067.641412	0.005118	7379017.658420	1028183.466793	0.139339	163640.351515	1174406.205177	1185752.123930	2732969.503118	380808.691405	7450306.224892	2759372.675886 
	168.209040	94.037500	93.574726	1.000001	81.000000	2075.000000	599816.500000	63225.750000	40642115.000000	38622.625000	40499.375000	0.000045	603139.560247	0.105408	0.092550	0.092287	7039.472320	7017.471816	4663.644873	1.863819	4665.508691	0.664665	650.216988	648.822291	0.145986	0.497812	0.043591	0.149470	0.018018	135010.753224	11822.121271	0.025638	0.003091	0.140350	0.029846	38063.984444	0.005119	7376848.467913	1025882.501094	0.139068	163274.141741	1174060.968059	1185359.693123	2732166.099227	379956.481887	7447840.507462	2758459.447208 
	168.337221	93.637500	93.318364	1.000001	81.000000	2075.000000	599933.375000	63140.125000	40643016.875000	38618.125000	40493.250000	0.000045	603246.823302	0.105245	0.092387	0.092126	7038.220635	7016.327745	4662.515650	1.863819	4664.379469	0.664613	648.966920	647.572232	0.145986	0.497742	0.043521	0.149441	0.017990	134991.940550	11803.308596	0.025633	0.003086	0.140338	0.029852	38060.975075	0.005120	7375063.002373	1023905.975388	0.138834	162959.568154	1173776.802618	1185034.937551	2731504.815694	379224.435329	7445800.006407	2757703.706077 
	168.468001	93.437500	93.056805	1.000001	81.000000	2075.000000	600278.500000	63635.750000	40644380.500000	38628.625000	40500.250000	0.000045	603642.101116	0.106010	0.093150	0.092882	7033.611857	7011.234201	4657.444552	1.863819	4659.308370	0.664372	653.852635	652.457961	0.145986	0.497637	0.043416	0.149398	0.017947	134963.496591	11774.864637	0.025626	0.003078	0.140288	0.029869	38047.208564	0.005123	7367044.857649	1031631.023558	0.140033	164189.046782	1172500.676262	1183940.825767	2728535.132463	382085.564281	7438925.493872	2755157.590323 
	168.599303	93.150000	92.794201	1.000001	81.000000	2075.000000	600350.750000	63468.000000	40645301.500000	38630.250000	40499.125000	0.000045	603696.289577	0.105718	0.092859	0.092593	7032.980512	7010.793197	4657.018705	1.863819	4658.882523	0.664353	651.765845	650.371179	0.145986	0.497567	0.043345	0.149369	0.017918	134944.285786	11755.653832	0.025621	0.003073	0.140284	0.029873	38046.123614	0.005124	7366371.531583	1028331.517736	0.139598	163663.914536	1172393.513175	1183761.980575	2728285.752438	380863.525087	7437801.775503	2754741.398335 
	168.734241	92.850000	92.524324	1.000001	81.000000	2075.000000	600288.750000	63428.750000	40646317.500000	38624.000000	40497.750000	0.000045	603630.507598	0.105664	0.092805	0.092540	7033.746947	7011.593261	4657.835487	1.863819	4659.699306	0.664394	651.458931	650.064275	0.145986	0.497488	0.043267	0.149337	0.017885	134923.093789	11734.461835	0.025615	0.003068	0.140292	0.029870	38048.452862	0.005123	7367662.983609	1027846.258542	0.139508	163586.683198	1172599.053986	1183954.874279	2728764.068003	380683.799460	7439013.763346	2755190.282721 
	168.863201	92.600000	92.266404	1.000001	81.000000	2075.000000	600606.125000	63418.875000	40647456.875000	38627.125000	40498.375000	0.000045	603945.089469	0.105591	0.092733	0.092468	7030.083221	7007.983565	4654.244537	1.863819	4656.108356	0.664224	650.617331	649.222686	0.145986	0.497401	0.043180	0.149301	0.017849	134899.328876	11710.696922	0.025609	0.003062	0.140256	0.029885	38038.709020	0.005126	7361985.168423	1026515.583945	0.139435	163374.899926	1171695.402349	1183030.630969	2726661.173490	380190.957017	7433206.566762	2753039.469171 
	168.991641	92.312500	92.009524	1.000001	81.000000	2075.000000	600750.625000	63645.625000	40648374.125000	38625.750000	40502.500000	0.000045	604112.637692	0.105944	0.093084	0.092816	7028.133455	7005.810333	4652.086393	1.863819	4653.950211	0.664122	652.878360	651.483724	0.145986	0.497330	0.043109	0.149272	0.017820	134880.197377	11691.565423	0.025604	0.003057	0.140235	0.029893	38032.868934	0.005127	7358572.828347	1030090.613620	0.139985	163943.883120	1171152.311988	1182571.492422	2725397.343832	381515.042082	7430321.711902	2751971.004408 
	169.126062	92.000000	91.740684	1.000001	81.000000	2075.000000	600902.875000	63514.125000	40649766.875000	38626.375000	40509.625000	0.000045	604250.204185	0.105698	0.092839	0.092573	7026.533397	7004.372291	4650.671258	1.863819	4652.535077	0.664056	651.025696	649.631074	0.145986	0.497223	0.043002	0.149228	0.017776	134851.148777	11662.516823	0.025597	0.003049	0.140221	0.029900	38029.108146	0.005129	7356335.294024	1027161.303567	0.139629	163477.669314	1170796.197623	1182154.255896	2724568.627416	380430.112432	7427700.135416	2751000.050154 
	169.255022	91.787500	91.482763	1.000001	81.000000	2075.000000	601045.625000	63580.625000	40650561.875000	38629.750000	40504.875000	0.000045	604399.155531	0.105783	0.092924	0.092658	7024.801740	7002.588933	4648.900973	1.863819	4650.764791	0.663973	651.457917	650.063303	0.145986	0.497162	0.042941	0.149202	0.017751	134834.567790	11645.935836	0.025592	0.003045	0.140203	0.029907	38024.316766	0.005130	7353536.215593	1027844.721060	0.139776	163586.438500	1170350.710807	1181728.102885	2723531.931701	380683.230022	7425022.534959	2750008.346281 
	169.383462	91.475000	91.225883	1.000001	81.000000	2075.000000	601257.625000	63470.625000	40651725.875000	38628.250000	40505.000000	0.000045	604598.421978	0.105563	0.092704	0.092440	7022.486473	7000.420382	4646.751560	1.863819	4648.615378	0.663871	649.716201	648.321598	0.145986	0.497073	0.042851	0.149166	0.017714	134810.291160	11621.659206	0.025586	0.003038	0.140182	0.029918	38018.513702	0.005132	7350137.680439	1025090.831741	0.139466	163148.143750	1169809.817567	1181131.798778	2722273.214977	379663.271015	7421275.842786	2748620.682514 
	169.512942	91.162500	90.966923	1.000001	81.000000	2075.000000	601449.500000	63770.500000	40652690.000000	38625.750000	40508.625000	0.000045	604820.781489	0.106028	0.093168	0.092900	7019.904688	6997.543768	4643.890794	1.863819	4645.754613	0.663735	652.697721	651.303127	0.145986	0.496998	0.042777	0.149135	0.017684	134790.183560	11601.551606	0.025581	0.003033	0.140153	0.029928	38010.732270	0.005133	7345614.393940	1029805.064267	0.140193	163898.436565	1169089.914731	1180522.734315	2720597.923681	381409.283062	7417448.974873	2747203.324027 
	169.641902	90.925000	90.709002	1.000001	81.000000	2075.000000	601693.250000	63878.250000	40653764.000000	38631.375000	40511.125000	0.000045	605074.539143	0.106164	0.093304	0.093034	7016.960663	6994.517714	4640.882394	1.863819	4642.746212	0.663592	653.365970	651.971387	0.145986	0.496916	0.042695	0.149101	0.017650	134767.784849	11579.152895	0.025575	0.003027	0.140123	0.029940	38002.547711	0.005135	7340857.674194	1030861.679393	0.140428	164066.601952	1168332.859871	1179796.389777	2718836.175627	381800.621998	7412885.213924	2745513.042194 
	169.774762	90.700000	90.443282	1.000001	81.000000	2075.000000	601683.250000	63794.000000	40654645.250000	38634.125000	40510.375000	0.000045	605055.706333	0.106026	0.093166	0.092898	7017.179072	6994.825140	4641.204301	1.863819	4643.068120	0.663609	652.428942	651.034367	0.145986	0.496848	0.042627	0.149073	0.017622	134749.406351	11560.774397	0.025570	0.003023	0.140127	0.029939	38003.512743	0.005135	7341366.656978	1029380.114807	0.140216	163830.803811	1168413.866932	1179843.844209	2719024.687769	381251.894373	7413183.379152	2745623.473760 
	169.904503	90.600000	90.183801	1.000001	81.000000	2075.000000	601900.375000	63723.375000	40655618.375000	38632.375000	40512.250000	0.000045	605264.181946	0.105870	0.093011	0.092744	7014.762093	6992.513628	4638.908779	1.863819	4640.772598	0.663500	651.126655	649.732089	0.145986	0.496773	0.042552	0.149043	0.017591	134729.112143	11540.480189	0.025565	0.003017	0.140104	0.029950	37997.277140	0.005137	7337737.102405	1027321.024450	0.140005	163503.089662	1167836.205839	1179226.298891	2717680.408298	380489.268315	7409303.224412	2744186.379412 
	170.032945	90.250000	89.926917	1.000001	81.000000	2075.000000	602082.375000	63834.625000	40656514.375000	38632.375000	40509.250000	0.000045	605456.889988	0.106023	0.093163	0.092895	7012.529397	6990.186855	4636.596726	1.863819	4638.460545	0.663391	651.976194	650.581637	0.145986	0.496704	0.042483	0.149014	0.017563	134710.426674	11521.794720	0.025560	0.003013	0.140080	0.029959	37990.984943	0.005139	7334081.410004	1028664.282573	0.140258	163716.875663	1167254.384784	1178679.775924	2716326.448150	380986.771323	7405869.316617	2742914.561710 
	170.163463	90.075000	89.665881	1.000001	81.000000	2075.000000	602227.250000	63896.500000	40657646.250000	38637.500000	40510.125000	0.000045	605607.482909	0.106100	0.093240	0.092971	7010.785632	6988.396762	4634.825226	1.863819	4636.689045	0.663307	652.348072	650.953526	0.145986	0.496617	0.042396	0.148978	0.017527	134686.822633	11498.190679	0.025554	0.003006	0.140063	0.029966	37986.200758	0.005140	7331280.410664	1029252.294245	0.140392	163810.460553	1166808.592246	1178251.313568	2715289.040987	381204.553424	7403177.206105	2741917.483743 
	170.291903	89.750000	89.409001	1.000001	81.000000	2075.000000	602241.750000	64035.500000	40658523.500000	38639.375000	40511.375000	0.000045	605636.583029	0.106329	0.093468	0.093197	7010.448772	6987.912854	4634.355726	1.863819	4636.219544	0.663286	653.895651	652.501114	0.145986	0.496550	0.042329	0.148951	0.017499	134668.528863	11479.896909	0.025549	0.003002	0.140058	0.029967	37984.983915	0.005140	7330538.062491	1031699.255955	0.140740	164199.906296	1166690.443959	1178188.525344	2715014.097219	382110.835539	7402782.695742	2741771.368793 
	170.420603	89.525000	89.151600	1.000001	81.000000	2075.000000	602376.500000	63806.000000	40659561.000000	38639.000000	40512.125000	0.000045	605746.360607	0.105924	0.093064	0.092797	7009.178289	6986.906746	4633.366655	1.863819	4635.230474	0.663240	650.977134	649.582607	0.145986	0.496470	0.042249	0.148918	0.017467	134646.893695	11458.261741	0.025543	0.002996	0.140049	0.029974	37982.347542	0.005141	7328974.197739	1027084.670320	0.140140	163465.472764	1166441.547350	1177839.906002	2714434.888051	380401.729748	7400592.254078	2740960.094103 
	170.550084	89.275000	88.892640	1.000001	81.000000	2075.000000	602522.875000	63929.625000	40660585.375000	38629.625000	40515.750000	0.000045	605904.952819	0.106103	0.093243	0.092974	7007.343676	6984.960036	4631.436765	1.863819	4633.300583	0.663148	652.047260	650.652743	0.145986	0.496391	0.042170	0.148885	0.017434	134625.532630	11436.900676	0.025538	0.002990	0.140029	0.029981	37977.111947	0.005143	7325922.759811	1028776.711240	0.140430	163734.769227	1165955.896305	1177396.376240	2713304.725856	381028.411570	7397805.472186	2739927.952662 
	170.679564	88.987500	88.633678	1.000001	81.000000	2075.000000	602770.750000	64105.250000	40661585.500000	38641.250000	40516.875000	0.000045	606169.992769	0.106351	0.093490	0.093219	7004.279806	6981.742272	4628.235418	1.863819	4630.099237	0.662995	653.473752	652.079245	0.145986	0.496314	0.042093	0.148854	0.017402	134604.677634	11416.045680	0.025532	0.002985	0.139997	0.029993	37968.358165	0.005145	7320860.965294	1031032.219346	0.140835	164093.744207	1165150.287325	1176648.608949	2711429.987146	381863.784943	7393107.108009	2738187.817781 
	170.809824	88.737500	88.373159	1.000001	81.000000	2075.000000	602814.000000	64091.000000	40662686.500000	38637.750000	40513.500000	0.000045	606211.493521	0.106320	0.093459	0.093188	7003.800299	6981.284014	4627.795232	1.863819	4629.659051	0.662976	653.212811	651.818314	0.145986	0.496230	0.042009	0.148819	0.017368	134581.719598	11393.087644	0.025526	0.002979	0.139993	0.029996	37967.239865	0.005145	7320164.967065	1030619.649163	0.140792	164028.081675	1165039.515854	1176529.763788	2711172.210024	381710.981171	7392360.381251	2737911.252315 
	170.938005	88.487500	88.116797	1.000001	81.000000	2075.000000	603021.625000	64146.375000	40663311.625000	38638.375000	40521.875000	0.000045	606423.810254	0.106375	0.093514	0.093243	7001.348179	6978.801271	4625.322749	1.863819	4627.186567	0.662858	653.365100	651.970609	0.145986	0.496182	0.041961	0.148799	0.017348	134568.684707	11380.052753	0.025523	0.002976	0.139968	0.030006	37960.459558	0.005147	7316255.610311	1030860.450220	0.140900	164066.406323	1164417.322895	1175918.997016	2709724.300115	381800.166748	7388522.817400	2736489.932370 
	171.067224	88.212500	87.858358	1.000001	81.000000	2075.000000	602762.000000	64171.500000	40664504.000000	38636.125000	40520.625000	0.000045	606168.301758	0.106462	0.093601	0.093329	7004.299346	6981.689546	4628.230590	1.863819	4630.094408	0.663000	654.245882	652.851403	0.145986	0.496090	0.041869	0.148761	0.017310	134543.822132	11355.190178	0.025517	0.002969	0.139998	0.029993	37968.605224	0.005145	7320853.330185	1032253.112731	0.141002	164288.055270	1165149.072160	1176674.519763	2711427.159328	382315.967678	7393269.910589	2738248.115033
