Repository: greenteawarrior/MatSci

# matsci
Some useful jupyter notebooks (code and visualizations) from MatSci projects at Olin College. We analyzed firefighter jackets and various gluten-free breads.

File: FirefighterJacket/data/DMA/feb26_dma/Nomex Feb26_30_DCnone.txt (part 20 of 32)
1) DMA8000 Temperature Scan 
	Time     	Sample     	Program     	Frequency     	Raw Dynamic	Raw Static	In-Phase     	Out-Of-Phase	Zero Displacement	Min Displacement	Max Displacement	Spring     	C*     	Measured     	Corrected     	Corrected     	Stiffness*	Total     	Stiffness     	Inertia     	Sample     	Ratio of     	Total     	Sample     	Total Applied	Static Force	Static     	Static     	Static     	Static Stress	Static     	Static Strain	Static     	Dynamic Force	Displacement	Dynamic     	Dynamic     	Storage     	Loss Modulus	Tan Delta     	Loss Viscosity	Storage     	Complex     	Shear Storage	Shear Loss	Complex     	Shear Complex 
	          	Temperature	Temperature	          	Force     	Force     	Angle     	Angle     	               	               	               	Stiffness     	          	Tan Delta     	Total Tan Delta	Total Delta	          	Stiffness'	Less Spring	          	Stiffness'	Sample to Total	Stiffness''	Stiffness''	Static Force	          	Force Corrected	Displacement	Displacement Co	          	Stress Correcte	          	Strain Correcte	          	Amplitude     	Stress     	Strain     	Modulus     	          	          	               	Viscosity     	Viscosity     	Modulus     	Modulus     	Modulus     	Modulus      
	180.728837	72.500000	68.535133	1.000001	81.000000	2075.000000	608008.750000	67034.750000	40723800.500000	38675.500000	40584.000000	0.000045	611692.976733	0.110253	0.097382	0.097076	6941.038072	6916.078779	4563.588270	1.863819	4565.452089	0.659944	674.268459	672.874554	0.145986	0.491534	0.037312	0.146886	0.015435	133308.099034	10119.467081	0.025195	0.002647	0.139353	0.030256	37793.584909	0.005190	7218644.412552	1063912.629818	0.147384	169326.819919	1148882.030577	1161293.025953	2673572.004649	394041.714747	7296625.058118	2702453.725229 
	180.858577	72.250000	68.275652	1.000001	81.000000	2075.000000	608037.500000	67047.000000	40724314.750000	38682.750000	40583.125000	0.000045	611722.896102	0.110268	0.097397	0.097091	6940.698585	6915.730164	4563.248016	1.863819	4565.111834	0.659928	674.337557	672.943657	0.145986	0.491494	0.037273	0.146870	0.015418	133297.388069	10108.756115	0.025192	0.002645	0.139349	0.030257	37792.672702	0.005190	7218106.420343	1064021.891504	0.147410	169344.209442	1148796.406526	1161210.852911	2673372.748275	394082.182038	7296108.749257	2702262.499725 
	180.992217	72.075000	68.008372	1.000001	81.000000	2075.000000	608467.750000	67053.250000	40725323.250000	38677.625000	40583.750000	0.000045	612151.240402	0.110200	0.097329	0.097024	6935.841928	6910.930733	4558.464977	1.863819	4560.328796	0.659694	673.401873	672.007982	0.145986	0.491417	0.037196	0.146838	0.015386	133276.382996	10087.751042	0.025187	0.002639	0.139300	0.030279	37779.287197	0.005194	7210543.740045	1062542.454153	0.147360	169108.749862	1147592.769527	1159985.747305	2670571.755572	393534.242279	7288411.177615	2699411.547265 
	181.120407	71.900000	67.751993	1.000001	81.000000	2075.000000	608346.750000	67151.250000	40725447.000000	38674.750000	40588.000000	0.000045	612041.713131	0.110383	0.097512	0.097205	6937.083124	6912.046684	4559.582939	1.863819	4561.446758	0.659749	674.773838	673.379949	0.145986	0.491407	0.037186	0.146834	0.015382	133273.805554	10085.173600	0.025186	0.002639	0.139311	0.030273	37782.449447	0.005193	7212311.400821	1064711.732998	0.147624	169454.001039	1147874.101254	1160314.444794	2671226.444748	394337.678888	7290476.446488	2700176.461662 
	181.249359	71.787500	67.494090	1.000001	81.000000	2075.000000	608224.250000	67018.000000	40726253.500000	38683.625000	40582.000000	0.000045	611905.344487	0.110186	0.097316	0.097010	6938.629116	6913.720243	4561.269605	1.863819	4563.133424	0.659833	673.578466	672.184584	0.145986	0.491345	0.037124	0.146808	0.015357	133257.008060	10068.376106	0.025182	0.002634	0.139329	0.030267	37787.273431	0.005192	7214978.265748	1062821.687518	0.147308	169153.191197	1148298.545654	1160690.463492	2672214.172499	393637.662044	7292839.043519	2701051.497600 
	181.380138	71.550000	67.232531	1.000001	81.000000	2075.000000	608258.625000	66812.375000	40727044.375000	38683.500000	40587.125000	0.000045	611917.027333	0.109842	0.096972	0.096670	6938.496643	6913.817336	4561.379550	1.863819	4563.243369	0.659840	671.211148	669.817274	0.145986	0.491285	0.037063	0.146783	0.015332	133240.536239	10051.904285	0.025177	0.002630	0.139331	0.030268	37787.653353	0.005192	7215152.104677	1059078.625845	0.146785	168557.464901	1148326.212956	1160631.168949	2672278.557288	392251.342905	7292466.484623	2700913.512823 
	181.509618	71.412500	66.973571	1.000001	81.000000	2075.000000	608031.750000	67158.000000	40727576.500000	38683.250000	40581.625000	0.000045	611729.356801	0.110451	0.097580	0.097272	6940.625282	6915.534336	4563.105196	1.863819	4564.969014	0.659926	675.586239	674.192371	0.145986	0.491244	0.037023	0.146766	0.015315	133229.453625	10040.821671	0.025174	0.002627	0.139349	0.030257	37792.560215	0.005190	7217880.601677	1065996.289961	0.147688	169658.444468	1148760.466397	1161221.166245	2673289.111732	394813.440726	7296173.549901	2702286.499963 
	181.641178	71.200000	66.710450	1.000001	81.000000	2075.000000	608011.500000	67049.000000	40728075.250000	38690.500000	40587.375000	0.000045	611697.271968	0.110276	0.097405	0.097099	6940.989333	6916.014844	4563.593807	1.863819	4565.457625	0.659951	674.420626	673.026762	0.145986	0.491205	0.036984	0.146751	0.015299	133219.066212	10030.434259	0.025172	0.002624	0.139354	0.030256	37793.980028	0.005190	7218653.166424	1064153.292518	0.147417	169365.122547	1148883.423798	1161299.989759	2673575.246824	394130.849081	7296668.813034	2702469.930753 
	181.770658	71.012500	66.451490	1.000001	81.000000	2075.000000	608161.625000	67130.375000	40728548.125000	38686.750000	40584.000000	0.000045	611855.415413	0.110382	0.097511	0.097204	6939.195327	6914.154099	4561.740744	1.863819	4563.604562	0.659860	674.974806	673.580946	0.145986	0.491169	0.036948	0.146736	0.015284	133209.217783	10020.585829	0.025169	0.002622	0.139335	0.030264	37788.804208	0.005191	7215723.203871	1065029.538968	0.147598	169504.581390	1148417.106144	1160859.015039	2672490.075508	394455.384803	7293898.084959	2701443.735170 
	181.901179	70.850000	66.190449	1.000001	81.000000	2075.000000	608201.875000	67059.125000	40729208.625000	38677.125000	40587.000000	0.000045	611887.609778	0.110258	0.097387	0.097081	6938.830223	6913.873028	4561.470403	1.863819	4563.334221	0.659848	674.088157	672.694304	0.145986	0.491118	0.036897	0.146715	0.015264	133195.461886	10006.829932	0.025165	0.002618	0.139332	0.030266	37788.101383	0.005191	7215295.755516	1063627.629084	0.147413	169281.460679	1148349.075679	1160759.153547	2672331.761302	393936.158920	7293270.636204	2701211.346742 
	182.029099	70.650000	65.934609	1.000001	81.000000	2075.000000	608266.875000	67088.375000	40729692.125000	38690.875000	40588.375000	0.000045	611955.424261	0.110294	0.097423	0.097117	6938.061289	6913.081769	4560.686997	1.863819	4562.550815	0.659810	674.261532	672.867683	0.145986	0.491081	0.036860	0.146700	0.015248	133185.392382	9996.760428	0.025163	0.002615	0.139324	0.030269	37785.937400	0.005192	7214057.076902	1063901.766391	0.147476	169325.090952	1148151.934011	1160570.484719	2671872.991445	394037.691256	7292085.194053	2700772.294094 
	182.158319	70.412500	65.676169	1.000001	81.000000	2075.000000	608061.000000	67294.000000	40730214.000000	38675.000000	40586.875000	0.000045	611773.374835	0.110670	0.097798	0.097488	6940.125894	6914.889985	4562.503689	1.863819	4564.367507	0.659900	677.030826	675.636983	0.145986	0.491041	0.036820	0.146683	0.015232	133174.523770	9985.891816	0.025160	0.002613	0.139343	0.030259	37791.100658	0.005190	7216929.531008	1068280.432361	0.148024	170021.976733	1148609.098919	1161124.599124	2672936.863336	395659.419393	7295566.800304	2702061.777890 
	182.287799	70.300000	65.417209	1.000001	81.000000	2075.000000	608141.875000	67125.875000	40730987.375000	38691.875000	40585.250000	0.000045	611835.290926	0.110379	0.097507	0.097200	6939.423571	6914.384323	4562.010586	1.863819	4563.874404	0.659877	674.970968	673.577132	0.145986	0.490982	0.036761	0.146659	0.015207	133158.417587	9969.785634	0.025156	0.002608	0.139338	0.030263	37789.780660	0.005191	7216149.863202	1065023.508726	0.147589	169503.621648	1148485.011032	1160926.052045	2672648.097482	394453.151380	7294319.291224	2701599.737490 
	182.415979	70.187500	65.160849	1.000001	81.000000	2075.000000	608361.625000	67072.875000	40731485.125000	38683.375000	40583.750000	0.000045	612047.904443	0.110252	0.097381	0.097075	6937.012951	6912.064508	4559.698854	1.863819	4561.562672	0.659764	673.867796	672.473965	0.145986	0.490943	0.036722	0.146643	0.015192	133148.051647	9959.419693	0.025153	0.002606	0.139315	0.030274	37783.312159	0.005193	7212494.678797	1063279.241022	0.147422	169226.013041	1147903.270827	1160310.028684	2671294.325480	393807.126305	7290448.699227	2700166.184899 
	182.545980	69.987500	64.900848	1.000001	81.000000	2075.000000	608214.875000	67121.375000	40731884.375000	38694.750000	40593.500000	0.000045	611907.356675	0.110358	0.097487	0.097180	6938.606299	6913.582886	4561.223714	1.863819	4563.087533	0.659840	674.750114	673.356286	0.145986	0.490913	0.036692	0.146630	0.015179	133139.737096	9951.105142	0.025151	0.002604	0.139331	0.030266	37787.643941	0.005191	7214905.704874	1064674.319179	0.147566	169448.046450	1148286.997241	1160722.046176	2672187.298102	394323.821918	7293037.483528	2701124.993899 
	182.674161	69.862500	64.644485	1.000001	81.000000	2075.000000	608220.500000	67132.000000	40732128.750000	38684.250000	40588.375000	0.000045	611914.113291	0.110374	0.097503	0.097196	6938.529685	6913.495472	4561.140268	1.863819	4563.004086	0.659836	674.855119	673.461294	0.145986	0.490894	0.036673	0.146622	0.015171	133134.647912	9946.015958	0.025150	0.002602	0.139330	0.030267	37787.430557	0.005192	7214773.764151	1064840.352061	0.147592	169474.471383	1148265.998239	1160705.130153	2672138.431167	394385.315578	7292931.196937	2701085.628495 
	182.804940	69.662500	64.382928	1.000001	81.000000	2075.000000	608478.125000	67124.375000	40732748.125000	38681.250000	40590.375000	0.000045	612169.347748	0.110315	0.097444	0.097137	6935.636773	6910.649353	4558.304204	1.863819	4560.168023	0.659698	674.168045	672.774226	0.145986	0.490847	0.036625	0.146603	0.015152	133121.749341	9933.117387	0.025146	0.002599	0.139301	0.030279	37779.493086	0.005194	7210289.534675	1063753.997021	0.147533	169301.572745	1147552.311518	1159973.848931	2670477.605435	393982.961860	7288336.417868	2699383.858470 
	182.937540	69.475000	64.117727	1.000001	81.000000	2075.000000	608198.000000	66886.250000	40733566.500000	38685.250000	40590.500000	0.000045	611864.836090	0.109974	0.097104	0.096801	6939.088487	6914.319652	4561.987788	1.863819	4563.851607	0.659880	672.174175	670.780364	0.145986	0.490784	0.036563	0.146577	0.015126	133104.706791	9916.074837	0.025142	0.002594	0.139339	0.030265	37789.945249	0.005191	7216113.817588	1060601.410709	0.146977	168799.823447	1148479.274199	1160817.825354	2672634.747255	392815.337300	7293639.282332	2701347.882345 
	183.065980	69.300000	63.860847	1.000001	81.000000	2075.000000	608426.125000	67097.375000	40734025.875000	38684.000000	40591.875000	0.000045	612114.701110	0.110280	0.097409	0.097103	6936.255953	6911.290320	4558.965912	1.863819	4560.829731	0.659732	673.989465	672.595658	0.145986	0.490748	0.036527	0.146562	0.015111	133095.140479	9906.508525	0.025139	0.002592	0.139308	0.030277	37781.471810	0.005193	7211335.791248	1063471.654947	0.147472	169256.636644	1147718.828291	1160132.026048	2670865.107870	393878.390721	7289330.274793	2699751.953627 
	183.196240	69.175000	63.600326	1.000001	81.000000	2075.000000	608149.125000	67378.875000	40734598.875000	38693.750000	40589.250000	0.000045	611870.305730	0.110793	0.097921	0.097610	6939.026457	6913.710480	4561.395372	1.863819	4563.259191	0.659853	677.767957	676.374155	0.145986	0.490704	0.036483	0.146544	0.015093	133083.208082	9894.576128	0.025136	0.002589	0.139333	0.030263	37788.368253	0.005191	7215177.121386	1069446.009321	0.148222	170207.483921	1148330.194486	1160875.886196	2672287.822735	396091.114563	7294004.089649	2701482.996166 
	183.324940	68.950000	63.342926	1.000001	81.000000	2075.000000	608174.125000	67305.625000	40735031.625000	38687.250000	40592.500000	0.000045	611887.092098	0.110668	0.097796	0.097486	6938.836093	6913.604425	4561.296341	1.863819	4563.160159	0.659848	676.894661	675.500864	0.145986	0.490671	0.036450	0.146531	0.015079	133074.196393	9885.564439	0.025134	0.002587	0.139332	0.030264	37788.127676	0.005191	7215020.537930	1068065.209291	0.148034	169987.722945	1148305.273475	1160819.032857	2672229.828863	395579.707145	7293646.869299	2701350.692333 
	183.454682	68.800000	63.083443	1.000001	81.000000	2075.000000	608320.625000	67340.625000	40735552.625000	38681.500000	40591.375000	0.000045	612036.553300	0.110699	0.097827	0.097517	6937.141608	6911.893520	4559.593890	1.863819	4561.457708	0.659765	676.940105	675.546313	0.145986	0.490631	0.036410	0.146514	0.015063	133063.347060	9874.715106	0.025131	0.002584	0.139315	0.030272	37783.377167	0.005192	7212328.715372	1068137.069970	0.148099	169999.159918	1147876.856948	1160396.911876	2671232.857545	395606.322211	7290994.602853	2700368.371427 
	183.584161	68.637500	62.824484	1.000001	81.000000	2075.000000	608346.125000	67340.375000	40736134.125000	38696.250000	40590.000000	0.000045	612061.870980	0.110694	0.097822	0.097512	6936.854656	6911.610678	4559.320484	1.863819	4561.184302	0.659753	676.877513	675.483727	0.145986	0.490587	0.036365	0.146496	0.015044	133051.237992	9862.606038	0.025128	0.002581	0.139312	0.030273	37782.658184	0.005193	7211896.420850	1068038.112127	0.148094	169983.410301	1147808.055193	1160326.545134	2671072.748463	395569.671158	7290552.475226	2700204.620454 
	183.717541	68.500000	62.557725	1.000001	81.000000	2075.000000	608342.000000	66986.750000	40736823.500000	38688.000000	40591.125000	0.000045	612018.965098	0.110114	0.097243	0.096938	6937.340968	6912.483747	4560.204738	1.863819	4562.068556	0.659797	672.956091	671.562311	0.145986	0.490534	0.036312	0.146474	0.015023	133036.882719	9848.250765	0.025124	0.002577	0.139322	0.030272	37785.211208	0.005193	7213294.555164	1061837.783542	0.147206	168996.598139	1148030.575004	1160402.538486	2671590.575987	393273.253164	7291029.955919	2700381.465155 
	183.845981	68.237500	62.300844	1.000001	81.000000	2075.000000	608369.125000	67437.125000	40736964.875000	38690.625000	40595.250000	0.000045	612095.383157	0.110849	0.097976	0.097665	6936.474864	6911.127995	4558.851279	1.863819	4560.715097	0.659731	677.898753	676.504975	0.145986	0.490523	0.036302	0.146470	0.015018	133033.938804	9845.306850	0.025123	0.002576	0.139308	0.030274	37781.409330	0.005193	7211154.539543	1069652.853909	0.148333	170240.404234	1147689.981209	1160247.425423	2670797.977608	396167.723670	7290055.351027	2700020.500380 
	183.975201	68.200000	62.042404	1.000001	81.000000	2075.000000	608396.125000	67375.375000	40737439.125000	38685.625000	40591.750000	0.000045	612115.418913	0.110743	0.097870	0.097560	6936.247819	6910.972912	4558.703889	1.863819	4560.567708	0.659724	677.149189	675.755415	0.145986	0.490486	0.036265	0.146455	0.015003	133024.063339	9835.431385	0.025121	0.002573	0.139306	0.030275	37781.035905	0.005193	7210921.495196	1068467.690955	0.148174	170051.779841	1147652.891079	1160183.074445	2670711.664887	395728.774428	7289651.021584	2699870.748735 
	184.103382	68.062500	61.786042	1.000001	81.000000	2075.000000	608543.500000	67564.000000	40737926.000000	38694.625000	40601.625000	0.000045	612282.684296	0.111026	0.098153	0.097839	6934.352953	6908.892795	4556.631671	1.863819	4558.495489	0.659623	678.898409	677.504639	0.145986	0.490449	0.036228	0.146439	0.014988	133013.925068	9825.293114	0.025118	0.002571	0.139285	0.030283	37775.235867	0.005194	7207645.015963	1071233.469186	0.148625	170491.966769	1147131.423626	1159731.871513	2669498.154060	396753.136736	7286816.027707	2698820.751002 
	184.234162	67.900000	61.524483	1.000001	81.000000	2075.000000	608508.250000	67200.500000	40738533.000000	38695.625000	40594.000000	0.000045	612207.642486	0.110435	0.097563	0.097256	6935.202936	6910.136687	4557.885408	1.863819	4559.749227	0.659686	674.943472	673.549709	0.145986	0.490402	0.036181	0.146420	0.014969	133001.285542	9812.653588	0.025115	0.002568	0.139298	0.030281	37778.825364	0.005194	7209627.357230	1064980.148637	0.147716	169496.720681	1147446.922787	1159898.089892	2670232.354530	394437.092088	7287860.409414	2699207.559042 
	184.363643	67.750000	61.265520	1.000001	81.000000	2075.000000	608636.875000	67365.375000	40738946.625000	38688.875000	40594.250000	0.000045	612353.606472	0.110682	0.097810	0.097500	6933.549823	6908.322103	4556.077533	1.863819	4557.941351	0.659597	676.473662	675.079903	0.145986	0.490371	0.036149	0.146407	0.014955	132992.672733	9804.040779	0.025113	0.002565	0.139279	0.030287	37773.763218	0.005195	7206768.843173	1067399.607467	0.148111	169881.789208	1146991.976506	1159504.383982	2669173.645620	395333.187951	7285386.680263	2698291.363060 
	184.492083	67.600000	61.008642	1.000001	81.000000	2075.000000	608389.375000	67331.375000	40739600.625000	38693.625000	40593.875000	0.000045	612103.868369	0.110672	0.097799	0.097489	6936.378708	6911.151118	4558.917154	1.863819	4560.780973	0.659738	676.676067	675.282314	0.145986	0.490320	0.036099	0.146386	0.014935	132979.054788	9790.422834	0.025109	0.002562	0.139309	0.030275	37781.828672	0.005193	7211258.697954	1067719.648994	0.148063	169932.725359	1147706.558522	1160218.718873	2670836.554798	395451.721850	7289874.982307	2699953.697151 
	184.621042	67.400000	60.750723	1.000001	81.000000	2075.000000	608323.250000	67458.500000	40739919.500000	38698.500000	40592.625000	0.000045	612052.142969	0.110893	0.098020	0.097708	6936.964911	6911.587594	4559.358801	1.863819	4561.222620	0.659761	678.244068	676.850318	0.145986	0.490296	0.036075	0.146376	0.014925	132972.415057	9783.783103	0.025107	0.002560	0.139314	0.030272	37783.101746	0.005192	7211957.006289	1070198.891556	0.148392	170327.308755	1147817.697657	1160386.512832	2671095.187514	396369.959836	7290929.263684	2700344.171735 
	184.754684	67.275000	60.483440	1.000001	81.000000	2075.000000	608620.000000	67123.250000	40740312.750000	38699.250000	40596.250000	0.000045	612310.244150	0.110288	0.097417	0.097110	6934.040840	6909.075788	4556.853372	1.863819	4558.717191	0.659638	673.824203	672.430457	0.145986	0.490266	0.036045	0.146364	0.014912	132964.226716	9775.594763	0.025105	0.002558	0.139288	0.030286	37776.072768	0.005195	7207995.558357	1063210.447770	0.147504	169215.064264	1147187.214136	1159600.035466	2669627.984577	393781.647322	7285987.676735	2698513.954346 
	184.883122	67.100000	60.226563	1.000001	81.000000	2075.000000	608357.625000	67406.375000	40741329.375000	38688.625000	40595.250000	0.000045	612080.566009	0.110801	0.097928	0.097617	6936.642781	6911.327997	4559.122064	1.863819	4560.985883	0.659751	677.584038	676.190301	0.145986	0.490188	0.035967	0.146331	0.014880	132943.058592	9754.426638	0.025100	0.002552	0.139312	0.030274	37782.559442	0.005193	7211582.690829	1069155.309017	0.148255	170161.217567	1147758.123549	1160303.214740	2670956.552159	395983.447784	7290405.885921	2700150.328119 
	185.017282	66.937500	59.958243	1.000001	81.000000	2075.000000	608501.500000	67438.500000	40741855.250000	38703.000000	40595.250000	0.000045	612227.103928	0.110827	0.097955	0.097643	6934.982480	6909.654068	4557.456661	1.863819	4559.320479	0.659670	677.603232	676.209501	0.145986	0.490147	0.035926	0.146315	0.014863	132932.108998	9743.477044	0.025097	0.002549	0.139295	0.030281	37777.910847	0.005194	7208949.445242	1069185.666107	0.148314	170166.049045	1147339.029829	1159889.362662	2669981.276016	395994.691151	7287805.574565	2699187.249839 
	185.149103	66.800000	59.694602	1.000001	81.000000	2075.000000	608596.875000	67566.875000	40742290.625000	38699.250000	40597.125000	0.000045	612336.050594	0.111021	0.098148	0.097834	6933.748610	6908.293369	4556.103019	1.863819	4557.966837	0.659604	678.804859	677.411132	0.145986	0.490114	0.035893	0.146301	0.014850	132923.043844	9734.411890	0.025095	0.002547	0.139281	0.030286	37774.131506	0.005195	7206809.140222	1071085.619903	0.148621	170468.435843	1146998.389975	1159596.823997	2669188.570453	396698.377742	7285967.498470	2698506.480915 
	185.279103	66.562500	59.434602	1.000001	81.000000	2075.000000	608563.750000	67468.500000	40742701.250000	38699.500000	40599.625000	0.000045	612292.280130	0.110865	0.097993	0.097681	6934.244278	6908.892272	4556.708578	1.863819	4558.572396	0.659634	677.790308	676.396585	0.145986	0.490082	0.035861	0.146288	0.014837	132914.494088	9725.862134	0.025092	0.002545	0.139287	0.030284	37775.876040	0.005194	7207766.617246	1069481.473762	0.148379	170213.128258	1147150.777056	1159710.056148	2669543.191573	396104.249542	7286678.957619	2698769.984303 
	185.408323	66.500000	59.176162	1.000001	81.000000	2075.000000	608423.125000	67543.625000	40743286.875000	38689.625000	40598.625000	0.000045	612160.796125	0.111014	0.098141	0.097828	6935.733661	6910.277715	4558.103514	1.863819	4559.967332	0.659704	678.955151	677.561433	0.145986	0.490037	0.035816	0.146270	0.014818	132902.300710	9713.668757	0.025089	0.002542	0.139302	0.030277	37779.861590	0.005193	7209972.213726	1071323.268472	0.148589	170506.258758	1147501.808360	1160100.333792	2670360.079158	396786.395730	7289131.146321	2699678.202341 
	185.538063	66.300000	58.916681	1.000001	81.000000	2075.000000	608663.250000	67730.000000	40744058.250000	38699.000000	40599.250000	0.000045	612420.039516	0.111277	0.098403	0.098087	6932.797697	6907.172720	4555.011019	1.863819	4556.874838	0.659553	680.459491	679.065781	0.145986	0.489978	0.035757	0.146245	0.014794	132886.240005	9697.608051	0.025085	0.002538	0.139270	0.030289	37771.207076	0.005195	7205082.529581	1073701.861528	0.149020	170884.823300	1146723.591575	1159386.311075	2668549.085030	397667.356121	7284644.805722	2698016.594712 
	185.667283	66.062500	58.658240	1.000001	81.000000	2075.000000	608227.000000	67514.750000	40744811.250000	38697.250000	40603.625000	0.000045	611962.682683	0.111003	0.098130	0.097816	6937.978997	6912.525161	4560.375662	1.863819	4562.239481	0.659818	679.095623	677.701920	0.145986	0.489920	0.035699	0.146221	0.014770	132870.562101	9681.930148	0.025081	0.002533	0.139326	0.030267	37786.400562	0.005192	7213564.811136	1071545.398592	0.148546	170541.611836	1148073.587543	1160671.100606	2671690.670791	396868.666145	7292717.382821	2701006.438082 
	185.795204	65.912500	58.402399	1.000001	81.000000	2075.000000	608299.500000	67848.750000	40744906.000000	38699.375000	40601.250000	0.000045	612071.674379	0.111538	0.098664	0.098346	6936.743550	6910.931717	4558.783753	1.863819	4560.647572	0.659740	682.636481	681.242779	0.145986	0.489913	0.035692	0.146218	0.014767	132868.589366	9679.957412	0.025080	0.002533	0.139310	0.030271	37781.922670	0.005192	7211047.771809	1077144.011968	0.149374	171432.658124	1147672.988610	1160406.155213	2670758.434003	398942.226655	7291052.680500	2700389.881667 
	185.924423	65.850000	58.143960	1.000001	81.000000	2075.000000	608484.375000	67638.375000	40745770.125000	38698.375000	40603.875000	0.000045	612232.132766	0.111159	0.098285	0.097971	6934.925517	6909.374421	4557.240458	1.863819	4559.104276	0.659665	679.863477	678.469783	0.145986	0.489847	0.035626	0.146191	0.014740	132850.598070	9661.966116	0.025076	0.002528	0.139294	0.030280	37777.647945	0.005194	7208607.597036	1072759.502539	0.148816	170734.842328	1147284.623040	1159919.131944	2669854.665569	397318.334274	7287992.620628	2699256.526159 
	186.054424	65.650000	57.883959	1.000001	81.000000	2075.000000	608659.750000	67497.000000	40746094.250000	38696.000000	40600.375000	0.000045	612390.836214	0.110894	0.098022	0.097710	6933.128304	6907.759450	4555.630738	1.863819	4557.494557	0.659587	677.881404	676.487714	0.145986	0.489822	0.035601	0.146181	0.014729	132843.849780	9655.217826	0.025074	0.002526	0.139277	0.030289	37773.136053	0.005195	7206062.395503	1069625.561536	0.148434	170236.060521	1146879.541956	1159445.125937	2668911.998335	396157.615384	7285014.350691	2698153.463219 
	186.187284	65.500000	57.618239	1.000001	81.000000	2075.000000	608327.625000	67458.125000	40746344.125000	38704.750000	40598.125000	0.000045	612056.449984	0.110891	0.098018	0.097706	6936.916096	6911.539853	4559.415189	1.863819	4561.279007	0.659773	678.229620	676.835931	0.145986	0.489803	0.035582	0.146173	0.014722	132838.647404	9650.015450	0.025073	0.002525	0.139317	0.030272	37783.829755	0.005192	7212046.163376	1070176.144268	0.148387	170323.688415	1147831.887437	1160400.017517	2671128.208658	396361.534914	7291014.116187	2700375.598588 
	186.315984	65.400000	57.360839	1.000001	81.000000	2075.000000	608394.000000	67627.000000	40747270.750000	38702.250000	40602.375000	0.000045	612141.054304	0.111157	0.098283	0.097969	6935.957342	6910.405062	4558.295408	1.863819	4560.159227	0.659720	679.949932	678.556253	0.145986	0.489732	0.035510	0.146144	0.014692	132819.355358	9630.723404	0.025068	0.002520	0.139305	0.030275	37780.755402	0.005193	7210275.627021	1072896.222725	0.148801	170756.602004	1147550.098047	1160184.918303	2670472.454452	397368.971380	7289662.606895	2699875.039591 
	186.450144	65.200000	57.092519	1.000001	81.000000	2075.000000	608478.250000	67336.500000	40747707.250000	38706.875000	40605.250000	0.000045	612192.767807	0.110664	0.097792	0.097482	6935.371443	6910.151582	4558.048998	1.863819	4559.912817	0.659708	676.524671	675.130996	0.145986	0.489698	0.035477	0.146130	0.014678	132810.267676	9621.635722	0.025065	0.002518	0.139303	0.030279	37780.099339	0.005194	7209886.017318	1067480.392903	0.148058	169894.646600	1147488.089786	1159997.028938	2670328.154562	395363.108483	7288482.062264	2699437.800839 
	186.578844	65.100000	56.835118	1.000001	81.000000	2075.000000	608668.500000	67519.750000	40747850.250000	38705.500000	40599.000000	0.000045	612402.040764	0.110930	0.098057	0.097745	6933.001455	6907.608904	4555.508636	1.863819	4557.372455	0.659583	678.113415	676.719741	0.145986	0.489687	0.035466	0.146125	0.014674	132807.290513	9618.658559	0.025064	0.002517	0.139276	0.030289	37772.947047	0.005195	7205869.335147	1069992.430072	0.148489	170294.449416	1146848.815470	1159423.307100	2668840.494499	396293.492619	7284877.258789	2698102.688440 
	186.713525	64.900000	56.565757	1.000001	81.000000	2075.000000	608127.375000	67623.375000	40748412.375000	38702.000000	40604.750000	0.000045	611875.661447	0.111199	0.098326	0.098011	6938.965720	6913.376892	4561.285728	1.863819	4563.149547	0.659869	680.537946	679.144278	0.145986	0.489644	0.035423	0.146107	0.014656	132795.587526	9606.955572	0.025061	0.002514	0.139337	0.030262	37789.283138	0.005191	7215003.758223	1073825.976450	0.148832	170904.576788	1148302.602904	1160951.007667	2672223.614157	397713.324611	7294476.092145	2701657.811906 
	186.845085	64.750000	56.302638	1.000001	81.000000	2075.000000	608458.125000	67639.125000	40748810.125000	38695.000000	40603.250000	0.000045	612206.126325	0.111165	0.098291	0.097977	6935.220111	6909.664200	4557.579477	1.863819	4559.443295	0.659687	679.933613	678.539949	0.145986	0.489613	0.035392	0.146095	0.014644	132787.306766	9598.674812	0.025059	0.002512	0.139298	0.030279	37778.873103	0.005194	7209143.635120	1072870.444058	0.148821	170752.499205	1147369.936084	1160006.114731	2670053.198193	397359.423725	7288539.150030	2699458.944456 
	186.974305	64.512500	56.044197	1.000001	81.000000	2075.000000	608486.125000	67734.875000	40749649.625000	38703.875000	40603.000000	0.000045	612244.540693	0.111317	0.098443	0.098127	6934.784971	6909.127627	4557.056498	1.863819	4558.920316	0.659662	680.931028	679.537372	0.145986	0.489549	0.035328	0.146068	0.014617	132769.829406	9581.197452	0.025055	0.002507	0.139293	0.030280	37777.472609	0.005194	7208316.729314	1074447.514771	0.149057	171003.497606	1147238.330041	1159912.920055	2669746.936783	397943.523989	7287953.590145	2699242.070424 
	187.103265	64.375000	55.786277	1.000001	81.000000	2075.000000	608899.250000	67484.250000	40749837.750000	38696.000000	40611.625000	0.000045	612627.472979	0.110830	0.097957	0.097646	6930.450277	6905.131543	4553.063459	1.863819	4554.927277	0.659466	677.178114	675.784460	0.145986	0.489534	0.035313	0.146062	0.014611	132765.912911	9577.280957	0.025054	0.002506	0.139252	0.030301	37766.221556	0.005197	7202003.153389	1068513.614435	0.148363	170059.088784	1146233.494020	1158780.098419	2667408.575329	395745.783124	7280835.856250	2696605.872685 
	187.233785	64.237500	55.525237	1.000001	81.000000	2075.000000	608692.000000	67423.000000	40750396.500000	38704.250000	40605.375000	0.000045	612414.738386	0.110767	0.097895	0.097584	6932.857708	6907.575023	4555.515986	1.863819	4557.379804	0.659588	676.984251	675.590601	0.145986	0.489492	0.035270	0.146045	0.014593	132754.280609	9565.648655	0.025051	0.002503	0.139277	0.030290	37773.193183	0.005196	7205880.955281	1068207.096488	0.148241	170010.304976	1146850.664871	1159383.435845	2668844.798252	395632.257958	7284626.740106	2698009.903743 
	187.361965	64.100000	55.268876	1.000001	81.000000	2075.000000	608501.125000	67710.375000	40750596.625000	38706.500000	40602.000000	0.000045	612256.738639	0.111274	0.098400	0.098085	6934.646810	6909.018809	4556.963011	1.863819	4558.826829	0.659659	680.623604	679.229957	0.145986	0.489476	0.035255	0.146038	0.014587	132750.114348	9561.482394	0.025049	0.002502	0.139292	0.030281	37777.292762	0.005194	7208168.912875	1073961.447397	0.148992	170926.137642	1147214.804343	1159878.248711	2669692.189954	397763.499036	7287735.743496	2699161.386480 
	187.490666	64.000000	55.011476	1.000001	81.000000	2075.000000	608545.750000	67683.250000	40751033.250000	38705.125000	40605.125000	0.000045	612298.090944	0.111221	0.098348	0.098033	6934.178470	6908.587200	4556.538470	1.863819	4558.402289	0.659639	680.217275	678.823631	0.145986	0.489443	0.035222	0.146025	0.014573	132741.024613	9552.392659	0.025047	0.002500	0.139288	0.030283	37776.134004	0.005194	7207497.652035	1073318.987460	0.148917	170823.887048	1147107.969947	1159757.515648	2669443.574828	397525.550911	7286977.154687	2698880.427662 
	187.619885	63.800000	54.753036	1.000001	81.000000	2075.000000	608861.250000	67524.000000	40751800.000000	38705.125000	40608.000000	0.000045	612594.084470	0.110902	0.098029	0.097717	6930.828010	6905.459887	4553.423568	1.863819	4555.287387	0.659487	677.708197	676.314561	0.145986	0.489384	0.035163	0.146000	0.014549	132725.062453	9536.430499	0.025043	0.002496	0.139256	0.030299	37767.411944	0.005197	7202572.538663	1069351.782769	0.148468	170192.487311	1146324.114429	1158889.320884	2667619.458764	396056.215840	7281522.121783	2696860.045105 
	187.750146	63.700000	54.492515	1.000001	81.000000	2075.000000	608914.375000	67570.125000	40752225.125000	38706.000000	40612.375000	0.000045	612651.971248	0.110968	0.098095	0.097782	6930.173147	6904.762348	4552.732910	1.863819	4554.596729	0.659453	678.095202	676.701570	0.145986	0.489351	0.035130	0.145987	0.014535	132716.212320	9527.580366	0.025041	0.002493	0.139249	0.030301	37765.499534	0.005197	7201480.507573	1069963.699347	0.148576	170289.876782	1146150.312421	1158731.712174	2667215.002805	396282.851610	7280531.836266	2696493.272691 
	187.882486	63.600000	54.227835	1.000001	81.000000	2075.000000	608779.250000	67540.750000	40752779.250000	38709.375000	40604.500000	0.000045	612514.430966	0.110945	0.098072	0.097759	6931.729319	6906.330404	4554.309935	1.863819	4556.173753	0.659532	678.086476	676.692850	0.145986	0.489309	0.035088	0.145969	0.014518	132704.676803	9516.044850	0.025038	0.002490	0.139266	0.030295	37770.000629	0.005196	7203974.012892	1069949.911378	0.148522	170287.682361	1146547.165804	1159123.935641	2668138.523293	396277.744955	7282996.250945	2697406.018868 
	188.011446	63.437500	53.969914	1.000001	81.000000	2075.000000	608670.000000	67550.000000	40753346.500000	38702.625000	40612.500000	0.000045	612406.867532	0.110980	0.098107	0.097794	6932.946812	6907.521209	4555.509919	1.863819	4557.373738	0.659592	678.445688	677.052067	0.145986	0.489265	0.035044	0.145951	0.014500	132692.868177	9504.236223	0.025035	0.002487	0.139278	0.030289	37773.437099	0.005195	7205871.363451	1070517.886714	0.148562	170378.078371	1146849.138285	1159435.912664	2668841.245722	396488.106190	7284956.461941	2698132.022941 
	188.142487	63.300000	53.707833	1.000001	81.000000	2075.000000	608699.500000	67526.250000	40754013.250000	38710.000000	40608.375000	0.000045	612433.568430	0.110935	0.098063	0.097750	6932.644549	6907.249532	4555.249031	1.863819	4557.112849	0.659580	678.112780	676.719165	0.145986	0.489214	0.034993	0.145930	0.014479	132678.988383	9490.356429	0.025031	0.002484	0.139276	0.030291	37772.759970	0.005196	7205458.860581	1069991.519883	0.148497	170294.304555	1146783.486466	1159358.665381	2668688.466882	396293.155512	7284471.102567	2697952.260210 
	188.275086	63.137500	53.442634	1.000001	81.000000	2075.000000	608728.125000	67785.125000	40754336.875000	38702.125000	40612.375000	0.000045	612490.614897	0.111355	0.098481	0.098165	6931.998853	6906.322910	4554.327645	1.863819	4556.191463	0.659535	680.918373	679.524761	0.145986	0.489189	0.034968	0.145920	0.014469	132672.251513	9483.619559	0.025029	0.002482	0.139266	0.030292	37770.188418	0.005196	7204002.015266	1074427.575561	0.149143	171000.324184	1146551.622516	1159233.252614	2668148.894543	397936.139097	7283683.110287	2697660.411217 
	188.409247	63.050000	53.174314	1.000001	81.000000	2075.000000	608755.875000	67620.375000	40755151.625000	38700.875000	40611.125000	0.000045	612499.984051	0.111080	0.098206	0.097893	6931.892817	6906.402749	4554.420665	1.863819	4556.284484	0.659541	679.024961	677.631357	0.145986	0.489127	0.034905	0.145894	0.014443	132655.291118	9466.659164	0.025025	0.002477	0.139267	0.030293	37770.523023	0.005196	7204149.094256	1071433.828503	0.148725	170523.854919	1146575.030846	1159186.217334	2668203.368243	396827.343890	7283387.578670	2697550.955063 
	188.538207	62.812500	52.916393	1.000001	81.000000	2075.000000	608585.250000	67439.000000	40755389.250000	38694.250000	40609.875000	0.000045	612310.399421	0.110813	0.097940	0.097629	6934.039082	6908.722745	4556.744505	1.863819	4558.608323	0.659656	677.412255	676.018653	0.145986	0.489108	0.034887	0.145887	0.014435	132650.344600	9461.712646	0.025023	0.002476	0.139292	0.030285	37777.100463	0.005195	7207823.422679	1068883.908401	0.148295	170118.022852	1147159.817914	1159705.044197	2669564.230622	395882.929037	7286647.466576	2698758.320954 
	188.666907	62.700000	52.658992	1.000001	81.000000	2075.000000	608593.000000	67714.250000	40756108.250000	38701.500000	40608.125000	0.000045	612348.478648	0.111264	0.098390	0.098074	6933.607885	6907.989595	4556.022985	1.863819	4557.886803	0.659621	680.450150	679.056555	0.145986	0.489053	0.034832	0.145864	0.014413	132635.377676	9446.745722	0.025020	0.002472	0.139284	0.030285	37775.128838	0.005195	7206682.594721	1073687.273712	0.148985	170882.501579	1146978.249649	1159637.846275	2669141.701748	397661.953227	7286225.249248	2698601.944166 
	188.795608	62.600000	52.401591	1.000001	81.000000	2075.000000	608954.125000	67991.625000	40756654.375000	38707.250000	40610.625000	0.000045	612738.106718	0.111653	0.098778	0.098459	6929.198940	6903.329315	4551.371538	1.863819	4553.235357	0.659393	682.675438	681.281848	0.145986	0.489011	0.034790	0.145847	0.014395	132624.009501	9435.377547	0.025017	0.002469	0.139236	0.030304	37762.046523	0.005198	7199327.980578	1077205.786353	0.149626	171442.489815	1145807.727381	1158562.849154	2666417.770585	398965.106056	7279470.837780	2696100.310289 
	188.923788	62.500000	52.145232	1.000001	81.000000	2075.000000	608837.125000	67740.875000	40756524.625000	38708.875000	40614.750000	0.000045	612594.050676	0.111263	0.098389	0.098073	6930.828393	6905.217877	4553.258002	1.863819	4555.121821	0.659486	680.170736	678.777146	0.145986	0.489021	0.034800	0.145851	0.014399	132626.710376	9438.078422	0.025017	0.002470	0.139256	0.030298	37767.362494	0.005197	7202310.754699	1073245.486675	0.149014	170812.189044	1146282.450251	1158939.282136	2667522.501740	397498.328398	7281836.037836	2696976.310310 
	189.055088	62.500000	51.882631	1.000001	81.000000	2075.000000	608653.125000	67839.625000	40757354.875000	38707.250000	40616.125000	0.000045	612422.110388	0.111459	0.098584	0.098267	6932.774254	6907.026649	4555.080202	1.863819	4556.944020	0.659577	681.700000	680.306417	0.145986	0.488957	0.034736	0.145825	0.014373	132609.428011	9420.796057	0.025013	0.002465	0.139275	0.030289	37772.579103	0.005195	7205191.917141	1075663.488142	0.149290	171197.025625	1146741.001132	1159449.587201	2668589.598941	398393.884497	7285042.381658	2698163.845059 
	189.183268	62.400000	51.626271	1.000001	81.000000	2075.000000	608603.500000	67589.750000	40757579.500000	38709.125000	40610.375000	0.000045	612345.159626	0.111057	0.098184	0.097870	6933.645466	6908.166037	4556.223222	1.863819	4558.087040	0.659633	679.043257	677.649677	0.145986	0.488940	0.034719	0.145817	0.014366	132604.752294	9416.120341	0.025012	0.002464	0.139287	0.030286	37775.823770	0.005195	7206999.198205	1071462.794245	0.148670	170528.464957	1147028.638619	1159635.569984	2669258.962298	396838.071943	7286210.946877	2698596.646991 
	189.311969	62.275000	51.368869	1.000001	81.000000	2075.000000	608947.250000	67737.500000	40757972.750000	38706.250000	40614.750000	0.000045	612703.127288	0.111237	0.098363	0.098048	6929.594530	6904.004479	4552.068023	1.863819	4553.931841	0.659429	679.874165	678.480588	0.145986	0.488910	0.034689	0.145805	0.014354	132596.566583	9407.934630	0.025009	0.002462	0.139244	0.030303	37764.130349	0.005198	7200429.224089	1072776.586490	0.148988	170737.561321	1145982.995591	1158632.099084	2666825.638551	397324.661663	7279905.948268	2696261.462322 
	189.442488	61.962500	51.107830	1.000001	81.000000	2075.000000	609073.875000	67931.625000	40758435.375000	38714.000000	40608.625000	0.000045	612850.463721	0.111533	0.098658	0.098340	6927.928575	6902.143625	4550.214649	1.863819	4552.078468	0.659339	681.727865	680.334293	0.145986	0.488875	0.034653	0.145790	0.014339	132586.936869	9398.304915	0.025007	0.002460	0.139225	0.030310	37758.935500	0.005199	7197498.770973	1075707.562980	0.149456	171204.040348	1145516.599861	1158239.657406	2665740.285546	398410.208511	7277440.162531	2695348.208345 
	189.575609	61.750000	50.841590	1.000001	81.000000	2075.000000	608933.875000	67704.875000	40758982.875000	38705.500000	40614.000000	0.000045	612686.228196	0.111186	0.098312	0.097998	6929.785662	6904.229527	4552.309403	1.863819	4554.173222	0.659443	679.543844	678.150277	0.145986	0.488833	0.034611	0.145773	0.014322	132575.540554	9386.908600	0.025004	0.002457	0.139247	0.030302	37764.901350	0.005198	7200810.881484	1072254.315938	0.148907	170654.439447	1146043.738203	1158679.933190	2666966.993142	397131.228125	7280206.499059	2696372.777429 
	189.703009	61.600000	50.586790	1.000001	81.000000	2075.000000	608985.125000	67716.875000	40759347.625000	38711.875000	40610.125000	0.000045	612738.490411	0.111196	0.098323	0.098008	6929.194601	6903.633027	4551.718800	1.863819	4553.582619	0.659414	679.556398	678.162834	0.145986	0.488805	0.034583	0.145762	0.014310	132567.948278	9379.316324	0.025002	0.002455	0.139241	0.030305	37763.265577	0.005198	7199877.052634	1072274.170641	0.148930	170657.599418	1145895.114844	1158533.396352	2666621.130605	397138.581719	7279285.780217	2696031.770451 
	189.833009	61.512500	50.326790	1.000001	81.000000	2075.000000	608855.000000	67578.750000	40759813.500000	38709.875000	40613.625000	0.000045	612593.909924	0.110993	0.098120	0.097807	6930.829985	6905.400728	4553.494033	1.863819	4555.357851	0.659502	678.330255	676.936696	0.145986	0.488769	0.034548	0.145747	0.014295	132558.251156	9369.619202	0.024999	0.002452	0.139259	0.030298	37768.319627	0.005197	7202683.953299	1070335.468419	0.148602	170349.045621	1146341.846605	1158929.862685	2667660.723444	396420.543859	7281776.853630	2696954.390234 
	189.961709	61.325000	50.069389	1.000001	81.000000	2075.000000	609037.625000	67760.875000	40760183.875000	38713.625000	40615.375000	0.000045	612795.532659	0.111259	0.098385	0.098070	6928.549595	6902.947519	4551.046811	1.863819	4552.910629	0.659382	679.920728	678.527172	0.145986	0.488740	0.034519	0.145735	0.014284	132550.541912	9361.909958	0.024997	0.002450	0.139234	0.030308	37761.441282	0.005199	7198814.539353	1072850.242643	0.149032	170749.284053	1145726.010737	1158379.648338	2666227.607168	397351.941720	7278319.752191	2695673.982293 
	190.092489	61.200000	49.807829	1.000001	81.000000	2075.000000	609053.125000	67751.625000	40760772.875000	38710.375000	40617.750000	0.000045	612809.914870	0.111241	0.098367	0.098052	6928.386987	6902.797459	4550.906271	1.863819	4552.770089	0.659376	679.781737	678.388187	0.145986	0.488695	0.034474	0.145716	0.014265	132538.282160	9349.650206	0.024994	0.002447	0.139233	0.030308	37761.096307	0.005199	7198592.325241	1072630.486811	0.149006	170714.308853	1145690.644290	1158339.513123	2666145.305645	397270.550671	7278067.574999	2695580.583333
