Repository: greenteawarrior/MatSci

# matsci
Some useful jupyter notebooks (code and visualizations) from MatSci projects at Olin College. We analyzed firefighter jackets and various gluten-free breads.

File: FirefighterJacket/data/DMA/feb26_dma/Nomex Feb26_30_DCnone.txt (part 21 of 32)
1) DMA8000 Temperature Scan 
	Time     	Sample     	Program     	Frequency     	Raw Dynamic	Raw Static	In-Phase     	Out-Of-Phase	Zero Displacement	Min Displacement	Max Displacement	Spring     	C*     	Measured     	Corrected     	Corrected     	Stiffness*	Total     	Stiffness     	Inertia     	Sample     	Ratio of     	Total     	Sample     	Total Applied	Static Force	Static     	Static     	Static     	Static Stress	Static     	Static Strain	Static     	Dynamic Force	Displacement	Dynamic     	Dynamic     	Storage     	Loss Modulus	Tan Delta     	Loss Viscosity	Storage     	Complex     	Shear Storage	Shear Loss	Complex     	Shear Complex 
	          	Temperature	Temperature	          	Force     	Force     	Angle     	Angle     	               	               	               	Stiffness     	          	Tan Delta     	Total Tan Delta	Total Delta	          	Stiffness'	Less Spring	          	Stiffness'	Sample to Total	Stiffness''	Stiffness''	Static Force	          	Force Corrected	Displacement	Displacement Co	          	Stress Correcte	          	Strain Correcte	          	Amplitude     	Stress     	Strain     	Modulus     	          	          	               	Viscosity     	Viscosity     	Modulus     	Modulus     	Modulus     	Modulus      
	190.221449	61.087500	49.549908	1.000001	81.000000	2075.000000	609005.875000	67386.125000	40761203.125000	38697.000000	40612.625000	0.000045	612722.649840	0.110649	0.097777	0.097468	6929.373740	6904.178653	4552.294419	1.863819	4554.158238	0.659445	675.840032	674.446486	0.145986	0.488662	0.034441	0.145703	0.014252	132529.326797	9340.694843	0.024992	0.002445	0.139247	0.030306	37765.055292	0.005198	7200787.189562	1066398.083794	0.148095	169722.391892	1146039.967520	1158539.294742	2666958.218356	394962.253257	7279322.840929	2696045.496640 
	190.349630	60.900000	49.293548	1.000001	81.000000	2075.000000	608937.500000	67501.250000	40761836.000000	38710.000000	40617.000000	0.000045	612667.362978	0.110851	0.097978	0.097667	6929.999044	6904.667406	4552.793400	1.863819	4554.657218	0.659471	677.277021	675.883481	0.145986	0.488614	0.034392	0.145683	0.014231	132516.154057	9327.522103	0.024988	0.002441	0.139253	0.030302	37766.520253	0.005198	7201576.150279	1068670.182058	0.148394	170084.007275	1146165.534418	1158716.532125	2667250.426029	395803.771133	7280436.457128	2696457.947084 
	190.478849	60.800000	49.035108	1.000001	81.000000	2075.000000	609005.625000	67810.375000	40762115.625000	38714.500000	40621.250000	0.000045	612769.204709	0.111346	0.098472	0.098156	6928.847284	6903.185765	4551.316277	1.863819	4553.180096	0.659399	680.544760	679.151223	0.145986	0.488592	0.034371	0.145674	0.014223	132510.333956	9321.702002	0.024987	0.002440	0.139237	0.030306	37762.373249	0.005198	7199240.605020	1073836.957266	0.149160	170906.324438	1145793.821140	1158469.875437	2666385.409267	397717.391580	7278886.666226	2695883.950454 
	190.607290	60.662500	48.778227	1.000001	81.000000	2075.000000	609098.375000	67464.875000	40762449.625000	38712.375000	40617.500000	0.000045	612823.253301	0.110762	0.097890	0.097579	6928.236187	6902.968671	4551.104580	1.863819	4552.968399	0.659389	676.496778	675.103244	0.145986	0.488566	0.034345	0.145663	0.014212	132503.382134	9314.750180	0.024985	0.002438	0.139235	0.030310	37761.804741	0.005199	7198905.881078	1067436.514048	0.148278	169887.663069	1145740.548212	1158267.336102	2666261.437436	395346.857055	7277614.073042	2695412.619645 
	190.737810	60.600000	48.517187	1.000001	81.000000	2075.000000	609090.750000	67443.000000	40762995.250000	38716.875000	40616.250000	0.000045	612813.266815	0.110727	0.097855	0.097545	6928.349090	6903.104411	4551.249137	1.863819	4553.112955	0.659397	676.272105	674.878577	0.145986	0.488525	0.034303	0.145646	0.014195	132492.025675	9303.393722	0.024982	0.002435	0.139237	0.030310	37762.261317	0.005199	7199134.445883	1067081.281658	0.148224	169831.126123	1145776.925402	1158295.028990	2666346.091068	395215.289503	7277788.072730	2695477.063974 
	190.865730	60.462500	48.261346	1.000001	81.000000	2075.000000	608835.250000	67758.750000	40763555.750000	38715.000000	40617.625000	0.000045	612594.164063	0.111292	0.098419	0.098103	6930.827110	6905.196595	4553.350376	1.863819	4555.214194	0.659501	680.373426	678.979902	0.145986	0.488482	0.034260	0.145628	0.014177	132480.359730	9291.727776	0.024979	0.002432	0.139259	0.030298	37768.244757	0.005197	7202456.811020	1073566.074884	0.149056	170863.212202	1146305.695818	1158969.794925	2667576.596674	397617.064772	7282027.755492	2697047.316849 
	190.995210	60.300000	48.002386	1.000001	81.000000	2075.000000	609146.375000	67683.875000	40763577.625000	38715.625000	40617.500000	0.000045	612895.107756	0.111113	0.098239	0.097925	6927.423936	6901.923139	4550.077274	1.863819	4551.941093	0.659340	678.811698	677.418175	0.145986	0.488480	0.034259	0.145628	0.014176	132479.904438	9291.272484	0.024979	0.002432	0.139225	0.030313	37759.001857	0.005199	7197281.560430	1071096.756666	0.148820	170470.208313	1145482.029757	1158097.220625	2665659.837196	396702.502469	7276545.205127	2695016.742640 
	191.124171	60.225000	47.744464	1.000001	81.000000	2075.000000	608817.375000	67447.375000	40764401.625000	38721.750000	40616.250000	0.000045	612542.034881	0.110784	0.097912	0.097601	6931.416944	6906.126367	4554.293813	1.863819	4556.157631	0.659549	676.960900	675.567385	0.145986	0.488417	0.034196	0.145602	0.014150	132462.754368	9274.122414	0.024975	0.002427	0.139269	0.030296	37770.982571	0.005197	7203948.522204	1068170.388013	0.148276	170004.462645	1146543.108838	1159078.348406	2668129.082298	395618.662227	7282709.817670	2697299.932470 
	191.253912	60.075000	47.484983	1.000001	81.000000	2075.000000	608624.000000	67814.000000	40764713.250000	38716.750000	40617.250000	0.000045	612390.326485	0.111422	0.098548	0.098231	6933.134075	6907.410344	4555.582824	1.863819	4557.446643	0.659613	681.484315	680.090803	0.145986	0.488393	0.034172	0.145592	0.014140	132456.268524	9267.636570	0.024973	0.002425	0.139283	0.030287	37774.647483	0.005195	7205986.637025	1075322.570580	0.149226	171142.766953	1146867.484629	1159566.675090	2668883.939639	398267.618733	7285778.067151	2698436.321167 
	191.383391	60.000000	47.226026	1.000001	81.000000	2075.000000	609178.375000	67429.125000	40764818.125000	38708.500000	40620.625000	0.000045	612898.832978	0.110689	0.097817	0.097506	6927.381831	6902.165508	4550.339682	1.863819	4552.203501	0.659355	675.913280	674.519769	0.145986	0.488385	0.034164	0.145588	0.014137	132454.085771	9265.453817	0.024972	0.002425	0.139228	0.030314	37759.852948	0.005200	7197696.465800	1066513.954361	0.148174	169740.833250	1145548.063945	1158055.403373	2665813.505852	395005.168282	7276282.459377	2694919.429399 
	191.512611	59.862500	46.967585	1.000001	81.000000	2075.000000	609118.875000	67591.375000	40765552.625000	38716.750000	40622.375000	0.000045	612857.567348	0.110966	0.098093	0.097780	6927.848273	6902.445005	4550.631043	1.863819	4552.494861	0.659370	677.851037	676.457533	0.145986	0.488328	0.034107	0.145565	0.014114	132438.798814	9250.166860	0.024968	0.002421	0.139231	0.030312	37760.741065	0.005199	7198157.149074	1069577.841353	0.148591	170228.465624	1145621.383907	1158199.501716	2665984.129287	396139.941242	7277187.856685	2695254.761735 
	191.641311	59.600000	46.710185	1.000001	81.000000	2075.000000	608947.750000	67478.250000	40766112.000000	38721.250000	40619.500000	0.000045	612675.016998	0.110811	0.097939	0.097627	6929.912469	6904.607624	4552.802695	1.863819	4554.666514	0.659478	676.997890	675.604391	0.145986	0.488285	0.034064	0.145548	0.014096	132427.156824	9238.524870	0.024965	0.002418	0.139254	0.030303	37766.924237	0.005198	7201590.848340	1068228.899990	0.148332	170013.775108	1146167.873686	1158708.539019	2667255.869756	395640.333330	7280386.234924	2696439.346268 
	191.769751	59.562500	46.453304	1.000001	81.000000	2075.000000	609079.500000	67560.250000	40766449.750000	38715.875000	40618.250000	0.000045	612815.000388	0.110922	0.098049	0.097737	6928.329491	6902.954469	4551.154995	1.863819	4553.018814	0.659397	677.598347	676.204852	0.145986	0.488259	0.034038	0.145537	0.014086	132420.127461	9231.495507	0.024963	0.002416	0.139237	0.030310	37762.300543	0.005199	7198985.594321	1069178.315567	0.148518	170164.879171	1145753.234959	1158320.578045	2666290.960860	395991.968728	7277948.602300	2695536.519370 
	191.900531	59.400000	46.191744	1.000001	81.000000	2075.000000	609032.000000	67512.500000	40766925.250000	38714.250000	40622.625000	0.000045	612762.527151	0.110852	0.097980	0.097668	6928.922791	6903.593038	4551.801242	1.863819	4553.665061	0.659430	677.180284	675.786793	0.145986	0.488223	0.034002	0.145522	0.014071	132410.231272	9221.599318	0.024961	0.002413	0.139244	0.030307	37764.167962	0.005198	7200007.404794	1068517.303738	0.148405	170059.675954	1145915.861018	1158465.991697	2666669.409183	395747.149533	7278862.263944	2695874.912572 
	192.030012	59.300000	45.932784	1.000001	81.000000	2075.000000	609224.875000	67554.125000	40767244.875000	38716.500000	40621.625000	0.000045	612958.814378	0.110885	0.098013	0.097701	6926.703948	6901.357566	4549.570931	1.863819	4551.434749	0.659320	677.189742	675.796254	0.145986	0.488198	0.033977	0.145512	0.014060	132403.579229	9214.947276	0.024959	0.002412	0.139221	0.030317	37757.894878	0.005200	7196480.958244	1068532.262457	0.148480	170062.056706	1145354.610062	1157911.173589	2665363.317868	395752.689799	7275376.236201	2694583.791186 
	192.158712	59.200000	45.675384	1.000001	81.000000	2075.000000	609272.125000	67530.375000	40767788.625000	38719.250000	40621.625000	0.000045	613003.159739	0.110838	0.097965	0.097654	6926.202862	6900.889649	4549.111793	1.863819	4550.975611	0.659299	676.815922	675.422439	0.145986	0.488157	0.033936	0.145495	0.014043	132392.262781	9203.630827	0.024956	0.002409	0.139216	0.030319	37756.645188	0.005201	7195754.993867	1067941.207455	0.148413	169967.987455	1145239.069335	1157783.072380	2665094.442173	395533.780539	7274571.351931	2694285.685900 
	192.287412	59.100000	45.417983	1.000001	81.000000	2075.000000	609181.250000	67633.000000	40768248.000000	38717.625000	40621.875000	0.000045	612924.153579	0.111023	0.098150	0.097836	6927.095653	6901.656070	4549.885630	1.863819	4551.749449	0.659337	678.166051	676.772572	0.145986	0.488122	0.033900	0.145480	0.014029	132382.702419	9194.070465	0.024954	0.002406	0.139225	0.030315	37758.872828	0.005200	7196978.544064	1070075.964525	0.148684	170307.744326	1145433.803243	1158025.615169	2665547.608913	396324.431306	7276095.294427	2694850.109047 
	192.415592	59.000000	45.161623	1.000001	81.000000	2075.000000	609263.875000	67616.125000	40768767.375000	38715.125000	40620.000000	0.000045	613004.412496	0.110980	0.098107	0.097794	6926.188708	6900.780144	4549.018089	1.863819	4550.881908	0.659295	677.785294	676.391820	0.145986	0.488082	0.033861	0.145464	0.014012	132371.893454	9183.261500	0.024951	0.002403	0.139216	0.030319	37756.466750	0.005200	7195606.834773	1069473.939833	0.148629	170211.929197	1145215.489101	1157795.585291	2665039.568434	396101.459197	7274649.972928	2694314.804788 
	192.545073	58.962500	44.902661	1.000001	81.000000	2075.000000	609455.625000	67596.375000	40769085.625000	38717.375000	40625.125000	0.000045	613192.815318	0.110913	0.098040	0.097728	6924.060644	6898.702672	4546.945754	1.863819	4548.809573	0.659194	677.117272	675.723801	0.145986	0.488057	0.033836	0.145454	0.014002	132365.270249	9176.638295	0.024949	0.002402	0.139194	0.030328	37750.635307	0.005202	7192330.171389	1068417.704882	0.148550	170043.824316	1144693.992340	1157255.044615	2663825.989403	395710.261067	7271253.653007	2693056.908521 
	192.675593	58.737500	44.641622	1.000001	81.000000	2075.000000	609203.750000	67668.750000	40769707.500000	38715.625000	40620.375000	0.000045	612950.461898	0.111077	0.098204	0.097890	6926.798336	6901.322859	4549.575979	1.863819	4551.439797	0.659324	678.509398	677.115933	0.145986	0.488010	0.033788	0.145434	0.013983	132352.328315	9163.696361	0.024946	0.002398	0.139222	0.030316	37758.126589	0.005200	7196488.939850	1070618.868077	0.148770	170394.150042	1145355.880373	1157961.251111	2665366.274018	396525.506695	7275690.882800	2694700.326963 
	192.803514	58.600000	44.385779	1.000001	81.000000	2075.000000	609193.625000	67433.125000	40769836.375000	38724.125000	40621.000000	0.000045	612914.430478	0.110692	0.097820	0.097510	6927.205542	6901.987125	4550.242325	1.863819	4552.106144	0.659358	675.921947	674.528484	0.145986	0.488000	0.033778	0.145430	0.013978	132349.646296	9161.014342	0.024945	0.002398	0.139229	0.030315	37760.021011	0.005200	7197542.530437	1066527.733491	0.148179	169743.026265	1145523.564391	1158031.489874	2665756.492754	395010.271663	7276132.206314	2694863.780116 
	192.934033	58.600000	44.124742	1.000001	81.000000	2075.000000	609270.500000	67482.000000	40770399.000000	38716.875000	40624.375000	0.000045	612996.217357	0.110759	0.097886	0.097576	6926.281304	6901.020878	4549.285158	1.863819	4551.148976	0.659311	676.283737	674.890279	0.145986	0.487956	0.033735	0.145412	0.013961	132337.937575	9149.305621	0.024942	0.002395	0.139219	0.030319	37757.365681	0.005201	7196029.109306	1067099.784404	0.148290	169834.070924	1145282.696127	1157806.575251	2665195.966410	395222.142372	7274719.024943	2694340.379608 
	193.063253	58.400000	43.866301	1.000001	81.000000	2075.000000	609608.125000	67391.625000	40770819.625000	38717.875000	40626.375000	0.000045	613321.854483	0.110549	0.097677	0.097368	6922.603864	6897.492889	4545.763957	1.863819	4547.627775	0.659138	674.494103	673.100649	0.145986	0.487924	0.033703	0.145399	0.013947	132329.184078	9140.552124	0.024940	0.002392	0.139182	0.030336	37747.445304	0.005203	7190461.577626	1064270.119173	0.148011	169383.716072	1144396.596642	1156864.042866	2663133.917639	394174.118212	7268796.914613	2692147.005412 
	193.194553	58.300000	43.603700	1.000001	81.000000	2075.000000	609021.875000	67481.375000	40771258.125000	38726.000000	40623.000000	0.000045	612749.035250	0.110803	0.097930	0.097619	6929.075356	6903.778238	4552.056382	1.863819	4553.920200	0.659449	676.858876	675.465426	0.145986	0.487891	0.033669	0.145385	0.013933	132320.058660	9131.426706	0.024937	0.002390	0.139248	0.030307	37765.271032	0.005198	7200410.817797	1068009.176197	0.148326	169978.805008	1145980.066140	1158517.633074	2666818.821406	395558.954147	7279186.736544	2695995.087609 
	193.324553	58.150000	43.343700	1.000001	81.000000	2075.000000	609295.875000	67481.375000	40771736.875000	38723.625000	40623.500000	0.000045	613021.369337	0.110753	0.097881	0.097570	6925.997122	6900.741192	4549.027061	1.863819	4550.890879	0.659300	676.217446	674.824000	0.145986	0.487854	0.033633	0.145370	0.013918	132310.095701	9121.463747	0.024935	0.002387	0.139217	0.030320	37756.754249	0.005201	7195621.020000	1066994.988769	0.148284	169817.392194	1145217.746749	1157739.881908	2665044.822222	395183.329174	7274299.977972	2694185.177027 
	193.459234	58.000000	43.074339	1.000001	81.000000	2075.000000	609481.375000	67520.125000	40772294.875000	38715.375000	40624.125000	0.000045	613210.007870	0.110783	0.097911	0.097599	6923.866514	6898.595992	4546.890863	1.863819	4548.754682	0.659196	676.212748	674.819308	0.145986	0.487811	0.033590	0.145352	0.013901	132298.483630	9109.851677	0.024932	0.002384	0.139195	0.030330	37750.763383	0.005202	7192243.381374	1066987.569551	0.148353	169816.211389	1144680.179291	1157207.958196	2663793.844953	395180.581315	7270957.800077	2692947.333362 
	193.590534	57.962500	42.811739	1.000001	81.000000	2075.000000	609376.625000	67546.875000	40772528.875000	38714.250000	40627.125000	0.000045	613108.841413	0.110846	0.097973	0.097662	6925.008992	6899.693408	4547.992055	1.863819	4549.855874	0.659251	676.754060	675.360623	0.145986	0.487793	0.033572	0.145345	0.013893	132293.614087	9104.982134	0.024930	0.002383	0.139206	0.030324	37753.898128	0.005201	7193984.526101	1067843.466519	0.148436	169952.431515	1144957.290862	1157502.063443	2664438.713371	395497.580192	7272805.719306	2693631.747891 
	193.720014	57.687500	42.552779	1.000001	81.000000	2075.000000	609411.250000	67484.500000	40773070.500000	38723.750000	40626.375000	0.000045	613136.387247	0.110737	0.097865	0.097554	6924.697878	6899.455845	4547.763230	1.863819	4549.627048	0.659240	675.982225	674.588792	0.145986	0.487751	0.033530	0.145327	0.013876	132282.342943	9093.710989	0.024928	0.002380	0.139204	0.030326	37753.298906	0.005202	7193622.719435	1066623.090302	0.148273	169758.202761	1144899.707588	1157416.600814	2664304.710902	395045.589001	7272268.741345	2693432.867165 
	193.849754	57.600000	42.293299	1.000001	81.000000	2075.000000	609357.500000	67425.000000	40773637.500000	38722.375000	40624.250000	0.000045	613076.417285	0.110649	0.097777	0.097467	6925.375239	6900.190284	4548.506815	1.863819	4550.370634	0.659278	675.448810	674.055383	0.145986	0.487708	0.033487	0.145310	0.013858	132270.543868	9081.911914	0.024924	0.002377	0.139212	0.030323	37755.451320	0.005201	7194798.436356	1065779.693445	0.148132	169623.972089	1145086.828599	1157582.021689	2664740.161613	394733.219794	7273308.112183	2693817.819327 
	193.979234	57.450000	42.034338	1.000001	81.000000	2075.000000	609394.250000	67527.250000	40774123.000000	38725.250000	40628.625000	0.000045	613124.197390	0.110810	0.097938	0.097627	6924.835552	6899.544131	4547.868493	1.863819	4549.732312	0.659247	676.495455	675.102033	0.145986	0.487671	0.033450	0.145294	0.013843	132260.440875	9071.808921	0.024922	0.002374	0.139205	0.030325	37753.689423	0.005202	7193789.156086	1067434.598643	0.148383	169887.358223	1144926.196783	1157461.753391	2664366.354106	395346.147645	7272552.443578	2693537.942066 
	194.107154	57.300000	41.778498	1.000001	81.000000	2075.000000	609343.500000	67426.500000	40774549.750000	38710.500000	40628.500000	0.000045	613062.667184	0.110654	0.097782	0.097472	6925.530565	6900.341871	4548.673116	1.863819	4550.536934	0.659287	675.498143	674.104725	0.145986	0.487638	0.033417	0.145281	0.013829	132251.560512	9062.928558	0.024919	0.002372	0.139214	0.030323	37756.001934	0.005201	7195061.382050	1065857.708953	0.148137	169636.388633	1145128.677673	1157625.238485	2664837.548908	394762.114427	7273579.651534	2693918.389457 
	194.238454	57.237500	41.515898	1.000001	81.000000	2075.000000	609195.500000	67536.500000	40774988.500000	38730.250000	40628.000000	0.000045	612927.676037	0.110862	0.097989	0.097677	6927.055843	6901.724376	4550.062696	1.863819	4551.926515	0.659357	677.063244	675.669830	0.145986	0.487604	0.033383	0.145267	0.013815	132242.430509	9053.798555	0.024917	0.002370	0.139229	0.030315	37759.968061	0.005200	7197258.511146	1068332.368422	0.148436	170030.242608	1145478.361352	1158028.911439	2665651.300424	395678.654971	7276116.005513	2694857.779820 
	194.371055	57.100000	41.250698	1.000001	81.000000	2075.000000	609427.875000	67366.375000	40775395.375000	38732.625000	40626.875000	0.000045	613139.921476	0.110540	0.097669	0.097360	6924.657963	6899.547654	4547.892535	1.863819	4549.756354	0.659250	674.635083	673.241673	0.145986	0.487573	0.033352	0.145254	0.013803	132233.963861	9045.331907	0.024915	0.002368	0.139206	0.030327	37753.869657	0.005202	7193827.170396	1064493.099028	0.147973	169419.204390	1144932.246943	1157399.117377	2664380.433480	394256.703344	7272158.889587	2693392.181329 
	194.498975	57.000000	40.994857	1.000001	81.000000	2075.000000	609590.125000	67561.375000	40775765.625000	38728.375000	40628.250000	0.000045	613322.639309	0.110831	0.097958	0.097647	6922.595006	6897.295637	4545.646489	1.863819	4547.510308	0.659140	676.415059	675.021652	0.145986	0.487545	0.033324	0.145242	0.013791	132226.259396	9037.627442	0.024913	0.002366	0.139183	0.030335	37747.549466	0.005203	7190275.844452	1067307.505144	0.148438	169867.130680	1144367.036312	1156905.681499	2663065.127575	395299.075979	7269058.538067	2692243.902988 
	194.634435	56.862500	40.723937	1.000001	81.000000	2075.000000	609413.500000	67497.250000	40776248.500000	38720.875000	40629.875000	0.000045	613140.027025	0.110758	0.097885	0.097575	6924.656771	6899.401112	4547.759750	1.863819	4549.623568	0.659245	676.118171	674.724769	0.145986	0.487508	0.033286	0.145227	0.013776	132216.211416	9027.579462	0.024910	0.002363	0.139205	0.030326	37753.569447	0.005202	7193617.217064	1066838.088887	0.148303	169792.420822	1144898.831859	1157420.753815	2664302.672987	395125.218106	7272294.835438	2693442.531644 
	194.765995	56.700000	40.460817	1.000001	81.000000	2075.000000	609639.000000	67298.750000	40776796.750000	38719.500000	40626.875000	0.000045	613342.344920	0.110391	0.097520	0.097212	6922.372595	6897.367598	4545.735075	1.863819	4547.598894	0.659146	673.394071	672.000674	0.145986	0.487466	0.033244	0.145210	0.013758	132204.803176	9016.171222	0.024907	0.002360	0.139184	0.030337	37747.891068	0.005204	7190415.911855	1062530.899003	0.147770	169106.910804	1144389.328714	1156816.356626	2663117.004391	393529.962594	7268497.292893	2692036.034405 
	194.894955	56.600000	40.202896	1.000001	81.000000	2075.000000	609479.625000	67561.875000	40777244.875000	38724.000000	40628.250000	0.000045	613212.866991	0.110852	0.097979	0.097667	6923.834231	6898.517700	4546.892402	1.863819	4548.756220	0.659204	676.679103	675.285710	0.145986	0.487431	0.033210	0.145195	0.013744	132195.478468	9006.846514	0.024905	0.002357	0.139196	0.030329	37751.204469	0.005202	7192245.813454	1067725.019530	0.148455	169933.580106	1144680.566368	1157225.570349	2663794.745724	395453.710937	7271068.460582	2692988.318734 
	195.024956	56.600000	39.942896	1.000001	81.000000	2075.000000	609425.625000	67464.625000	40777737.625000	38725.500000	40630.625000	0.000045	613148.487752	0.110702	0.097830	0.097520	6924.561219	6899.343103	4547.725749	1.863819	4549.589567	0.659245	675.728503	674.335115	0.145986	0.487393	0.033172	0.145180	0.013729	132185.225277	8996.593323	0.024902	0.002355	0.139205	0.030327	37753.604636	0.005202	7193563.456377	1066221.989306	0.148219	169694.365606	1144890.275587	1157397.909472	2664282.761621	394897.033076	7272151.300090	2693389.370404 
	195.153136	56.475000	39.686536	1.000001	81.000000	2075.000000	609575.250000	67339.750000	40778203.000000	38730.875000	40630.625000	0.000045	613283.480409	0.110470	0.097598	0.097290	6923.037022	6897.977791	4546.367938	1.863819	4548.231756	0.659179	673.996495	672.603112	0.145986	0.487358	0.033137	0.145165	0.013714	132175.541793	8986.909839	0.024900	0.002352	0.139191	0.030334	37749.805489	0.005203	7191416.559844	1063483.441056	0.147882	169258.512460	1144548.586662	1156996.072279	2663487.614757	393882.755947	7269626.480542	2692454.252053 
5) DMA8000 Temperature Scan 
	195.283916	56.300000	40.261561	1.000001	81.000000	2075.000000	609723.625000	67317.875000	40778323.875000	38730.125000	40626.750000	0.000045	613428.557517	0.110407	0.097536	0.097228	6921.399709	6896.386448	4544.778543	1.863819	4546.642362	0.659101	673.408661	672.015279	0.145986	0.487348	0.033127	0.145161	0.013710	132173.026649	8984.394695	0.024899	0.002352	0.139175	0.030341	37745.319075	0.005204	7188903.495686	1062553.991446	0.147805	169110.586077	1144148.620396	1156578.772015	2662556.850254	393538.515351	7267004.503578	2691483.149473 
	195.413396	56.325000	40.520521	1.000001	81.000000	2075.000000	609211.750000	67112.250000	40778280.750000	38729.125000	40632.125000	0.000045	612897.226652	0.110162	0.097292	0.096986	6927.399987	6902.534857	4550.926257	1.863819	4552.790076	0.659404	672.322764	670.929382	0.145986	0.487352	0.033131	0.145163	0.013711	132173.923985	8985.292031	0.024899	0.002352	0.139239	0.030316	37762.698286	0.005200	7198623.926520	1060837.029789	0.147367	168837.323359	1145695.673786	1158069.349690	2666157.009822	392902.603626	7276370.086742	2694951.883979 
	195.545476	57.587500	40.784682	1.000001	81.000000	2075.000000	607147.000000	67451.250000	40773040.250000	38725.375000	40626.500000	0.000045	610882.272402	0.111095	0.098222	0.097908	6950.249551	6924.701797	4573.008694	1.863819	4574.872513	0.660482	680.935332	679.541900	0.145986	0.487754	0.033533	0.145328	0.013877	132282.972439	9094.340485	0.024928	0.002380	0.139466	0.030213	37824.421704	0.005182	7233539.473878	1074454.674514	0.148538	171004.637113	1151252.651337	1163883.693985	2679088.694029	397946.175746	7312902.718328	2708482.488270 
	195.680416	59.337500	41.054562	1.000001	81.000000	2075.000000	605255.250000	67342.000000	40764628.250000	38713.125000	40611.750000	0.000045	608990.034907	0.111262	0.098389	0.098073	6971.845180	6946.129345	4594.300452	1.863819	4596.164270	0.661510	684.201198	682.807685	0.145986	0.488399	0.034178	0.145595	0.014143	132458.037624	9269.405670	0.024973	0.002426	0.139683	0.030119	37883.265984	0.005166	7267204.842854	1079618.356826	0.148560	171826.462027	1156610.656976	1169304.299523	2691557.349205	399858.650676	7346961.414380	2721096.820141 
	195.809637	60.825000	41.313002	1.000001	81.000000	2075.000000	603564.750000	67353.750000	40756636.000000	38714.625000	40601.125000	0.000045	607311.234114	0.111593	0.098719	0.098400	6991.117571	6965.126992	4613.168918	1.863819	4615.032737	0.662414	688.377298	686.983709	0.145986	0.489013	0.034792	0.145847	0.014396	132624.391995	9435.760041	0.025017	0.002469	0.139874	0.030035	37935.062308	0.005152	7297038.635425	1086221.257542	0.148858	172877.345482	1161358.848774	1174155.420805	2702606.902009	402304.169460	7377441.932487	2732385.900921 
	195.943277	61.987500	41.580282	1.000001	81.000000	2075.000000	602279.625000	67541.625000	40750085.125000	38712.500000	40595.250000	0.000045	606054.962687	0.112143	0.099267	0.098943	7005.609229	6979.204425	4627.140347	1.863819	4629.004165	0.663080	693.603329	692.209677	0.145986	0.489515	0.035294	0.146055	0.014603	132760.762935	9572.130981	0.025052	0.002505	0.140015	0.029971	37973.177685	0.005141	7319129.497263	1094484.274164	0.149537	174192.444380	1164874.715847	1177826.859644	2710788.702690	405364.545987	7400510.281332	2740929.733827 
	196.072237	62.925000	41.838203	1.000001	81.000000	2075.000000	601180.375000	67444.875000	40745204.625000	38711.000000	40589.625000	0.000045	604951.778615	0.112187	0.099311	0.098987	7018.384588	6991.915655	4639.772530	1.863819	4641.636349	0.663681	695.176052	693.782352	0.145986	0.489890	0.035669	0.146209	0.014758	132862.371888	9673.739934	0.025079	0.002531	0.140142	0.029917	38007.598678	0.005131	7339102.818410	1096970.903169	0.149469	174588.203365	1168053.566120	1181029.285868	2718186.229041	406285.519692	7420631.734670	2748382.123952 
	196.203797	63.537500	42.101323	1.000001	81.000000	2075.000000	600305.875000	67443.125000	40741739.375000	38710.625000	40584.375000	0.000045	604082.542927	0.112348	0.099471	0.099145	7028.483589	7001.877251	4649.677965	1.863819	4651.541784	0.664151	697.289829	695.896096	0.145986	0.490156	0.035935	0.146318	0.014867	132934.521700	9745.889746	0.025098	0.002550	0.140241	0.029873	38034.533870	0.005124	7354764.753582	1100313.040032	0.149605	175120.120546	1170546.238546	1183573.214125	2723986.945771	407523.348160	7436615.719976	2754302.118510 
	196.338737	63.825000	42.371204	1.000001	81.000000	2075.000000	599844.125000	67514.125000	40739059.625000	38707.000000	40578.000000	0.000045	603631.618930	0.112553	0.099676	0.099348	7033.733997	7006.972076	4654.729339	1.863819	4656.593157	0.664389	699.230965	697.837206	0.145986	0.490362	0.036141	0.146403	0.014952	132990.319773	9801.687819	0.025112	0.002565	0.140291	0.029850	38048.159850	0.005120	7362751.710376	1103382.217723	0.149860	175608.594960	1171817.401193	1184902.696580	2726945.077917	408660.080638	7444969.111221	2757395.967119 
	196.467958	64.137500	42.629644	1.000001	81.000000	2075.000000	599466.125000	67319.125000	40737289.375000	38703.750000	40577.250000	0.000045	603234.199638	0.112298	0.099422	0.099096	7038.367921	7011.769500	4659.498049	1.863819	4661.361867	0.664614	697.929748	696.535973	0.145986	0.490498	0.036277	0.146459	0.015008	133027.181623	9838.549670	0.025122	0.002574	0.140339	0.029831	38061.071965	0.005117	7370291.735235	1101324.777766	0.149428	175281.143480	1173017.432470	1186041.051624	2729737.679717	407898.065839	7452121.612574	2760045.041694 
	196.601858	64.400000	42.897444	1.000001	81.000000	2075.000000	599094.750000	67391.250000	40736017.250000	38710.500000	40578.125000	0.000045	602873.203961	0.112488	0.099612	0.099284	7042.582440	7015.841393	4663.549302	1.863819	4665.413121	0.664806	699.666526	698.272738	0.145986	0.490595	0.036374	0.146499	0.015048	133053.671769	9865.039815	0.025129	0.002581	0.140379	0.029813	38072.047942	0.005114	7376697.356477	1104070.856795	0.149670	175718.195185	1174036.917946	1187113.966231	2732110.132028	408915.132146	7458862.939207	2762541.829336 
	196.733678	64.587500	43.161085	1.000001	81.000000	2075.000000	599066.250000	67306.250000	40735137.750000	38706.125000	40574.500000	0.000045	602835.386468	0.112352	0.099475	0.099149	7043.024240	7016.376510	4664.070147	1.863819	4665.933966	0.664830	698.763421	697.369625	0.145986	0.490663	0.036442	0.146527	0.015076	133071.986432	9883.354478	0.025133	0.002586	0.140384	0.029811	38073.395105	0.005113	7377520.888329	1102642.903527	0.149460	175490.929544	1174167.987007	1187209.976401	2732415.143825	408386.260565	7459466.189375	2762765.255324 
	196.862378	64.600000	43.418485	1.000001	81.000000	2075.000000	599004.125000	67476.125000	40734725.875000	38705.625000	40574.375000	0.000045	602792.641969	0.112647	0.099770	0.099441	7043.523666	7016.670100	4664.357053	1.863819	4666.220872	0.664843	700.861200	699.467400	0.145986	0.490695	0.036474	0.146540	0.015089	133080.563396	9891.931442	0.025136	0.002588	0.140387	0.029808	38074.143485	0.005113	7377974.528656	1105959.791169	0.149900	176018.828190	1174240.186051	1187359.525339	2732583.158762	409614.737470	7460405.833812	2763113.271782 
	196.997058	64.600000	43.687845	1.000001	81.000000	2075.000000	598986.000000	67204.250000	40734330.250000	38705.625000	40578.875000	0.000045	602744.257056	0.112197	0.099321	0.098996	7044.089081	7017.545825	4665.226357	1.863819	4667.090176	0.664884	697.792289	696.398485	0.145986	0.490725	0.036504	0.146553	0.015102	133088.802028	9900.170074	0.025138	0.002590	0.140396	0.029807	38076.485668	0.005113	7379349.025232	1101107.389938	0.149215	175246.545160	1174458.943802	1187461.646651	2733092.231567	407817.551829	7461047.481445	2763350.919054 
	197.126018	64.587500	43.945766	1.000001	81.000000	2075.000000	599015.500000	67240.250000	40734860.500000	38709.125000	40579.125000	0.000045	602777.587888	0.112251	0.099375	0.099050	7043.699575	7017.119646	4664.808784	1.863819	4666.672602	0.664864	698.132229	696.738431	0.145986	0.490684	0.036463	0.146536	0.015085	133077.759932	9889.127978	0.025135	0.002587	0.140392	0.029809	38075.390616	0.005113	7378688.780694	1101644.893266	0.149301	175332.091403	1174353.862703	1187370.345394	2732847.696553	408016.627136	7460473.818277	2763138.451214 
	197.258359	64.475000	44.210446	1.000001	81.000000	2075.000000	598781.000000	67212.000000	40734996.000000	38700.750000	40576.500000	0.000045	602541.400159	0.112248	0.099372	0.099047	7046.460606	7019.875601	4667.566938	1.863819	4669.430757	0.664996	698.384178	696.990380	0.145986	0.490674	0.036453	0.146532	0.015080	133074.938254	9886.306300	0.025134	0.002587	0.140419	0.029797	38082.941399	0.005111	7383049.824379	1102043.262229	0.149267	175395.493743	1175047.943813	1188066.180600	2734462.897918	408164.171196	7464845.883278	2764757.734547 
	197.388878	64.400000	44.471486	1.000001	81.000000	2075.000000	599080.250000	67317.750000	40735214.500000	38707.250000	40576.500000	0.000045	602850.582985	0.112369	0.099492	0.099166	7042.846701	7016.187981	4663.882864	1.863819	4665.746682	0.664821	698.860709	697.466914	0.145986	0.490657	0.036436	0.146525	0.015074	133070.388182	9881.756228	0.025133	0.002586	0.140382	0.029812	38072.889638	0.005114	7377224.765925	1102796.731235	0.149487	175515.411965	1174120.857701	1187166.984179	2732305.468861	408443.233791	7459196.061064	2762665.207802 
	197.517319	64.300000	44.728367	1.000001	81.000000	2075.000000	598839.500000	67170.250000	40735291.750000	38705.500000	40573.125000	0.000045	602594.879870	0.112167	0.099291	0.098967	7045.835239	7019.307635	4667.003772	1.863819	4668.867590	0.664970	697.762122	696.368327	0.145986	0.490651	0.036430	0.146522	0.015071	133068.779522	9880.147568	0.025132	0.002585	0.140414	0.029800	38081.428611	0.005111	7382159.376324	1101059.706177	0.149151	175238.956059	1174906.224716	1187902.912109	2734133.102342	407799.891177	7463820.036283	2764377.791216 
	197.651739	64.200000	44.997207	1.000001	81.000000	2075.000000	599046.750000	67089.000000	40735548.250000	38710.125000	40573.250000	0.000045	602791.790427	0.111993	0.099117	0.098795	7043.533617	7017.132417	4664.832716	1.863819	4666.696534	0.664867	696.323436	694.929644	0.145986	0.490632	0.036410	0.146514	0.015063	133063.438164	9874.806210	0.025131	0.002584	0.140392	0.029810	38075.516598	0.005113	7378726.620690	1098784.937532	0.148913	174876.915672	1174359.885121	1187309.174316	2732861.711367	406957.384271	7460089.468755	2762996.099539 
	197.780439	64.100000	45.254608	1.000001	81.000000	2075.000000	599159.750000	66905.750000	40735723.500000	38709.625000	40573.750000	0.000045	602883.724613	0.111666	0.098791	0.098472	7042.459543	7016.286132	4663.989275	1.863819	4665.853093	0.664827	693.948722	692.554932	0.145986	0.490618	0.036397	0.146509	0.015057	133059.788771	9871.156817	0.025130	0.002583	0.140384	0.029816	38073.225486	0.005114	7377393.017639	1095030.172904	0.148431	174279.326795	1174147.635771	1187011.353920	2732367.784311	405566.730705	7458218.206534	2762303.039457 
	197.909140	64.000000	45.512008	1.000001	81.000000	2075.000000	599025.375000	67210.375000	40735811.375000	38701.875000	40578.375000	0.000045	602784.069466	0.112200	0.099323	0.098999	7043.623836	7017.079839	4664.784408	1.863819	4666.648227	0.664865	697.765869	696.372079	0.145986	0.490611	0.036390	0.146506	0.015055	133057.958873	9869.326919	0.025130	0.002582	0.140392	0.029809	38075.407668	0.005113	7378650.239075	1101065.638336	0.149223	175239.900191	1174347.728619	1187350.668645	2732833.421880	407802.088273	7460350.185516	2763092.661302 
	198.041220	64.000000	45.776168	1.000001	81.000000	2075.000000	598851.000000	67145.750000	40735545.250000	38695.000000	40576.500000	0.000045	602603.577772	0.112124	0.099248	0.098924	7045.733541	7019.235942	4666.936192	1.863819	4668.800011	0.664967	697.453156	696.059364	0.145986	0.490632	0.036411	0.146514	0.015063	133063.500636	9874.868682	0.025131	0.002584	0.140413	0.029800	38081.266249	0.005112	7382052.523346	1100571.189965	0.149087	175161.206351	1174889.218549	1187874.624729	2734093.527165	407618.959246	7463642.301291	2764311.963441 
	198.171223	64.000000	46.036175	1.000001	81.000000	2075.000000	599009.375000	67002.125000	40735108.375000	38710.875000	40576.750000	0.000045	602744.984295	0.111855	0.098980	0.098658	7044.080582	7017.773043	4665.466203	1.863819	4667.330022	0.664896	695.419783	694.025986	0.145986	0.490665	0.036444	0.146528	0.015077	133072.598140	9883.966186	0.025133	0.002586	0.140398	0.029808	38077.209898	0.005113	7379728.256721	1097356.124209	0.148699	174649.513149	1174519.300320	1187433.383086	2733232.687674	406428.194151	7460869.896090	2763285.146700 
	198.300960	64.000000	46.295649	1.000001	81.000000	2075.000000	598807.000000	67128.250000	40734953.750000	38697.375000	40574.375000	0.000045	602557.901946	0.112103	0.099227	0.098904	7046.267630	7019.783114	4667.473765	1.863819	4669.337584	0.664992	697.360493	695.966696	0.145986	0.490677	0.036456	0.146533	0.015082	133075.818075	9887.186121	0.025134	0.002587	0.140418	0.029798	38082.683108	0.005111	7382902.504360	1100424.667909	0.149050	175137.886660	1175024.497122	1188004.986598	2734408.334948	407564.691818	7464461.389720	2764615.329526 
	198.430180	64.000000	46.554089	1.000001	81.000000	2075.000000	598588.500000	66955.750000	40734621.000000	38701.875000	40577.750000	0.000045	602321.562614	0.111856	0.098981	0.098659	7049.032449	7022.711205	4670.396456	1.863819	4672.260274	0.665131	695.917914	694.524113	0.145986	0.490703	0.036482	0.146544	0.015092	133082.747344	9894.115390	0.025136	0.002589	0.140448	0.029787	38090.636158	0.005109	7387523.703713	1098143.734084	0.148648	174774.865054	1175759.983260	1188679.011209	2736119.890264	406719.901513	7468696.414611	2766183.857263 
	198.563040	64.000000	46.819810	1.000001	81.000000	2075.000000	598554.750000	66949.250000	40734189.500000	38701.250000	40576.375000	0.000045	602287.299238	0.111852	0.098976	0.098655	7049.433460	7023.114307	4670.792556	1.863819	4672.656374	0.665149	695.925981	694.532176	0.145986	0.490736	0.036515	0.146557	0.015106	133091.733069	9903.101115	0.025138	0.002591	0.140452	0.029786	38091.679485	0.005109	7388149.994732	1098156.484014	0.148638	174776.894267	1175859.660492	1188777.903539	2736351.849901	406724.623709	7469317.773937	2766413.990347 
	198.691480	64.000000	47.076690	1.000001	81.000000	2075.000000	598380.875000	66985.875000	40733414.125000	38707.875000	40571.750000	0.000045	602118.575544	0.111945	0.099070	0.098748	7051.408829	7025.019931	4672.685594	1.863819	4674.549412	0.665238	696.772340	695.378528	0.145986	0.490795	0.036574	0.146582	0.015130	133107.879961	9919.248007	0.025143	0.002595	0.140470	0.029777	38096.777323	0.005108	7391143.163916	1099494.688723	0.148758	174989.875993	1176336.037786	1189280.425507	2737460.431080	407220.255082	7472475.215083	2767583.412994 
	198.820961	64.050000	47.335651	1.000001	81.000000	2075.000000	598507.750000	67107.000000	40732601.750000	38701.750000	40573.500000	0.000045	602258.147524	0.112124	0.099248	0.098924	7049.774681	7023.266755	4670.919230	1.863819	4672.783049	0.665152	697.851048	696.457227	0.145986	0.490858	0.036637	0.146608	0.015156	133124.797608	9936.165654	0.025147	0.002600	0.140452	0.029783	38091.885515	0.005109	7388350.285642	1101200.269717	0.149045	175261.327424	1175891.537755	1188880.751571	2736426.031719	407851.951747	7469963.987689	2766653.328774 
	198.950701	64.300000	47.595131	1.000001	81.000000	2075.000000	597919.000000	66927.750000	40732060.250000	38703.750000	40569.000000	0.000045	601653.101281	0.111934	0.099059	0.098737	7056.864214	7030.468484	4678.112167	1.863819	4679.975986	0.665494	697.237999	695.844173	0.145986	0.490899	0.036678	0.146625	0.015173	133136.074443	9947.442489	0.025150	0.002603	0.140525	0.029754	38111.451852	0.005104	7399723.366476	1100230.942502	0.148685	175107.054328	1177701.618354	1190648.387371	2740638.283880	407492.941667	7481070.379779	2770766.807326 
	199.080441	64.387500	47.854611	1.000001	81.000000	2075.000000	597935.000000	67309.500000	40730498.250000	38701.875000	40571.000000	0.000045	601711.586240	0.112570	0.099693	0.099364	7056.178303	7029.344465	4676.962785	1.863819	4678.826603	0.665437	701.586448	700.192608	0.145986	0.491019	0.036798	0.146674	0.015223	133168.603999	9979.972045	0.025159	0.002611	0.140512	0.029755	38108.182893	0.005104	7397906.025554	1107106.449814	0.149651	176201.324436	1177412.379792	1190523.758193	2739965.194650	410039.425857	7480287.310936	2770476.781828 
	199.212521	64.637500	48.118771	1.000001	81.000000	2075.000000	597848.500000	67458.500000	40729614.000000	38705.125000	40568.625000	0.000045	601642.317473	0.112835	0.099958	0.099627	7056.990701	7029.970062	4677.574020	1.863819	4679.437839	0.665465	703.512672	702.118823	0.145986	0.491087	0.036866	0.146702	0.015251	133187.019429	9998.387475	0.025163	0.002616	0.140518	0.029751	38109.770505	0.005103	7398872.477855	1110152.076293	0.150043	176686.050561	1177566.195332	1190747.708312	2740323.139946	411167.435664	7481694.432150	2770997.937833 
	199.342002	64.775000	48.377733	1.000001	81.000000	2075.000000	596870.500000	67331.500000	40728193.500000	38697.375000	40567.250000	0.000045	600656.245004	0.112808	0.099930	0.099599	7068.575870	7041.543445	4689.124329	1.863819	4690.988147	0.666011	704.476110	703.082247	0.145986	0.491196	0.036975	0.146747	0.015296	133216.603446	10027.971492	0.025171	0.002624	0.140634	0.029702	38141.062595	0.005095	7417135.197185	1111675.390139	0.149879	176928.493298	1180472.795085	1193658.121774	2747087.110069	411731.625978	7499981.113734	2777770.782864 
	199.472002	65.012500	48.637733	1.000001	81.000000	2075.000000	596719.875000	67037.375000	40727257.375000	38696.000000	40562.500000	0.000045	600473.662093	0.112343	0.099467	0.099140	7070.725175	7044.010148	4691.575823	1.863819	4693.439641	0.666126	701.456713	700.062841	0.145986	0.491268	0.037047	0.146777	0.015325	133236.100056	10047.468102	0.025176	0.002629	0.140658	0.029694	38147.635126	0.005093	7421011.365642	1106901.270572	0.149158	176168.669172	1181089.705966	1194155.891639	2748522.728016	409963.433545	7503108.696519	2778929.146859 
	199.604081	65.225000	48.901892	1.000001	81.000000	2075.000000	596292.750000	66538.250000	40725845.750000	38701.250000	40565.375000	0.000045	599993.651979	0.111587	0.098712	0.098393	7076.381934	7050.175737	4697.718473	1.863819	4699.582292	0.666415	696.745434	695.351549	0.145986	0.491377	0.037155	0.146821	0.015370	133265.500500	10076.868546	0.025184	0.002636	0.140719	0.029673	38164.165668	0.005090	7430723.790326	1099452.030863	0.147960	174983.086789	1182635.485140	1195510.673885	2752119.922343	407204.455875	7511621.051164	2782081.870802
