Repository: greenteawarrior/MatSci

# matsci
Some useful jupyter notebooks (code and visualizations) from MatSci projects at Olin College. We analyzed firefighter jackets and various gluten-free breads.

File: FirefighterJacket/data/DMA/feb26_dma/Nomex Feb26_30_DCnone.txt (part 23 of 32)
1) DMA8000 Temperature Scan 
	Time     	Sample     	Program     	Frequency     	Raw Dynamic	Raw Static	In-Phase     	Out-Of-Phase	Zero Displacement	Min Displacement	Max Displacement	Spring     	C*     	Measured     	Corrected     	Corrected     	Stiffness*	Total     	Stiffness     	Inertia     	Sample     	Ratio of     	Total     	Sample     	Total Applied	Static Force	Static     	Static     	Static     	Static Stress	Static     	Static Strain	Static     	Dynamic Force	Displacement	Dynamic     	Dynamic     	Storage     	Loss Modulus	Tan Delta     	Loss Viscosity	Storage     	Complex     	Shear Storage	Shear Loss	Complex     	Shear Complex 
	          	Temperature	Temperature	          	Force     	Force     	Angle     	Angle     	               	               	               	Stiffness     	          	Tan Delta     	Total Tan Delta	Total Delta	          	Stiffness'	Less Spring	          	Stiffness'	Sample to Total	Stiffness''	Stiffness''	Static Force	          	Force Corrected	Displacement	Displacement Co	          	Stress Correcte	          	Strain Correcte	          	Amplitude     	Stress     	Strain     	Modulus     	          	          	               	Viscosity     	Viscosity     	Modulus     	Modulus     	Modulus     	Modulus      
	209.278434	84.150000	68.250598	1.000001	83.000000	2075.000000	593504.125000	68314.875000	40627910.625000	38613.500000	40469.000000	0.000045	597422.855721	0.115104	0.102220	0.101866	7282.309970	7253.041342	4898.980277	1.863819	4900.844095	0.675521	742.293918	740.899082	0.145986	0.498904	0.044683	0.149919	0.018468	135307.090951	12118.458997	0.025715	0.003168	0.146164	0.029534	39640.897109	0.005066	7748948.002588	1171469.312935	0.151178	186444.984139	1233282.401412	1247295.960766	2869980.741699	433877.523309	7836997.862572	2902591.800953 
	209.408175	84.400000	68.510078	1.000001	83.000000	2075.000000	593202.000000	68471.000000	40626755.250000	38613.250000	40465.375000	0.000045	597140.595375	0.115426	0.102541	0.102184	7285.752220	7256.236987	4902.156856	1.863819	4904.020675	0.675662	744.952901	743.558054	0.145986	0.498993	0.044772	0.149956	0.018504	135331.198301	12142.566348	0.025721	0.003174	0.146194	0.029519	39649.126470	0.005063	7753970.637033	1175673.533606	0.151622	187114.106111	1234081.777878	1248186.493756	2871840.976679	435434.642076	7842593.250806	2904664.166965 
	209.537395	84.687500	68.768518	1.000001	83.000000	2075.000000	592842.375000	68196.125000	40625477.625000	38607.750000	40464.750000	0.000045	596751.868921	0.115032	0.102149	0.101796	7290.498187	7261.258992	4907.157773	1.863819	4909.021592	0.675883	742.615218	741.220358	0.145986	0.499091	0.044870	0.149996	0.018545	135357.857046	12169.225092	0.025728	0.003181	0.146242	0.029501	39662.116109	0.005060	7761877.814927	1171977.296566	0.150991	186525.832181	1235340.243329	1249342.788373	2874769.561084	434065.665395	7849858.469904	2907354.988853 
	209.666875	84.862500	69.027479	1.000001	83.000000	2075.000000	592558.500000	68079.500000	40624038.750000	38608.750000	40460.875000	0.000045	596456.531729	0.114891	0.102007	0.101656	7294.108098	7264.962730	4910.837758	1.863819	4912.701576	0.676045	741.966540	740.571666	0.145986	0.499202	0.044981	0.150041	0.018590	135387.881165	12199.249211	0.025736	0.003189	0.146277	0.029487	39671.618259	0.005058	7767696.406566	1170951.620127	0.150746	186362.590835	1236266.300216	1250234.130199	2876924.595024	433685.785232	7855458.940205	2909429.237113 
	209.796875	85.200000	69.287480	1.000001	83.000000	2075.000000	592652.000000	67968.750000	40622784.750000	38614.000000	40454.375000	0.000045	596536.791892	0.114686	0.101803	0.101453	7293.126723	7264.134440	4909.988762	1.863819	4911.852580	0.676005	740.395003	739.000118	0.145986	0.499299	0.045078	0.150081	0.018630	135414.048264	12225.416310	0.025743	0.003195	0.146269	0.029492	39669.283947	0.005059	7766354.020109	1168466.773047	0.150452	185967.115453	1236052.652945	1249963.971034	2876427.414855	432765.471499	7853761.478768	2908800.547692 
	209.928955	85.462500	69.551640	1.000001	83.000000	2075.000000	592315.750000	68181.750000	40621735.250000	38608.375000	40457.750000	0.000045	596227.053002	0.115110	0.102226	0.101873	7296.915490	7267.600677	4913.437667	1.863819	4915.301485	0.676157	743.830602	742.435706	0.145986	0.499379	0.045158	0.150114	0.018663	135435.948549	12247.316595	0.025749	0.003201	0.146301	0.029475	39678.209669	0.005056	7771807.240834	1173898.938949	0.151046	186831.670823	1236920.559292	1250951.055486	2878447.126235	434777.384796	7859963.518207	2911097.599336 
	210.058696	85.800000	69.811120	1.000001	83.000000	2075.000000	591942.750000	68232.000000	40620341.000000	38606.750000	40454.375000	0.000045	595862.253463	0.115268	0.102383	0.102028	7301.382816	7271.939282	4917.753242	1.863819	4919.617061	0.676347	745.418197	744.023287	0.145986	0.499487	0.045266	0.150158	0.018707	135465.043510	12276.411556	0.025756	0.003209	0.146343	0.029457	39689.359018	0.005053	7778630.794129	1176409.135114	0.151236	187231.180634	1238006.560668	1252084.565538	2880974.368196	435707.087079	7867085.577553	2913735.399094 
	210.196756	86.087500	70.087240	1.000001	83.000000	2075.000000	592056.875000	68243.375000	40618791.625000	38606.625000	40454.625000	0.000045	595976.930314	0.115265	0.102380	0.102025	7299.977897	7270.540603	4916.328964	1.863819	4918.192783	0.676282	745.252828	743.857903	0.145986	0.499606	0.045385	0.150207	0.018756	135497.376475	12308.744521	0.025765	0.003217	0.146328	0.029462	39685.499680	0.005054	7776378.803439	1176147.638583	0.151246	187189.562201	1237648.145502	1251723.956894	2880140.297570	435610.236512	7864819.804822	2912896.224008 
	210.328576	86.200000	70.350881	1.000001	83.000000	2075.000000	591704.500000	68280.250000	40618279.500000	38606.625000	40449.875000	0.000045	595631.100481	0.115396	0.102511	0.102154	7304.216343	7274.670249	4920.450148	1.863819	4922.313966	0.676464	746.627875	745.232945	0.145986	0.499645	0.045424	0.150224	0.018772	135508.063904	12319.431950	0.025767	0.003220	0.146368	0.029445	39696.212460	0.005051	7782894.994559	1178321.779931	0.151399	187535.587270	1238685.228707	1252801.138374	2882553.701688	436415.474048	7871587.941031	2915402.941123 
	210.458056	86.475000	70.609841	1.000001	83.000000	2075.000000	591095.375000	68641.875000	40617471.875000	38608.875000	40451.000000	0.000045	595067.600656	0.116127	0.103240	0.102875	7311.133077	7281.025061	4926.791614	1.863819	4928.655432	0.676745	752.592858	751.197920	0.145986	0.499707	0.045486	0.150249	0.018798	135524.918267	12336.286313	0.025772	0.003224	0.146429	0.029415	39712.671232	0.005045	7792921.775123	1187753.275143	0.152414	189036.655165	1240281.039133	1254604.285434	2886267.324120	439908.620423	7882917.457122	2919599.058193 
	210.592736	86.800000	70.879201	1.000001	83.000000	2075.000000	591380.250000	68554.000000	40616074.500000	38606.750000	40452.750000	0.000045	595340.449664	0.115922	0.103036	0.102673	7307.782330	7277.836220	4923.579676	1.863819	4925.443495	0.676600	750.776628	749.381676	0.145986	0.499815	0.045594	0.150293	0.018842	135554.080746	12365.448792	0.025779	0.003232	0.146397	0.029429	39704.175651	0.005048	7787843.234199	1184881.528622	0.152145	188579.602872	1239472.764882	1253736.416279	2884386.383037	438845.010601	7877464.470077	2917579.433362 
	210.724556	87.037500	71.142842	1.000001	83.000000	2075.000000	591208.750000	68275.000000	40614901.500000	38603.625000	40447.500000	0.000045	595138.019036	0.115484	0.102599	0.102241	7310.268004	7280.639525	4926.363589	1.863819	4928.227407	0.676722	747.880116	746.485152	0.145986	0.499905	0.045684	0.150330	0.018879	135578.561220	12389.929266	0.025786	0.003238	0.146424	0.029420	39711.324627	0.005046	7792245.005369	1180301.702893	0.151471	187850.701547	1240173.327967	1254319.644059	2886016.668655	437148.778849	7881129.001199	2918936.667111 
	210.854817	87.312500	71.403362	1.000001	83.000000	2075.000000	591072.750000	68221.250000	40613844.500000	38605.000000	40448.750000	0.000045	594996.751877	0.115419	0.102534	0.102177	7312.003645	7282.417777	4928.124363	1.863819	4929.988182	0.676798	747.594996	746.200022	0.145986	0.499987	0.045765	0.150364	0.018913	135600.621233	12411.989279	0.025791	0.003244	0.146440	0.029413	39715.814967	0.005045	7795029.046205	1179850.870639	0.151359	187778.949422	1240616.421477	1254747.002022	2887047.794891	436981.803940	7883814.172602	2919931.175038 
	210.984037	87.575000	71.661802	1.000001	83.000000	2075.000000	590907.375000	68162.625000	40612713.375000	38602.625000	40448.250000	0.000045	594825.746985	0.115352	0.102468	0.102111	7314.105754	7284.563321	4930.251202	1.863819	4932.115020	0.676891	747.328862	745.933877	0.145986	0.500074	0.045853	0.150400	0.018948	135624.228745	12435.596791	0.025798	0.003250	0.146460	0.029405	39721.249033	0.005044	7798391.887844	1179430.056590	0.151240	187711.974839	1241151.633922	1255266.172525	2888293.291794	436825.946885	7887076.219663	2921139.340616 
	211.113517	87.825000	71.920763	1.000001	83.000000	2075.000000	590194.500000	67928.250000	40611595.250000	38597.500000	40445.500000	0.000045	594090.729585	0.115095	0.102211	0.101857	7323.154868	7293.777074	4939.446460	1.863819	4941.310278	0.677296	746.397919	745.002924	0.145986	0.500160	0.045939	0.150435	0.018984	135647.565422	12458.933468	0.025804	0.003256	0.146548	0.029369	39745.045937	0.005038	7812930.929447	1177958.083147	0.150770	187477.703175	1243465.592428	1257519.212076	2893678.122017	436280.771536	7901232.495881	2926382.405882 
	211.241437	88.062500	72.176603	1.000001	83.000000	2075.000000	590125.750000	68226.250000	40610491.000000	38605.250000	40446.000000	0.000045	594056.581482	0.115613	0.102728	0.102368	7323.575824	7293.813105	4939.464224	1.863819	4941.328042	0.677295	750.176775	748.781769	0.145986	0.500245	0.046024	0.150470	0.019019	135670.612986	12481.981032	0.025810	0.003262	0.146548	0.029366	39744.992526	0.005037	7812959.016492	1183932.987245	0.151535	188428.637943	1243470.062617	1257665.753776	2893688.524627	438493.698979	7902153.245266	2926723.424173 
	211.371179	88.387500	72.436087	1.000001	83.000000	2075.000000	589939.750000	68310.500000	40609240.000000	38591.250000	40442.125000	0.000045	593881.497473	0.115792	0.102906	0.102545	7325.734910	7295.832777	4941.463196	1.863819	4943.327015	0.677382	751.690586	750.295568	0.145986	0.500341	0.046120	0.150510	0.019058	135696.724040	12508.092086	0.025816	0.003269	0.146566	0.029357	39750.066964	0.005036	7816119.682900	1186326.523930	0.151779	188809.580836	1243973.097901	1258220.221629	2894859.141815	439380.194048	7905637.072292	2928013.730478 
	211.499358	88.600000	72.692446	1.000001	83.000000	2075.000000	589338.375000	68538.625000	40608009.125000	38597.250000	40444.250000	0.000045	593310.427487	0.116298	0.103410	0.103044	7332.786037	7302.486493	4948.096542	1.863819	4949.960361	0.677673	756.060720	754.665689	0.145986	0.500436	0.046215	0.150548	0.019097	135722.415635	12533.783681	0.025823	0.003276	0.146629	0.029327	39767.148816	0.005030	7826607.969212	1193236.322668	0.152459	189909.308590	1245642.359189	1260035.885400	2898743.692301	441939.378766	7917045.233259	2932238.975281 
	211.629877	88.875000	72.953484	1.000001	83.000000	2075.000000	589385.625000	68150.125000	40607223.125000	38602.250000	40440.875000	0.000045	593312.611103	0.115629	0.102744	0.102384	7332.759050	7302.957886	4948.554925	1.863819	4950.418744	0.677692	751.235283	749.840245	0.145986	0.500496	0.046275	0.150573	0.019122	135738.821827	12550.189873	0.025827	0.003280	0.146634	0.029329	39768.264907	0.005031	7827332.739528	1185606.592317	0.151470	188695.000252	1245757.709876	1259967.489595	2899012.125751	439113.552710	7916615.489401	2932079.810889 
	211.758578	89.125000	73.210884	1.000001	83.000000	2075.000000	589217.250000	68350.250000	40606025.500000	38598.375000	40439.125000	0.000045	593168.377758	0.116002	0.103115	0.102752	7334.542065	7304.458257	4950.035470	1.863819	4951.899289	0.677755	754.107856	752.712806	0.145986	0.500588	0.046367	0.150611	0.019160	135763.820334	12575.188381	0.025834	0.003286	0.146647	0.029321	39771.989636	0.005029	7829673.696130	1190148.529439	0.152005	189417.871424	1246130.284396	1260444.292979	2899879.146715	440795.751644	7919611.335792	2933189.383626 
	211.888058	89.362500	73.469845	1.000001	83.000000	2075.000000	588959.375000	68196.625000	40604899.125000	38595.500000	40436.500000	0.000045	592894.531145	0.115792	0.102906	0.102545	7337.929749	7307.992614	4953.551177	1.863819	4955.414996	0.677909	752.940524	751.545463	0.145986	0.500675	0.046454	0.150647	0.019195	135787.332120	12598.700166	0.025840	0.003293	0.146680	0.029308	39780.982980	0.005027	7835232.541239	1188302.790548	0.151661	189124.113188	1247015.001372	1261274.888292	2901937.978237	440112.144647	7924830.124193	2935122.268220 
	212.021958	89.675000	73.737645	1.000001	83.000000	2075.000000	588846.625000	68181.375000	40603838.125000	38599.125000	40436.250000	0.000045	592780.775389	0.115788	0.102902	0.102541	7339.337912	7309.399462	4954.940455	1.863819	4956.804274	0.677968	753.058448	751.663376	0.145986	0.500757	0.046536	0.150680	0.019229	135809.479727	12620.847773	0.025846	0.003298	0.146693	0.029303	39784.478913	0.005026	7837429.191770	1188489.228615	0.151643	189153.785705	1247364.608885	1261624.992677	2902751.552507	440181.195783	7927029.896660	2935936.998763 
	212.151438	89.900000	73.996605	1.000001	83.000000	2075.000000	588409.250000	68235.750000	40602559.500000	38588.125000	40435.875000	0.000045	592352.566521	0.115966	0.103080	0.102717	7344.643485	7314.556481	4960.076296	1.863819	4961.940114	0.678192	754.893848	753.498764	0.145986	0.500855	0.046634	0.150721	0.019269	135836.170678	12647.538724	0.025853	0.003305	0.146742	0.029281	39797.629019	0.005022	7845549.703605	1191391.243793	0.151856	189615.655399	1248657.027461	1262972.077680	2905759.149483	441256.016220	7935493.888066	2939071.810395 
	212.282998	90.175000	74.259725	1.000001	83.000000	2075.000000	588193.375000	68342.625000	40601326.375000	38593.500000	40429.375000	0.000045	592150.454518	0.116191	0.103304	0.102939	7347.150349	7316.888345	4962.387732	1.863819	4964.251550	0.678292	756.773135	755.378039	0.145986	0.500950	0.046729	0.150760	0.019309	135861.912429	12673.280475	0.025859	0.003312	0.146763	0.029270	39803.482043	0.005021	7849204.420167	1194362.651215	0.152164	190088.569204	1249238.693206	1263618.208458	2907112.748210	442356.537487	7939553.650690	2940575.426182 
	212.413518	90.425000	74.520766	1.000001	83.000000	2075.000000	588275.125000	68218.875000	40600094.875000	38597.125000	40435.875000	0.000045	592217.390491	0.115964	0.103078	0.102715	7346.319930	7316.229706	4961.708688	1.863819	4963.572507	0.678260	755.050337	753.655229	0.145986	0.501045	0.046824	0.150799	0.019347	135887.620847	12698.988893	0.025866	0.003319	0.146757	0.029274	39801.619334	0.005021	7848130.753429	1191638.637219	0.151837	189655.029255	1249067.813973	1263384.119745	2906715.093863	441347.643414	7938082.826768	2940030.676581 
	212.546899	90.700000	74.787526	1.000001	83.000000	2075.000000	587678.250000	68073.250000	40599300.750000	38598.125000	40436.875000	0.000045	591607.718753	0.115834	0.102948	0.102587	7353.890560	7323.875381	4969.341202	1.863819	4971.205021	0.678594	754.889581	753.494465	0.145986	0.501106	0.046885	0.150824	0.019373	135904.199070	12715.567116	0.025870	0.003323	0.146829	0.029244	39821.218772	0.005016	7860198.869167	1191384.446879	0.151572	189614.573638	1250988.512725	1265277.023227	2911184.766358	441253.498844	7949976.299532	2944435.666493 
	212.680019	90.887500	75.053767	1.000001	83.000000	2075.000000	587713.750000	68355.000000	40598064.500000	38596.125000	40431.625000	0.000045	591675.466759	0.116307	0.103419	0.103053	7353.048525	7322.682321	4968.127652	1.863819	4969.991471	0.678539	758.220329	756.825201	0.145986	0.501201	0.046980	0.150863	0.019412	135930.007620	12741.375666	0.025877	0.003330	0.146817	0.029246	39817.982483	0.005017	7858280.070124	1196650.824711	0.152279	190452.743038	1250683.126615	1265100.996177	2910474.100046	443204.009152	7948870.288085	2944026.032624 
	212.812359	91.212500	75.318447	1.000001	83.000000	2075.000000	587383.875000	68589.625000	40596979.375000	38593.625000	40427.375000	0.000045	591374.968415	0.116771	0.103883	0.103511	7356.784867	7326.058183	4971.485526	1.863819	4973.349344	0.678685	761.969805	760.574666	0.145986	0.501285	0.047064	0.150897	0.019446	135952.661700	12764.029746	0.025883	0.003336	0.146848	0.029230	39826.528759	0.005014	7863589.356676	1202579.275301	0.152930	191396.284507	1251528.125144	1266078.664914	2912440.502472	445399.731593	7955013.166790	2946301.172885 
	212.942099	91.462500	75.577928	1.000001	84.000000	2075.000000	593811.875000	68663.125000	40593653.125000	38572.250000	40434.750000	0.000045	597768.489991	0.115631	0.102746	0.102386	7365.787226	7335.889276	4981.261460	1.863819	4983.125278	0.679108	754.641698	753.246527	0.145986	0.501541	0.047320	0.151003	0.019551	136022.106442	12833.474488	0.025901	0.003354	0.148710	0.029549	40331.486766	0.005069	7879046.531647	1190992.420303	0.151159	189552.180720	1253988.208998	1268233.597379	2918165.382091	441108.303816	7968553.017523	2951315.932416 
	213.074699	91.737500	75.843128	1.000001	84.000000	2075.000000	595061.750000	68128.750000	40591699.250000	38580.750000	40428.000000	0.000045	598949.090399	0.114490	0.101608	0.101260	7351.268377	7322.257674	4967.597443	1.863819	4969.461262	0.678506	744.896656	743.501465	0.145986	0.501691	0.047470	0.151064	0.019613	136062.901033	12874.269079	0.025912	0.003364	0.148579	0.029611	40295.754348	0.005079	7857441.732536	1175584.059054	0.149614	187099.865805	1250549.701149	1264468.629436	2910163.604643	435401.503353	7944897.007520	2942554.447230 
	213.208600	92.000000	76.110928	1.000001	84.000000	2075.000000	594737.125000	68445.625000	40590014.125000	38570.875000	40433.500000	0.000045	598662.719263	0.115086	0.102201	0.101848	7354.784867	7325.324240	4970.636046	1.863819	4972.499864	0.678637	749.563035	748.167828	0.145986	0.501821	0.047600	0.151118	0.019666	136098.085634	12909.453680	0.025921	0.003373	0.148607	0.029595	40303.518550	0.005076	7862246.205459	1182962.257697	0.150461	188274.141660	1251314.356158	1265399.055770	2911943.039059	438134.169518	7950743.053224	2944719.649342 
	213.337560	92.250000	76.368848	1.000001	84.000000	2075.000000	594774.500000	68475.000000	40589018.750000	38567.250000	40435.500000	0.000045	598703.208172	0.115128	0.102244	0.101889	7354.287479	7324.796995	4970.092280	1.863819	4971.956098	0.678611	749.817335	748.422118	0.145986	0.501897	0.047676	0.151149	0.019698	136118.869104	12930.237150	0.025926	0.003379	0.148602	0.029597	40302.011198	0.005077	7861386.432197	1183364.326705	0.150529	188338.132879	1251177.519102	1265273.265584	2911624.604518	438283.083965	7949952.689548	2944426.922055 
	213.466260	92.562500	76.626249	1.000001	84.000000	2075.000000	595225.875000	68665.125000	40587462.625000	38565.750000	40426.625000	0.000045	599173.381970	0.115360	0.102475	0.102119	7348.516540	7318.870178	4964.139630	1.863819	4966.003448	0.678348	750.906079	749.510847	0.145986	0.502017	0.047796	0.151198	0.019747	136151.361828	12962.729875	0.025935	0.003387	0.148544	0.029620	40286.348985	0.005081	7851974.425684	1185085.765706	0.150928	188612.108188	1249679.552928	1263832.865675	2908138.676179	438920.653965	7940902.382833	2941074.956605 
	213.595220	92.800000	76.884169	1.000001	84.000000	2075.000000	594236.125000	68667.375000	40587203.875000	38565.000000	40424.375000	0.000045	598190.421726	0.115556	0.102670	0.102312	7360.591791	7330.765033	4976.030188	1.863819	4977.894006	0.678869	753.562033	752.166798	0.145986	0.502037	0.047816	0.151207	0.019755	136156.764758	12968.132805	0.025936	0.003389	0.148658	0.029571	40317.302047	0.005072	7870775.129510	1189285.211972	0.151101	189280.470290	1252671.775505	1266891.342452	2915101.899819	440476.004434	7960119.374402	2948192.360890 
	213.724700	93.050000	77.143130	1.000001	84.000000	2075.000000	594685.875000	68364.875000	40585898.875000	38564.375000	40424.750000	0.000045	598602.577724	0.114960	0.102076	0.101724	7355.523801	7326.154374	4971.397860	1.863819	4973.261678	0.678664	748.727366	747.332118	0.145986	0.502138	0.047917	0.151248	0.019796	136184.014715	12995.382761	0.025943	0.003396	0.148613	0.029593	40305.126897	0.005076	7863450.744408	1181640.879228	0.150270	188063.837911	1251506.064334	1265557.361874	2912389.164596	437644.770084	7951737.720599	2945088.044666 
	213.855480	93.312500	77.404690	1.000001	84.000000	2075.000000	594272.625000	68747.875000	40584554.625000	38564.500000	40424.125000	0.000045	598235.925987	0.115684	0.102798	0.102439	7360.031915	7330.111032	4975.332191	1.863819	4977.196010	0.678834	754.434180	753.038919	0.145986	0.502241	0.048020	0.151290	0.019839	136212.084951	13023.452997	0.025950	0.003403	0.148650	0.029572	40315.244521	0.005072	7869671.495395	1190664.161357	0.151298	189499.936727	1252496.126819	1266750.478080	2914693.146443	440986.726429	7959234.296751	2947864.554352 
	213.986781	93.587500	77.667290	1.000001	84.000000	2075.000000	594124.000000	68463.250000	40583437.000000	38570.000000	40423.500000	0.000045	598055.636188	0.115234	0.102350	0.101994	7362.250669	7332.658683	4977.861277	1.863819	4979.725095	0.678943	751.401166	750.005894	0.145986	0.502327	0.048106	0.151326	0.019874	136235.423405	13046.791451	0.025956	0.003409	0.148674	0.029565	40321.719449	0.005071	7873670.347458	1185868.507632	0.150612	188736.685336	1253132.563387	1267265.859168	2916174.202762	439210.558382	7962472.534196	2949063.901554 
	214.116521	93.775000	77.926771	1.000001	84.000000	2075.000000	594143.250000	68479.250000	40582231.000000	38557.625000	40427.250000	0.000045	598076.591417	0.115257	0.102373	0.102017	7361.992713	7332.384216	4977.566772	1.863819	4979.430591	0.678929	751.542827	750.147543	0.145986	0.502420	0.048199	0.151364	0.019913	136260.607867	13071.975913	0.025963	0.003416	0.148671	0.029566	40320.843651	0.005071	7873204.693139	1186092.475768	0.150649	188772.330944	1253058.452259	1267197.884195	2916001.738200	439293.509544	7962045.434506	2948905.716484 
	214.251201	94.125000	78.196131	1.000001	84.000000	2075.000000	593570.125000	68048.125000	40581034.375000	38565.500000	40416.125000	0.000045	597457.982295	0.114642	0.101759	0.101410	7369.615334	7340.441585	4985.604256	1.863819	4987.468075	0.679278	747.861923	746.466627	0.145986	0.502512	0.048291	0.151402	0.019950	136285.597114	13096.965160	0.025969	0.003422	0.148748	0.029537	40341.607929	0.005066	7885913.125186	1180272.411901	0.149668	187846.039744	1255081.060437	1269060.519800	2920708.564884	437137.930334	7973748.728439	2953240.269792 
	214.379381	94.387500	78.452491	1.000001	84.000000	2075.000000	593634.375000	68858.625000	40579351.875000	38560.750000	40423.625000	0.000045	597614.659642	0.115995	0.103108	0.102745	7367.683233	7337.507650	4982.642355	1.863819	4984.506174	0.679146	757.474375	756.079062	0.145986	0.502642	0.048421	0.151455	0.020004	136320.733882	13132.101928	0.025979	0.003431	0.148719	0.029541	40333.767413	0.005067	7881229.928665	1195471.071077	0.151686	190264.979564	1254335.707151	1268683.896281	2918974.047654	442767.063362	7971382.331206	2952363.826373 
	214.514061	94.625000	78.721852	1.000001	84.000000	2075.000000	593310.000000	68793.000000	40578397.500000	38560.875000	40417.250000	0.000045	597284.884246	0.115948	0.103061	0.102699	7371.751109	7341.599033	4986.717872	1.863819	4988.581691	0.679323	757.551330	756.156008	0.145986	0.502715	0.048494	0.151485	0.020034	136340.665220	13152.033266	0.025984	0.003436	0.148757	0.029525	40344.255613	0.005064	7887673.914333	1195592.733303	0.151577	190284.342694	1255361.298511	1269700.799745	2921360.709012	442812.123446	7977771.729173	2954730.270064 
	214.646402	94.900000	78.986532	1.000001	84.000000	2075.000000	593245.750000	68644.750000	40577319.000000	38563.750000	40412.250000	0.000045	597204.003332	0.115710	0.102825	0.102465	7372.749485	7342.772166	4987.873073	1.863819	4989.736892	0.679372	755.932501	754.537168	0.145986	0.502798	0.048577	0.151519	0.020068	136363.189234	13174.557280	0.025990	0.003442	0.148768	0.029521	40347.152552	0.005064	7889500.455608	1193033.112466	0.151218	189876.966708	1255652.001353	1269927.246337	2922037.205781	441864.115728	7979194.536197	2955257.235629 
	214.779262	95.175000	79.252253	1.000001	84.000000	2075.000000	592714.500000	68685.000000	40576052.750000	38558.000000	40418.500000	0.000045	596680.909478	0.115882	0.102996	0.102634	7379.212973	7349.088468	4994.168317	1.863819	4996.032136	0.679644	757.842839	756.447494	0.145986	0.502896	0.048675	0.151559	0.020108	136389.634905	13201.002951	0.025996	0.003449	0.148828	0.029495	40363.344062	0.005059	7899454.152870	1196053.615671	0.151410	190357.694342	1257236.180220	1271565.517246	2925723.760322	442982.820619	7989488.104056	2959069.668169 
	214.909782	95.375000	79.513293	1.000001	84.000000	2075.000000	592496.500000	68389.250000	40574774.250000	38556.750000	40418.250000	0.000045	596430.374837	0.115426	0.102541	0.102183	7382.312661	7352.520786	4997.579369	1.863819	4999.443188	0.679791	754.845803	753.450445	0.145986	0.502994	0.048773	0.151600	0.020148	136416.337051	13227.705097	0.026003	0.003456	0.148860	0.029484	40372.051644	0.005057	7904847.522103	1191314.845152	0.150707	189603.496188	1258094.560913	1272301.619101	2927721.304483	441227.720427	7994113.172078	2960782.656325 
	215.037182	95.612500	79.768093	1.000001	84.000000	2075.000000	592418.750000	68816.750000	40573674.500000	38558.375000	40413.375000	0.000045	596402.314241	0.116162	0.103275	0.102910	7382.659998	7352.315052	4997.355339	1.863819	4999.219157	0.679779	760.233217	758.837849	0.145986	0.503079	0.048858	0.151634	0.020183	136439.306419	13250.674465	0.026009	0.003462	0.148857	0.029480	40371.371894	0.005057	7904493.297521	1199833.114081	0.151791	190959.219720	1258038.184365	1272448.622505	2927590.110193	444382.634845	7995036.822442	2961124.749053 
	215.165882	95.862500	80.025493	1.000001	84.000000	2075.000000	591919.000000	68779.250000	40572654.500000	38561.000000	40407.250000	0.000045	595901.575591	0.116197	0.103310	0.102945	7388.863678	7358.474437	5003.497752	1.863819	5005.361571	0.680045	761.125970	759.730592	0.145986	0.503158	0.048936	0.151667	0.020215	136460.610550	13271.978596	0.026015	0.003467	0.148915	0.029455	40387.149503	0.005052	7914205.347484	1201244.670751	0.151783	191183.875764	1259583.903899	1274010.551492	2931187.165735	444905.433612	8004850.719479	2964759.525733 
	215.296143	96.175000	80.286014	1.000001	84.000000	2075.000000	591979.375000	68744.375000	40571435.625000	38560.500000	40408.500000	0.000045	595957.523251	0.116126	0.103239	0.102875	7388.170022	7357.836061	5002.839091	1.863819	5004.702910	0.680015	760.540004	759.144614	0.145986	0.503251	0.049030	0.151705	0.020254	136486.068996	13297.437042	0.026021	0.003474	0.148909	0.029458	40385.337614	0.005053	7913163.908789	1200318.154764	0.151686	191036.416282	1259418.153914	1273824.555720	2930801.447700	444562.279542	8003682.072647	2964326.693573 
	215.429523	96.450000	80.552774	1.000001	84.000000	2075.000000	591821.125000	68884.625000	40570056.375000	38558.250000	40405.875000	0.000045	595816.528436	0.116394	0.103507	0.103139	7389.918369	7359.377377	5004.357450	1.863819	5006.221269	0.680078	762.668992	761.273588	0.145986	0.503358	0.049137	0.151749	0.020298	136514.877867	13326.245913	0.026029	0.003482	0.148923	0.029451	40389.131418	0.005052	7915564.654923	1203684.372944	0.152066	191572.166120	1259800.244226	1274282.759117	2931690.612934	445809.027016	8006561.051783	2965392.982142 
	215.559003	96.712500	80.811734	1.000001	84.000000	2075.000000	591624.375000	68658.625000	40569086.875000	38549.750000	40406.875000	0.000045	595595.003237	0.116051	0.103164	0.102801	7392.666970	7362.376492	5007.340425	1.863819	5009.204243	0.680207	760.456667	759.061254	0.145986	0.503432	0.049211	0.151780	0.020328	136535.128592	13346.496638	0.026034	0.003487	0.148951	0.029441	40396.738995	0.005050	7920281.172285	1200186.349911	0.151533	191015.438904	1260550.900684	1274941.359873	2933437.471217	444513.462930	8010699.165651	2966925.616908 
	215.692643	96.962500	81.079015	1.000001	84.000000	2075.000000	591202.625000	69180.875000	40567977.875000	38553.375000	40401.750000	0.000045	595236.538926	0.117017	0.104128	0.103754	7397.118994	7366.085130	5011.030597	1.863819	5012.894415	0.680365	767.945869	766.550444	0.145986	0.503518	0.049297	0.151815	0.020363	136558.293614	13369.661660	0.026040	0.003493	0.148986	0.029420	40406.149824	0.005046	7926115.871410	1212027.850246	0.152916	192900.070723	1261479.521155	1276143.024735	2935598.470893	448899.203795	8018249.454637	2969722.020236 
	215.824463	97.200000	81.342655	1.000001	84.000000	2075.000000	590878.875000	68288.125000	40566910.625000	38552.375000	40404.750000	0.000045	594811.829857	0.115570	0.102685	0.102326	7402.400704	7372.443038	5017.370731	1.863819	5019.234549	0.680638	757.959878	756.564443	0.145986	0.503600	0.049379	0.151848	0.020397	136580.587007	13391.955053	0.026046	0.003499	0.149045	0.029403	40422.373074	0.005043	7936140.546406	1196238.529152	0.150733	190387.124214	1263074.996470	1277343.220820	2939311.313484	443051.307093	8025790.515017	2972515.005562 
	215.953684	97.462500	81.601098	1.000001	84.000000	2075.000000	591100.125000	68588.375000	40565697.125000	38556.250000	40403.625000	0.000045	595066.150071	0.116035	0.103148	0.102785	7399.237055	7368.939423	5013.846904	1.863819	5015.710722	0.680484	761.018241	759.622794	0.145986	0.503693	0.049472	0.151887	0.020435	136605.935903	13417.303949	0.026053	0.003505	0.149012	0.029415	40413.194709	0.005045	7930568.862497	1201074.227459	0.151449	191156.748893	1262188.236137	1276581.390311	2937247.726851	444842.306466	8021003.788970	2970742.144063 
	216.083943	97.750000	81.861616	1.000001	84.000000	2075.000000	590684.625000	68510.875000	40564409.375000	38553.250000	40401.000000	0.000045	594644.487240	0.115986	0.103099	0.102736	7404.483859	7374.208301	5019.094328	1.863819	5020.958147	0.680709	761.197976	759.802517	0.145986	0.503793	0.049571	0.151928	0.020476	136632.836440	13444.204486	0.026060	0.003512	0.149061	0.029394	40426.576730	0.005042	7938865.804776	1201358.394356	0.151326	191201.975423	1263508.734467	1277893.781768	2940320.668436	444947.553465	8029249.794217	2973796.220080 
	216.216804	98.037500	82.127336	1.000001	84.000000	2075.000000	590518.875000	68972.625000	40563382.375000	38547.375000	40398.125000	0.000045	594533.232655	0.116800	0.103911	0.103540	7405.869455	7374.974193	5019.843107	1.863819	5021.706925	0.680740	767.274653	765.879183	0.145986	0.503872	0.049651	0.151960	0.020509	136654.290487	13465.658533	0.026065	0.003518	0.149068	0.029386	40428.407705	0.005040	7940049.732858	1210966.488480	0.152514	192731.149886	1263697.162324	1278309.748927	2940759.160318	448506.106845	8031863.395034	2974764.220383 
	216.351224	98.300000	82.396176	1.000001	84.000000	2075.000000	590243.375000	68819.625000	40562027.125000	38556.500000	40393.000000	0.000045	594241.855238	0.116595	0.103707	0.103338	7409.500810	7378.749952	5023.596280	1.863819	5025.460099	0.680900	766.159899	764.764416	0.145986	0.503976	0.049755	0.152003	0.020552	136682.602312	13493.970358	0.026073	0.003525	0.149103	0.029372	40437.925750	0.005038	7945984.046183	1209203.880164	0.152178	192450.622281	1264641.636876	1279201.200647	2942957.054142	447853.288949	8037464.555816	2976838.724376 
	216.480184	98.537500	82.654097	1.000001	84.000000	2075.000000	589959.000000	68421.000000	40561080.750000	38551.500000	40396.625000	0.000045	593913.339572	0.115976	0.103089	0.102726	7413.599282	7383.304570	5028.135124	1.863819	5029.998942	0.681095	762.066687	760.671195	0.145986	0.504049	0.049828	0.152033	0.020581	136702.372966	13513.741012	0.026078	0.003530	0.149145	0.029358	40449.486456	0.005036	7953160.618464	1202731.900850	0.151227	191420.575598	1265783.822924	1280175.973504	2945615.043876	445456.259574	8043589.239165	2979107.125617 
	216.609144	98.837500	82.912017	1.000001	84.000000	2075.000000	589849.250000	68915.500000	40560045.250000	38548.250000	40394.375000	0.000045	593861.502259	0.116836	0.103947	0.103575	7414.246404	7383.298973	5028.112263	1.863819	5029.976082	0.681092	768.405337	767.009834	0.145986	0.504129	0.049908	0.152066	0.020614	136724.005925	13535.373971	0.026083	0.003536	0.149145	0.029353	40449.333279	0.005035	7953124.473225	1212754.212670	0.152488	193015.674802	1265778.070235	1280409.767929	2945601.656750	449168.226915	8045058.214020	2979651.190378 
	216.741745	99.087500	83.177219	1.000001	84.000000	2075.000000	589764.000000	68898.500000	40559024.000000	38551.125000	40396.625000	0.000045	593774.855478	0.116824	0.103935	0.103563	7415.328331	7384.386738	5029.183001	1.863819	5031.046819	0.681137	768.430676	767.035163	0.145986	0.504207	0.049986	0.152098	0.020647	136745.341593	13556.709639	0.026089	0.003541	0.149155	0.029348	40451.985581	0.005034	7954817.464764	1212794.261598	0.152460	193022.048782	1266047.517994	1280677.097919	2946228.690653	449183.059851	8046737.899216	2980273.296006 
	216.874084	99.337500	83.441898	1.000001	84.000000	2075.000000	589247.250000	69020.500000	40557434.000000	38550.000000	40395.750000	0.000045	593275.779931	0.117133	0.104244	0.103868	7421.566254	7390.370317	5035.140063	1.863819	5037.003882	0.681391	771.337783	769.942254	0.145986	0.504330	0.050109	0.152148	0.020697	136778.560236	13589.928282	0.026097	0.003550	0.149210	0.029323	40467.100895	0.005030	7964236.448047	1217390.795491	0.152857	193753.609292	1267546.594554	1282269.406357	2949717.202980	450885.479812	8056742.676128	2983978.768936 
	217.004085	99.637500	83.701899	1.000001	84.000000	2075.000000	588833.500000	68893.750000	40556258.500000	38554.875000	40390.125000	0.000045	592850.098685	0.117000	0.104111	0.103737	7426.895125	7395.784538	5040.534676	1.863819	5042.398495	0.681622	770.921823	769.526283	0.145986	0.504420	0.050199	0.152185	0.020734	136803.119686	13614.487732	0.026104	0.003556	0.149261	0.029302	40480.792069	0.005026	7972766.116414	1216733.085029	0.152611	193648.931504	1268904.132363	1283595.577197	2952876.339413	450641.883344	8065075.259862	2987064.911060 
	217.133305	99.812500	83.960339	1.000001	84.000000	2075.000000	589124.250000	68592.000000	40555133.250000	38551.250000	40393.375000	0.000045	593103.906919	0.116430	0.103543	0.103175	7423.716918	7393.049032	5037.780398	1.863819	5039.644216	0.681502	766.429292	765.033741	0.145986	0.504507	0.050286	0.152221	0.020770	136826.629779	13637.997825	0.026110	0.003563	0.149234	0.029316	40473.646855	0.005029	7968411.200765	1209629.721993	0.151803	192518.397060	1268211.026559	1282740.246930	2951263.407691	448011.008146	8059701.057037	2985074.465569 
	217.262265	100.025000	84.218259	1.000001	84.000000	2075.000000	588629.875000	69359.625000	40554321.875000	38546.125000	40389.375000	0.000045	592702.191090	0.117832	0.104941	0.104558	7428.748491	7396.995527	5041.713354	1.863819	5043.577172	0.681670	777.192277	775.796718	0.145986	0.504570	0.050349	0.152247	0.020795	136843.582321	13654.950367	0.026114	0.003567	0.149271	0.029292	40483.627453	0.005024	7974629.777080	1226647.554705	0.153819	195226.867111	1269200.742935	1284127.741118	2953566.584104	454313.909150	8068418.947040	2988303.313719 
	217.391225	100.362500	84.476180	1.000001	84.000000	2075.000000	588501.750000	69277.750000	40552700.000000	38539.250000	40384.750000	0.000045	592565.368882	0.117719	0.104827	0.104446	7430.463775	7398.792683	5043.483443	1.863819	5045.347261	0.681743	776.543118	775.147543	0.145986	0.504695	0.050473	0.152298	0.020847	136877.469894	13688.837940	0.026123	0.003576	0.149287	0.029286	40488.001159	0.005023	7977428.545785	1225621.115109	0.153636	195063.504305	1269646.180456	1284543.185050	2954603.165106	453933.746337	8071029.260318	2989270.096414 
	217.526165	100.600000	84.746059	1.000001	84.000000	2075.000000	588207.125000	69002.875000	40551476.375000	38550.375000	40389.625000	0.000045	592240.676296	0.117311	0.104420	0.104043	7434.537485	7403.166978	5047.837312	1.863819	5049.701131	0.681928	773.984508	772.588921	0.145986	0.504789	0.050568	0.152337	0.020885	136903.037083	13714.405129	0.026130	0.003582	0.149328	0.029271	40499.002491	0.005021	7984312.647219	1221575.560469	0.152997	194419.634797	1270741.818360	1285528.592962	2957152.832303	452435.392766	8077220.765738	2991563.246570 
	217.655386	100.825000	85.004500	1.000001	84.000000	2075.000000	587954.375000	69072.625000	40550130.875000	38542.250000	40384.125000	0.000045	591997.782602	0.117480	0.104589	0.104210	7437.587838	7406.078549	5050.726420	1.863819	5052.590238	0.682050	775.539383	774.143782	0.145986	0.504893	0.050671	0.152379	0.020928	136931.151480	13742.519526	0.026137	0.003590	0.149355	0.029258	40506.246778	0.005019	7988880.746371	1224034.022919	0.153217	194810.910938	1271468.853345	1286306.470498	2958844.720878	453345.934414	8082108.318317	2993373.451228 
	217.787206	101.137500	85.268140	1.000001	84.000000	2075.000000	587364.375000	68811.125000	40548872.875000	38544.875000	40379.875000	0.000045	591381.332089	0.117152	0.104263	0.103887	7445.340711	7414.058606	5058.685469	1.863819	5060.549287	0.682390	773.953968	772.558355	0.145986	0.504989	0.050768	0.152419	0.020968	136957.438194	13768.806240	0.026144	0.003597	0.149429	0.029229	40526.397649	0.005014	8001465.162038	1221527.231322	0.152663	194411.942980	1273471.723717	1288226.002952	2963505.615570	452417.493082	8094169.105978	2997840.409622 
	217.921886	101.450000	85.537500	1.000001	84.000000	2075.000000	587478.000000	69063.000000	40547774.750000	38547.625000	40382.125000	0.000045	591523.540067	0.117558	0.104668	0.104288	7443.550780	7411.962773	5056.571295	1.863819	5058.435114	0.682297	776.740031	775.344407	0.145986	0.505074	0.050853	0.152454	0.021002	136980.384724	13791.752770	0.026150	0.003602	0.149409	0.029235	40520.918432	0.005015	7998122.345352	1225932.386507	0.153278	195113.044648	1272939.698339	1287806.109552	2962267.535316	454049.032040	8091530.835850	2996863.272537 
	218.054498	101.675000	85.802724	1.000001	85.000000	2075.000000	593980.875000	68863.625000	40544417.875000	38534.875000	40387.375000	0.000045	597959.428987	0.115936	0.103049	0.102687	7451.095143	7420.722303	5065.274739	1.863819	5067.138558	0.682665	765.636400	764.240742	0.145986	0.505333	0.051112	0.152560	0.021109	137050.533244	13861.901291	0.026168	0.003621	0.151269	0.029558	41025.387796	0.005070	8011883.758035	1208375.875660	0.150823	192318.841376	1275129.893457	1289551.387861	2967364.354828	447546.620615	8102496.751566	3000924.722802 
	218.197226	102.000000	86.088182	1.000001	85.000000	2075.000000	595241.125000	68966.875000	40541912.125000	38527.000000	40382.500000	0.000045	599223.186082	0.115864	0.102978	0.102616	7435.380841	7405.107746	5049.618298	1.863819	5051.482117	0.681990	763.491041	762.095359	0.145986	0.505526	0.051305	0.152639	0.021188	137102.898705	13914.266751	0.026182	0.003634	0.151119	0.029620	40984.845541	0.005081	7987128.645543	1204983.712377	0.150866	191778.962250	1271189.998058	1285575.039243	2958195.794646	446290.263843	8077512.596558	2991671.332058 
	218.329827	102.212500	86.353382	1.000001	85.000000	2075.000000	595091.125000	68942.375000	40540818.375000	38520.875000	40382.875000	0.000045	599071.363132	0.115852	0.102966	0.102604	7437.265193	7406.995707	5051.487973	1.863819	5053.351791	0.682069	763.597443	762.201750	0.145986	0.505610	0.051389	0.152674	0.021222	137125.756793	13937.124839	0.026188	0.003640	0.151137	0.029613	40989.567191	0.005079	7990084.873127	1205151.932409	0.150831	191805.735278	1271660.495918	1286044.267109	2959290.693751	446352.567559	8080460.844528	2992763.275751 
	218.459306	102.525000	86.612342	1.000001	85.000000	2075.000000	594696.375000	69113.625000	40539716.875000	38519.375000	40380.000000	0.000045	598698.982460	0.116217	0.103329	0.102964	7441.891047	7411.332019	5055.805865	1.863819	5057.669684	0.682252	766.744972	765.349268	0.145986	0.505695	0.051474	0.152709	0.021257	137148.777320	13960.145366	0.026194	0.003646	0.151177	0.029593	41000.594049	0.005076	7996912.089442	1210128.615809	0.151324	192597.798414	1272747.080282	1287236.979860	2961819.292386	448195.783633	8087954.885697	2995538.846554 
	218.605171	102.837500	86.904071	1.000001	85.000000	2075.000000	594851.500000	69109.750000	40538383.000000	38513.000000	40382.125000	0.000045	598852.623437	0.116180	0.103293	0.102928	7439.981763	7409.456214	5053.907750	1.863819	5055.771569	0.682169	766.278270	764.882553	0.145986	0.505798	0.051577	0.152751	0.021299	137176.654947	13988.022993	0.026201	0.003653	0.151159	0.029601	40995.580114	0.005077	7993910.893137	1209390.670814	0.151289	192480.350913	1272269.425433	1286747.129928	2960707.738199	447922.470672	8084877.065365	2994398.913098 
	218.737508	103.137500	87.168744	1.000001	85.000000	2075.000000	594362.750000	68985.250000	40537222.000000	38521.500000	40379.625000	0.000045	598352.774962	0.116066	0.103179	0.102815	7446.196932	7415.739666	5060.171780	1.863819	5062.035599	0.682435	766.085304	764.689575	0.145986	0.505887	0.051666	0.152787	0.021336	137200.920101	14012.288147	0.026207	0.003660	0.151218	0.029577	41011.602680	0.005073	8003815.237109	1209085.545657	0.151064	192431.788775	1273845.749485	1288298.485140	2964376.013744	447809.461355	8094624.525356	2998009.083465
