Repository: greenteawarrior/MatSci

# matsci
Some useful jupyter notebooks (code and visualizations) from MatSci projects at Olin College. We analyzed firefighter jackets and various gluten-free breads.

File: FirefighterJacket/data/DMA/feb26_dma/Nomex Feb26_30_DCnone.txt (part 24 of 32)
1) DMA8000 Temperature Scan 
	Time     	Sample     	Program     	Frequency     	Raw Dynamic	Raw Static	In-Phase     	Out-Of-Phase	Zero Displacement	Min Displacement	Max Displacement	Spring     	C*     	Measured     	Corrected     	Corrected     	Stiffness*	Total     	Stiffness     	Inertia     	Sample     	Ratio of     	Total     	Sample     	Total Applied	Static Force	Static     	Static     	Static     	Static Stress	Static     	Static Strain	Static     	Dynamic Force	Displacement	Dynamic     	Dynamic     	Storage     	Loss Modulus	Tan Delta     	Loss Viscosity	Storage     	Complex     	Shear Storage	Shear Loss	Complex     	Shear Complex 
	          	Temperature	Temperature	          	Force     	Force     	Angle     	Angle     	               	               	               	Stiffness     	          	Tan Delta     	Total Tan Delta	Total Delta	          	Stiffness'	Less Spring	          	Stiffness'	Sample to Total	Stiffness''	Stiffness''	Static Force	          	Force Corrected	Displacement	Displacement Co	          	Stress Correcte	          	Strain Correcte	          	Amplitude     	Stress     	Strain     	Modulus     	          	          	               	Viscosity     	Viscosity     	Modulus     	Modulus     	Modulus     	Modulus      
	218.866728	103.375000	87.427185	1.000001	85.000000	2075.000000	594463.875000	68987.125000	40535994.625000	38514.125000	40376.250000	0.000045	598453.441878	0.116049	0.103163	0.102799	7444.944394	7414.503326	5058.914905	1.863819	5060.778723	0.682380	765.834610	764.438870	0.145986	0.505982	0.051761	0.152826	0.021375	137226.573081	14037.941127	0.026214	0.003666	0.151206	0.029582	41008.254833	0.005074	8001827.933564	1208689.143725	0.151052	192368.699498	1273529.460553	1287976.320995	2963639.975394	447662.645824	8092600.306732	2997259.372864 
	218.997251	103.562500	87.688230	1.000001	85.000000	2075.000000	594313.000000	69173.000000	40534755.500000	38523.500000	40377.125000	0.000045	598325.033655	0.116392	0.103504	0.103137	7446.542174	7415.836784	5060.227626	1.863819	5062.091444	0.682434	768.506409	767.110656	0.145986	0.506077	0.051856	0.152866	0.021414	137252.472243	14063.840289	0.026220	0.003673	0.151218	0.029574	41011.518169	0.005073	8003903.536787	1212913.627287	0.151540	193041.046406	1273859.802804	1288403.524832	2964408.717328	449227.269366	8095284.509728	2998253.522122 
	219.128289	103.862500	87.950306	1.000001	85.000000	2075.000000	593994.375000	69166.375000	40533548.625000	38515.625000	40372.250000	0.000045	598007.780018	0.116443	0.103555	0.103187	7450.492696	7419.736720	5064.107361	1.863819	5065.971180	0.682598	769.290952	767.895187	0.145986	0.506170	0.051949	0.152904	0.021452	137277.697920	14089.065966	0.026227	0.003680	0.151254	0.029558	41021.383166	0.005070	8010037.963296	1214154.084593	0.151579	193238.471162	1274836.126333	1289398.408460	2966680.727147	449686.697997	8101535.552880	3000568.723289 
	219.258028	104.125000	88.209785	1.000001	85.000000	2075.000000	593796.250000	69154.750000	40532568.250000	38516.000000	40373.750000	0.000045	597809.640238	0.116462	0.103574	0.103206	7452.962109	7422.184214	5066.538443	1.863819	5068.402262	0.682701	769.687861	768.292086	0.145986	0.506246	0.052025	0.152935	0.021483	137298.189795	14109.557841	0.026232	0.003685	0.151277	0.029549	41027.538645	0.005068	8013881.857450	1214781.639830	0.151585	193338.349601	1275447.900604	1290018.241956	2968104.391648	449919.125863	8105430.084679	3002011.142474 
	219.387249	104.287500	88.468226	1.000001	85.000000	2075.000000	593482.125000	69037.625000	40531224.625000	38517.750000	40374.000000	0.000045	597484.080424	0.116326	0.103439	0.103072	7457.023113	7426.336591	5070.668323	1.863819	5072.532142	0.682875	769.112728	767.716940	0.145986	0.506349	0.052128	0.152977	0.021526	137326.274962	14137.643008	0.026240	0.003692	0.151315	0.029533	41038.015911	0.005066	8020411.799173	1213872.249400	0.151348	193193.615733	1276487.172284	1291024.118351	2970522.888583	449582.314592	8111750.197472	3004351.924990 
	219.521152	104.537500	88.736033	1.000001	85.000000	2075.000000	593369.625000	69190.125000	40529986.625000	38510.500000	40373.500000	0.000045	597389.977544	0.116605	0.103717	0.103348	7458.197768	7427.295228	5071.606228	1.863819	5073.470046	0.682913	771.281590	769.885790	0.145986	0.506445	0.052224	0.153016	0.021565	137352.152925	14163.520971	0.026246	0.003699	0.151324	0.029527	41040.307380	0.005065	8021894.762671	1217301.517310	0.151747	193739.400240	1276723.193068	1291339.253226	2971072.134323	450852.413818	8113730.249855	3005085.277724 
	219.651148	104.837500	88.996025	1.000001	85.000000	2075.000000	593085.500000	69361.750000	40528728.500000	38510.375000	40369.750000	0.000045	597127.677028	0.116951	0.104061	0.103688	7461.473934	7430.297852	5074.587779	1.863819	5076.451597	0.683038	774.155000	772.759187	0.145986	0.506542	0.052321	0.153056	0.021605	137378.452178	14189.820224	0.026253	0.003706	0.151352	0.029513	41047.835538	0.005062	8026609.028961	1221844.776920	0.152224	194462.481892	1277473.491257	1292189.683339	2972818.158875	452535.102563	8119073.664076	3007064.320028 
	219.778808	105.100000	89.251345	1.000001	85.000000	2075.000000	592851.625000	69161.375000	40527467.625000	38508.750000	40367.000000	0.000045	596872.134596	0.116659	0.103770	0.103400	7464.668459	7433.706069	5077.974871	1.863819	5079.838690	0.683181	772.344394	770.948568	0.145986	0.506639	0.052418	0.153096	0.021645	137404.809539	14216.177585	0.026260	0.003713	0.151383	0.029502	41056.395827	0.005060	8031964.515313	1218981.924801	0.151766	194006.845186	1278325.842707	1292963.888170	2974801.672338	451474.786963	8123938.140350	3008865.977908 
	219.908028	105.375000	89.509786	1.000001	85.000000	2075.000000	592376.750000	69358.500000	40526289.500000	38509.750000	40370.250000	0.000045	596423.352547	0.117085	0.104196	0.103821	7470.285290	7438.979818	5083.228879	1.863819	5085.092698	0.683403	776.059203	774.663366	0.145986	0.506730	0.052509	0.153133	0.021682	137429.437655	14240.805701	0.026266	0.003719	0.151432	0.029478	41069.730800	0.005056	8040271.867112	1224855.560679	0.152340	194941.662630	1279647.997762	1294411.545841	2977878.469301	453650.207659	8133034.048963	3012234.832949 
	220.037786	105.612500	89.769300	1.000001	85.000000	2075.000000	592425.500000	69069.250000	40525137.250000	38517.500000	40366.000000	0.000045	596438.206645	0.116587	0.103699	0.103330	7470.099245	7439.175527	5083.405278	1.863819	5085.269097	0.683408	772.381585	770.985736	0.145986	0.506819	0.052598	0.153170	0.021718	137453.525395	14264.893441	0.026273	0.003725	0.151434	0.029480	41070.075257	0.005057	8040550.779446	1219040.692631	0.151612	194016.198370	1279692.388004	1294316.380621	2977981.770165	451496.552826	8132436.107781	3012013.373252 
	220.167509	105.925000	90.028747	1.000001	85.000000	2075.000000	592430.625000	69261.875000	40523937.625000	38510.375000	40364.875000	0.000045	596465.634187	0.116911	0.104022	0.103649	7469.755744	7438.585079	5082.794721	1.863819	5084.658540	0.683381	774.727560	773.331700	0.145986	0.506911	0.052690	0.153208	0.021756	137478.604060	14289.972107	0.026279	0.003732	0.151427	0.029481	41068.403015	0.005057	8039585.400099	1222750.002242	0.152091	194606.552862	1279538.743230	1294253.107334	2977624.222259	452870.371201	8132038.549679	3011866.129511 
	220.295689	106.162500	90.285107	1.000001	85.000000	2075.000000	592008.000000	69275.750000	40522382.750000	38511.625000	40362.125000	0.000045	596047.482674	0.117018	0.104129	0.103755	7474.996081	7443.727819	5087.911394	1.863819	5089.775212	0.683596	776.058313	774.662437	0.145986	0.507031	0.052810	0.153257	0.021806	137511.110218	14322.478264	0.026288	0.003740	0.151475	0.029460	41081.335111	0.005053	8047675.603876	1224854.091936	0.152200	194941.428872	1280826.338132	1295576.423506	2980620.594028	453649.663680	8140353.196990	3014945.628515 
	220.424389	106.475000	90.542507	1.000001	85.000000	2075.000000	591597.125000	69277.375000	40521359.875000	38516.875000	40358.625000	0.000045	595639.583133	0.117102	0.104213	0.103838	7480.115028	7448.766933	5092.933354	1.863819	5094.797173	0.683807	777.209173	775.813287	0.145986	0.507110	0.052889	0.153289	0.021838	137532.494921	14343.862968	0.026293	0.003746	0.151522	0.029439	41094.056983	0.005050	8055616.055067	1226673.752713	0.152276	195231.036650	1282090.099189	1296869.376656	2983561.501877	454323.612116	8148477.067664	3017954.469505 
	220.559329	106.675000	90.812388	1.000001	85.000000	2075.000000	591580.500000	69226.000000	40520222.500000	38515.375000	40356.500000	0.000045	595617.097686	0.117019	0.104129	0.103755	7480.397414	7449.112666	5093.260012	1.863819	5095.123830	0.683820	776.623869	775.227972	0.145986	0.507197	0.052976	0.153325	0.021874	137556.273898	14367.641944	0.026299	0.003752	0.151525	0.029438	41094.784836	0.005049	8056132.548045	1225748.284734	0.152151	195083.743964	1282172.301534	1296928.478359	2983752.795572	453980.846198	8148848.414911	3018092.005523 
	220.691410	106.975000	91.076549	1.000001	85.000000	2075.000000	591310.875000	69353.125000	40518930.625000	38509.875000	40357.875000	0.000045	595364.096029	0.117287	0.104397	0.104020	7483.576230	7452.075562	5096.201237	1.863819	5098.065055	0.683942	778.929763	777.533853	0.145986	0.507297	0.053076	0.153366	0.021915	137583.283606	14394.651652	0.026306	0.003759	0.151552	0.029425	41102.162964	0.005047	8060783.052721	1229394.218448	0.152515	195664.011877	1282912.451755	1297747.573456	2985475.204711	455331.192018	8153994.945264	3019998.127875 
	220.819850	107.212500	91.333429	1.000001	85.000000	2075.000000	591279.250000	69101.500000	40518004.750000	38514.375000	40355.625000	0.000045	595303.425811	0.116868	0.103979	0.103606	7484.338917	7453.158307	5097.268448	1.863819	5099.132267	0.683986	775.922942	774.527023	0.145986	0.507368	0.053147	0.153395	0.021944	137602.641620	14414.009667	0.026311	0.003764	0.151562	0.029423	41104.796345	0.005047	8062470.469829	1224639.982327	0.151894	194907.352297	1283181.012316	1297899.220412	2986100.174011	453570.363825	8154947.771947	3020351.026647 
	220.950110	107.512500	91.593949	1.000001	85.000000	2075.000000	590873.875000	69233.125000	40516324.875000	38503.500000	40354.875000	0.000045	594916.096399	0.117171	0.104281	0.103905	7489.211713	7457.783708	5101.865659	1.863819	5103.729478	0.684178	778.660819	777.264883	0.145986	0.507498	0.053277	0.153448	0.021997	137637.764980	14449.133026	0.026320	0.003773	0.151604	0.029403	41116.344824	0.005043	8069739.329673	1228968.937155	0.152294	195596.326310	1284337.886374	1299146.538787	2988792.344323	455173.680428	8162784.910639	3023253.670607 
	221.079590	107.750000	91.852910	1.000001	85.000000	2075.000000	590670.125000	69159.875000	40515209.125000	38509.125000	40355.375000	0.000045	594705.208383	0.117087	0.104198	0.103823	7491.867457	7460.495855	5104.559080	1.863819	5106.422898	0.684291	778.321661	776.925714	0.145986	0.507584	0.053363	0.153484	0.022032	137661.094048	14472.462094	0.026327	0.003779	0.151629	0.029393	41123.092025	0.005042	8073998.019169	1228432.661876	0.152147	195510.975516	1285015.677322	1299803.766924	2990369.636729	454975.059954	8166914.400084	3024783.111142 
	221.208550	108.037500	92.110830	1.000001	85.000000	2075.000000	590537.250000	69135.250000	40513818.750000	38505.125000	40352.000000	0.000045	594570.371302	0.117072	0.104182	0.103808	7493.566468	7462.201608	5106.241492	1.863819	5108.105310	0.684360	778.385438	776.989477	0.145986	0.507691	0.053470	0.153528	0.022076	137690.165899	14501.533945	0.026334	0.003787	0.151644	0.029386	41127.239939	0.005041	8076658.157286	1228533.481525	0.152109	195527.021449	1285439.051117	1300224.738364	2991354.873069	455012.400565	8169559.443745	3025762.756942 
	221.342971	108.312500	92.379670	1.000001	85.000000	2075.000000	590290.375000	69427.625000	40512628.875000	38512.500000	40347.875000	0.000045	594359.253256	0.117616	0.104725	0.104345	7496.228203	7464.435251	5108.455156	1.863819	5110.318975	0.684451	782.675020	781.279047	0.145986	0.507783	0.053562	0.153565	0.022114	137715.046027	14526.414073	0.026341	0.003793	0.151665	0.029374	41132.753872	0.005038	8080158.283097	1235315.915237	0.152883	196606.478445	1285996.113000	1300938.165332	2992651.215962	457524.413051	8174042.041140	3027422.978200 
	221.470891	108.562500	92.635510	1.000001	85.000000	2075.000000	589668.125000	68986.375000	40511891.625000	38499.750000	40349.750000	0.000045	593689.832806	0.116992	0.104103	0.103729	7504.680645	7473.344196	5117.351720	1.863819	5119.215538	0.684826	778.952834	777.556854	0.145986	0.507840	0.053619	0.153589	0.022137	137730.462106	14541.830152	0.026345	0.003797	0.151748	0.029343	41155.254647	0.005033	8094225.045521	1229430.585898	0.151890	195669.799932	1288234.905999	1303010.300666	2997861.127971	455344.661444	8187061.661737	3032245.059903 
	221.599591	108.700000	92.892910	1.000001	85.000000	2075.000000	589853.250000	69272.500000	40510936.000000	38504.250000	40347.500000	0.000045	593907.009381	0.117440	0.104550	0.104171	7501.936375	7470.262126	5114.253600	1.863819	5116.117419	0.684694	781.975330	780.579341	0.145986	0.507913	0.053692	0.153619	0.022168	137750.444778	14561.812824	0.026350	0.003802	0.151718	0.029353	41147.312990	0.005035	8089326.467787	1234209.578163	0.152573	196430.399571	1287455.273757	1302354.016310	2996046.839921	457114.658579	8182938.102250	3030717.815648 
	221.728551	108.937500	93.150831	1.000001	85.000000	2075.000000	589386.625000	69220.125000	40509372.875000	38505.000000	40344.625000	0.000045	593437.460424	0.117444	0.104554	0.104175	7507.872176	7476.176810	5120.142026	1.863819	5122.005845	0.684940	782.625952	781.229947	0.145986	0.508034	0.053813	0.153668	0.022217	137783.131401	14594.499447	0.026358	0.003811	0.151773	0.029329	41162.089207	0.005031	8098636.926071	1235238.280653	0.152524	196594.122527	1288937.078041	1303843.564298	2999495.157804	457495.659501	8192297.215697	3034184.153962 
	221.857511	109.237500	93.408751	1.000001	85.000000	2075.000000	589155.875000	69348.625000	40508731.625000	38506.750000	40343.750000	0.000045	593223.294246	0.117708	0.104817	0.104436	7510.582677	7478.674421	5122.628863	1.863819	5124.492681	0.685043	784.859802	783.463790	0.145986	0.508083	0.053862	0.153689	0.022237	137796.540906	14607.908952	0.026362	0.003814	0.151796	0.029318	41168.324310	0.005029	8102568.976610	1238770.312693	0.152886	197156.262440	1289562.882825	1304547.055717	3000951.472818	458803.819516	8196717.386145	3035821.254128 
	221.987251	109.512500	93.668232	1.000001	85.000000	2075.000000	589374.125000	69182.375000	40506656.375000	38500.000000	40345.000000	0.000045	593420.643583	0.117383	0.104492	0.104115	7508.084940	7476.436559	5120.356127	1.863819	5122.219945	0.684944	782.193647	780.797614	0.145986	0.508243	0.054022	0.153754	0.022303	137839.938622	14651.306668	0.026373	0.003826	0.151774	0.029329	41162.380020	0.005031	8098975.450293	1234554.700624	0.152433	196485.327473	1288990.955802	1303880.427053	2999620.537146	457242.481713	8192528.831398	3034269.937555 
	222.119852	109.750000	93.933432	1.000001	85.000000	2075.000000	589221.000000	69192.250000	40505749.500000	38505.125000	40342.125000	0.000045	593269.714633	0.117430	0.104539	0.104161	7509.995011	7478.304300	5122.208624	1.863819	5124.072443	0.685021	782.742198	781.346156	0.145986	0.508313	0.054092	0.153783	0.022332	137858.903764	14670.271810	0.026378	0.003830	0.151791	0.029321	41166.985122	0.005029	8101904.518947	1235422.025410	0.152485	196623.366391	1289457.131187	1304362.082161	3000705.377388	457563.713115	8195555.162098	3035390.800777 
	222.249852	110.062500	94.193432	1.000001	85.000000	2075.000000	588617.625000	68961.375000	40504315.875000	38500.500000	40340.875000	0.000045	592643.551979	0.117158	0.104268	0.103893	7517.929761	7486.425483	5130.305706	1.863819	5132.169525	0.685359	781.561207	780.165151	0.145986	0.508424	0.054203	0.153828	0.022377	137888.885293	14700.253339	0.026386	0.003838	0.151866	0.029291	41187.320494	0.005024	8114707.184029	1233554.684583	0.152015	196326.170103	1291494.737006	1306331.742239	3005447.105196	456872.105401	8207930.911160	3039974.411541 
	222.378552	110.325000	94.450834	1.000001	85.000000	2075.000000	588656.125000	69344.875000	40503388.125000	38503.500000	40342.000000	0.000045	592726.534912	0.117802	0.104910	0.104528	7516.877236	7484.877109	5128.741733	1.863819	5130.605551	0.685292	786.210739	784.814675	0.145986	0.508495	0.054274	0.153858	0.022406	137908.287844	14719.655891	0.026391	0.003843	0.151851	0.029293	41183.284681	0.005025	8112234.314658	1240906.257668	0.152967	197496.208372	1291101.167934	1306119.052063	3004531.227651	459594.910247	8206594.538311	3039479.458634 
	222.508552	110.550000	94.710833	1.000001	85.000000	2075.000000	588216.625000	69569.125000	40501888.375000	38499.250000	40339.875000	0.000045	592316.352197	0.118271	0.105378	0.104991	7522.082719	7489.700884	5133.540286	1.863819	5135.404105	0.685492	790.227089	788.831009	0.145986	0.508611	0.054390	0.153905	0.022454	137939.653667	14751.021713	0.026399	0.003851	0.151895	0.029271	41195.260107	0.005021	8119821.525780	1247256.667039	0.153606	198506.906613	1292308.709131	1307465.789866	3007341.305844	461946.913718	8215056.348193	3042613.462294 
	222.638552	110.887500	94.970833	1.000001	85.000000	2075.000000	588071.875000	69533.625000	40500763.625000	38499.250000	40335.375000	0.000045	592168.434798	0.118240	0.105347	0.104960	7523.961656	7491.598413	5135.418896	1.863819	5137.282714	0.685569	790.193762	788.797671	0.145986	0.508698	0.054477	0.153941	0.022489	137963.177308	14774.545354	0.026405	0.003858	0.151912	0.029264	41199.894497	0.005020	8122791.881189	1247203.954317	0.153544	198498.517130	1292781.455503	1307931.784534	3008441.437477	461927.390488	8217984.281365	3043697.881987 
	222.769853	111.125000	95.233434	1.000001	85.000000	2075.000000	587940.875000	69178.625000	40499491.875000	38495.875000	40334.375000	0.000045	591996.752232	0.117663	0.104771	0.104390	7526.143649	7494.223701	5138.022788	1.863819	5139.886606	0.685676	786.150241	784.754137	0.145986	0.508796	0.054575	0.153981	0.022530	137989.775988	14801.144034	0.026412	0.003864	0.151936	0.029257	41206.340762	0.005018	8126909.013514	1240810.538934	0.152679	197480.974275	1293436.716945	1308425.494991	3009966.301302	459559.458865	8221086.358108	3044846.799299 
	222.900892	111.375000	95.495514	1.000001	85.000000	2075.000000	587824.125000	69136.625000	40498259.625000	38497.125000	40331.375000	0.000045	591875.894803	0.117614	0.104723	0.104343	7527.680442	7495.793199	5139.571551	1.863819	5141.435369	0.685739	785.955249	784.559133	0.145986	0.508891	0.054670	0.154020	0.022569	138015.549133	14826.917180	0.026419	0.003871	0.151950	0.029251	41210.128759	0.005017	8129357.833339	1240502.209332	0.152595	197431.902133	1293826.458416	1308803.369677	3010873.271607	459445.262716	8223460.616664	3045726.154320 
	223.033233	111.625000	95.760195	1.000001	85.000000	2075.000000	587673.750000	69142.750000	40496923.000000	38492.500000	40334.500000	0.000045	591727.265146	0.117655	0.104764	0.104383	7529.571239	7497.646763	5141.402620	1.863819	5143.266438	0.685814	786.453153	785.057024	0.145986	0.508994	0.054773	0.154062	0.022611	138043.506013	14854.874059	0.026426	0.003878	0.151967	0.029244	41214.616275	0.005016	8132253.019661	1241289.446691	0.152638	197557.194751	1294287.241265	1309277.781107	3011945.562837	459736.832108	8226441.433952	3046830.160723 
	223.166613	111.950000	96.026955	1.000001	86.000000	2075.000000	595209.375000	69215.625000	40492416.875000	38481.500000	40336.375000	0.000045	599220.329121	0.116288	0.103400	0.103034	7522.891777	7492.043063	5135.723047	1.863819	5137.586865	0.685569	775.637936	774.241761	0.145986	0.509342	0.055120	0.154205	0.022753	138137.761418	14949.129464	0.026450	0.003903	0.153699	0.029619	41684.593564	0.005080	8123272.788491	1224188.942575	0.150701	194835.567147	1292857.994216	1307456.573441	3008619.551293	453403.312065	8214998.439644	3042592.014683 
	223.295314	112.175000	96.284357	1.000001	86.000000	2075.000000	594837.625000	69130.375000	40491066.125000	38477.000000	40336.875000	0.000045	598841.221747	0.116217	0.103330	0.102965	7527.654281	7496.845986	5140.503216	1.863819	5142.367035	0.685767	775.607014	774.210827	0.145986	0.509446	0.055225	0.154247	0.022796	138166.016853	14977.384899	0.026458	0.003910	0.153744	0.029600	41696.654377	0.005077	8130830.932053	1224140.030237	0.150555	194827.782513	1294060.909172	1308644.910389	3011418.863723	453385.196384	8222464.986806	3045357.402521 
	223.430254	112.462500	96.554236	1.000001	86.000000	2075.000000	595098.125000	69308.375000	40489766.875000	38480.375000	40330.375000	0.000045	599120.546488	0.116465	0.103578	0.103210	7524.144703	7493.155981	5136.791321	1.863819	5138.655139	0.685609	777.082004	775.685804	0.145986	0.509546	0.055325	0.154289	0.022837	138193.195673	15004.563719	0.026465	0.003917	0.153709	0.029613	41687.070234	0.005079	8124961.885131	1226472.183809	0.150951	195198.955988	1293126.822083	1307776.590405	3009245.142641	454248.956966	8217009.167117	3043336.728562 
	223.561554	112.700000	96.816836	1.000001	86.000000	2075.000000	594782.000000	68975.500000	40489166.750000	38473.500000	40330.750000	0.000045	598768.107972	0.115968	0.103081	0.102718	7528.573460	7497.953730	5141.578957	1.863819	5143.442776	0.685809	773.853728	772.457521	0.145986	0.509592	0.055371	0.154308	0.022856	138205.749825	15017.117871	0.026468	0.003920	0.153753	0.029597	41699.216975	0.005077	8132531.835352	1221367.798946	0.150183	194386.568549	1294331.616125	1308847.000430	3012048.827908	452358.444054	8223734.756989	3045827.687774 
	223.691554	113.025000	97.076836	1.000001	86.000000	2075.000000	594760.250000	69426.250000	40487454.250000	38462.125000	40337.750000	0.000045	598798.596499	0.116730	0.103841	0.103470	7528.190134	7496.986096	5140.582461	1.863819	5142.446280	0.685765	779.458482	778.062258	0.145986	0.509724	0.055503	0.154362	0.022910	138241.574785	15052.942831	0.026477	0.003930	0.153743	0.029596	41696.517853	0.005077	8130956.230335	1230229.704531	0.151302	195796.983511	1294080.850997	1308809.270929	3011465.270494	455640.631308	8223497.695356	3045739.887169 
	223.820254	113.200000	97.334236	1.000001	86.000000	2075.000000	594360.375000	68944.875000	40486181.875000	38471.125000	40328.000000	0.000045	598345.762214	0.115998	0.103112	0.102749	7533.887547	7503.229063	5146.803980	1.863819	5148.667798	0.686023	774.629148	773.232912	0.145986	0.509822	0.055601	0.154402	0.022951	138268.193219	15079.561265	0.026484	0.003937	0.153801	0.029576	41712.237404	0.005073	8140793.356326	1222593.804518	0.150181	194581.693242	1295646.476984	1310176.258626	3015108.650491	452812.520192	8232086.739172	3048921.014508 
	223.951034	113.462500	97.595797	1.000001	86.000000	2075.000000	594545.125000	68926.625000	40485237.625000	38463.375000	40328.125000	0.000045	598527.180081	0.115932	0.103045	0.102683	7531.603971	7501.003134	5144.562130	1.863819	5146.425949	0.685928	773.899198	772.502952	0.145986	0.509895	0.055674	0.154432	0.022980	138287.947601	15099.315647	0.026489	0.003942	0.153780	0.029585	41706.444608	0.005075	8137248.666347	1221439.632057	0.150105	194398.001135	1295082.322499	1309591.083085	3013795.802351	452385.048910	8228409.969899	3047559.248111 
	224.079735	113.675000	97.853198	1.000001	86.000000	2075.000000	594258.000000	69252.250000	40483680.250000	38467.250000	40327.375000	0.000045	598279.570681	0.116536	0.103648	0.103279	7534.721069	7503.647491	5147.180224	1.863819	5149.044043	0.686035	778.697368	777.301107	0.145986	0.510015	0.055794	0.154481	0.023030	138320.529765	15131.897811	0.026498	0.003950	0.153804	0.029571	41712.959971	0.005072	8141388.253575	1229026.213011	0.150960	195605.442039	1295741.157747	1310422.312400	3015328.982806	455194.893708	8233632.741854	3049493.608094 
	224.208695	113.975000	98.111119	1.000001	86.000000	2075.000000	594112.250000	68734.250000	40482645.500000	38464.625000	40325.750000	0.000045	598075.047735	0.115692	0.102807	0.102447	7537.297708	7506.863753	5150.379033	1.863819	5152.242852	0.686167	772.710690	771.314418	0.145986	0.510095	0.055874	0.154514	0.023062	138342.178512	15153.546559	0.026503	0.003956	0.153834	0.029564	41720.995586	0.005071	8146446.036603	1219560.386108	0.149705	194098.910090	1296546.128279	1310994.374379	3017202.235779	451689.031892	8237227.116126	3050824.857825 
	224.342594	114.187500	98.378918	1.000001	86.000000	2075.000000	593822.000000	69072.750000	40480994.500000	38470.125000	40319.875000	0.000045	597825.737549	0.116319	0.103431	0.103065	7540.440974	7509.517570	5153.004998	1.863819	5154.868817	0.686274	777.682365	776.286076	0.145986	0.510223	0.056002	0.154566	0.023115	138376.721145	15188.089191	0.026512	0.003965	0.153858	0.029549	41727.511901	0.005069	8150598.069860	1227421.302169	0.150593	195350.012747	1297206.944373	1311833.634273	3018740.025874	454600.482285	8242500.345733	3052777.905827 
	224.471555	114.487500	98.636839	1.000001	86.000000	2075.000000	593774.125000	69132.375000	40479821.125000	38469.250000	40324.000000	0.000045	597785.075753	0.116429	0.103541	0.103173	7540.953880	7509.944491	5153.412120	1.863819	5155.275939	0.686290	778.549924	777.153624	0.145986	0.510313	0.056092	0.154603	0.023152	138401.271444	15212.639490	0.026519	0.003971	0.153861	0.029547	41728.435761	0.005068	8151241.788270	1228793.021807	0.150749	195568.328535	1297309.395258	1311967.468405	3018978.440100	455108.526595	8243341.251051	3053089.352241 
	224.600255	114.775000	98.894239	1.000001	86.000000	2075.000000	593441.875000	69094.375000	40478486.375000	38458.625000	40324.750000	0.000045	597450.660440	0.116430	0.103542	0.103174	7545.174832	7514.152296	5157.597398	1.863819	5159.461217	0.686462	778.995324	777.599011	0.145986	0.510416	0.056195	0.154645	0.023194	138429.198823	15240.566869	0.026526	0.003978	0.153900	0.029531	41738.932304	0.005065	8157859.322844	1229497.243113	0.150713	195680.408748	1298362.607763	1313025.621838	3021429.378831	455369.349301	8249989.830426	3055551.789047 
	224.734155	115.087500	99.162039	1.000001	86.000000	2075.000000	593410.875000	69208.125000	40476988.625000	38463.625000	40320.250000	0.000045	597433.034854	0.116628	0.103739	0.103370	7545.397431	7514.221729	5157.641549	1.863819	5159.505368	0.686462	780.486340	779.090012	0.145986	0.510532	0.056311	0.154693	0.023241	138460.537539	15271.905585	0.026534	0.003987	0.153900	0.029529	41738.903888	0.005065	8157929.131983	1231854.731882	0.151001	196055.614442	1298373.718223	1313092.577135	3021455.234068	456242.493290	8250410.523296	3055707.601221 
	224.863896	115.312500	99.421521	1.000001	86.000000	2075.000000	593017.000000	69213.500000	40475650.750000	38467.500000	40317.125000	0.000045	597042.436407	0.116714	0.103826	0.103455	7550.333798	7519.076805	5162.474036	1.863819	5164.337855	0.686661	781.640849	780.244507	0.145986	0.510635	0.056414	0.154735	0.023284	138488.531802	15299.899848	0.026541	0.003994	0.153944	0.029509	41751.027897	0.005062	8165569.997053	1233680.156899	0.151083	196346.139626	1299589.798705	1314338.408267	3024285.184094	456918.576629	8258238.317359	3058606.784207 
	224.995455	115.587500	99.684640	1.000001	86.000000	2075.000000	593102.750000	69018.750000	40474303.750000	38470.500000	40322.625000	0.000045	597105.066055	0.116369	0.103481	0.103114	7549.541853	7518.553600	5161.928084	1.863819	5163.791903	0.686636	778.994734	777.598379	0.145986	0.510739	0.056518	0.154778	0.023326	138516.717717	15328.085763	0.026548	0.004001	0.153939	0.029514	41749.518518	0.005062	8164706.767184	1229496.243565	0.150587	195680.249665	1299452.411514	1314103.241720	3023965.469327	455368.979098	8256760.721193	3058059.526368 
	225.128575	115.812500	99.950880	1.000001	86.000000	2075.000000	592775.375000	69202.875000	40473144.125000	38458.250000	40320.375000	0.000045	596801.209043	0.116744	0.103855	0.103484	7553.385647	7522.096775	5165.451673	1.863819	5167.315492	0.686781	782.177867	780.781500	0.145986	0.510828	0.056607	0.154814	0.023363	138540.983393	15352.351439	0.026555	0.004007	0.153971	0.029497	41758.332858	0.005060	8170278.074534	1234529.220873	0.151100	196481.272248	1300339.111915	1315099.500540	3026028.916494	457233.044768	8263020.404936	3060377.927754 
	225.258576	116.150000	100.210880	1.000001	86.000000	2075.000000	592350.000000	69093.000000	40472279.750000	38468.125000	40314.375000	0.000045	596365.965787	0.116642	0.103754	0.103384	7558.898303	7527.671920	5171.012216	1.863819	5172.876034	0.687011	781.994267	780.597891	0.145986	0.510895	0.056674	0.154842	0.023390	138559.071175	15370.439221	0.026559	0.004012	0.154023	0.029476	41772.316280	0.005056	8179070.102113	1234238.909528	0.150902	196435.067799	1301738.405456	1316476.210230	3029285.223005	457125.522048	8271670.533881	3063581.679215 
	225.388316	116.400000	100.470361	1.000001	86.000000	2075.000000	592296.250000	69336.750000	40470626.000000	38455.000000	40314.250000	0.000045	596340.869524	0.117064	0.104175	0.103800	7559.216409	7527.661981	5170.974335	1.863819	5172.838153	0.687007	785.165898	783.769506	0.145986	0.511023	0.056801	0.154894	0.023443	138593.678126	15405.046172	0.026568	0.004021	0.154022	0.029474	41772.065519	0.005056	8179010.206162	1239253.694172	0.151516	197233.194931	1301728.872727	1316586.112365	3029263.039319	458982.849693	8272361.069913	3063837.433301 
	225.522216	116.675000	100.738161	1.000001	86.000000	2075.000000	592057.875000	69310.625000	40469707.375000	38464.125000	40313.375000	0.000045	596101.073718	0.117067	0.104178	0.103803	7562.257284	7530.691506	5173.988335	1.863819	5175.852153	0.687131	785.504890	784.108489	0.145986	0.511093	0.056872	0.154923	0.023472	138612.902062	15424.270108	0.026573	0.004026	0.154050	0.029462	41779.594256	0.005053	8183775.779649	1239789.675387	0.151494	197318.498923	1302487.336703	1317348.796746	3031028.066537	459181.361254	8277153.161006	3065612.281854 
	225.653776	116.900000	101.001282	1.000001	86.000000	2075.000000	592054.875000	68924.375000	40468202.375000	38451.375000	40308.625000	0.000045	596053.306744	0.116416	0.103528	0.103160	7562.863314	7531.800563	5175.071954	1.863819	5176.935773	0.687174	780.719081	779.322665	0.145986	0.511210	0.056988	0.154971	0.023519	138644.397707	15455.765754	0.026582	0.004034	0.154059	0.029461	41782.189444	0.005053	8185489.139367	1232222.591018	0.150537	196114.160995	1302760.026156	1317438.594353	3031662.644210	456378.737414	8277717.376458	3065821.250540 
	225.787941	117.175000	101.269611	1.000001	86.000000	2075.000000	591684.000000	68906.750000	40466890.500000	38455.000000	40310.625000	0.000045	595682.882121	0.116459	0.103571	0.103203	7567.566270	7536.456528	5179.705740	1.863819	5181.569559	0.687364	781.527248	780.130819	0.145986	0.511311	0.057090	0.155012	0.023561	138671.852492	15483.220538	0.026589	0.004041	0.154102	0.029443	41793.758530	0.005050	8192815.829499	1233500.399316	0.150559	196317.530341	1303926.104183	1318621.954121	3034376.233148	456851.999747	8285152.651050	3068575.055944 
	225.916896	117.475000	101.527522	1.000001	86.000000	2075.000000	591562.625000	69004.375000	40465811.375000	38458.250000	40305.000000	0.000045	595573.625227	0.116648	0.103759	0.103389	7568.954527	7537.694572	5180.925537	1.863819	5182.789356	0.687413	783.077656	781.681216	0.145986	0.511394	0.057173	0.155046	0.023595	138694.436820	15505.804866	0.026595	0.004047	0.154113	0.029437	41796.732810	0.005049	8194744.506598	1235951.802822	0.150822	196707.683018	1304233.062434	1318983.621469	3035090.557999	457759.926971	8287425.075819	3069416.694748 
	226.045077	117.662500	101.783883	1.000001	86.000000	2075.000000	591373.375000	68988.625000	40464613.625000	38454.750000	40307.375000	0.000045	595383.824972	0.116658	0.103770	0.103400	7571.367406	7540.092123	5183.302832	1.863819	5185.166651	0.687510	783.407570	782.011118	0.145986	0.511487	0.057265	0.155084	0.023633	138719.504316	15530.872362	0.026601	0.004054	0.154135	0.029428	41802.611490	0.005048	8198503.355693	1236473.426701	0.150817	196790.701971	1304831.301374	1319587.551255	3036482.724331	457953.121001	8291219.681582	3070822.104290 
	226.178717	117.875000	102.051162	1.000001	86.000000	2075.000000	591112.500000	68991.750000	40463309.750000	38460.375000	40302.875000	0.000045	595125.070237	0.116715	0.103827	0.103456	7574.659365	7543.330458	5186.519111	1.863819	5188.382930	0.687641	784.172035	782.775569	0.145986	0.511587	0.057366	0.155125	0.023674	138746.793530	15558.161576	0.026608	0.004061	0.154164	0.029415	41810.588547	0.005045	8203588.761499	1237682.135399	0.150871	196983.073782	1305640.668204	1320416.557691	3038366.207963	458400.790888	8296428.486769	3072751.291396 
	226.308457	118.162500	102.310643	1.000001	86.000000	2075.000000	590892.500000	68993.500000	40461982.000000	38461.500000	40300.625000	0.000045	594906.757062	0.116762	0.103873	0.103502	7577.439041	7546.065989	5189.232179	1.863819	5191.095997	0.687751	784.806488	783.410009	0.145986	0.511690	0.057469	0.155167	0.023716	138774.583123	15585.951169	0.026615	0.004068	0.154189	0.029404	41817.290829	0.005044	8207878.516081	1238685.276698	0.150914	197142.728552	1306323.403310	1321115.471658	3039955.005956	458772.324703	8300819.896218	3074377.739340 
	226.437157	118.412500	102.568044	1.000001	86.000000	2075.000000	590712.625000	68831.625000	40460464.625000	38461.125000	40298.750000	0.000045	594709.339034	0.116523	0.103635	0.103266	7579.954426	7548.758965	5191.899478	1.863819	5193.763297	0.687859	783.289454	781.892960	0.145986	0.511807	0.057586	0.155215	0.023764	138806.342393	15617.710439	0.026624	0.004076	0.154213	0.029395	41823.855413	0.005042	8212095.904371	1236286.600987	0.150545	196760.967758	1306994.620971	1321722.292193	3041517.001619	457883.926292	8304632.665108	3075789.875966 
	226.566898	118.662500	102.827524	1.000001	86.000000	2075.000000	590520.250000	68889.250000	40459391.750000	38456.000000	40300.000000	0.000045	594524.931711	0.116659	0.103770	0.103400	7582.305545	7550.998157	5194.120511	1.863819	5195.984330	0.687949	784.544009	783.147504	0.145986	0.511890	0.057668	0.155249	0.023798	138828.798650	15640.166696	0.026629	0.004082	0.154233	0.029385	41829.335951	0.005040	8215607.681602	1238270.218648	0.150722	197076.670064	1307553.537234	1322321.998084	3042817.659853	458618.599499	8308400.731331	3077185.456049 
	226.700278	118.975000	103.094285	1.000001	86.000000	2075.000000	590479.125000	68770.875000	40458104.625000	38458.375000	40298.000000	0.000045	594470.377991	0.116466	0.103578	0.103210	7583.001363	7551.841073	5194.941638	1.863819	5196.805457	0.687981	783.181341	781.784824	0.145986	0.511989	0.057768	0.155290	0.023839	138855.739959	15667.108005	0.026636	0.004089	0.154240	0.029383	41831.277824	0.005040	8216906.002656	1236115.622100	0.150436	196733.755645	1307760.171284	1322475.268656	3043298.519502	457820.600778	8309363.759500	3077542.133148 
	226.828458	119.237500	103.350645	1.000001	86.000000	2075.000000	590028.250000	68940.750000	40456540.250000	38440.000000	40298.875000	0.000045	594042.223086	0.116843	0.103954	0.103582	7588.466798	7556.998009	5200.072087	1.863819	5201.935905	0.688190	786.560748	785.164215	0.145986	0.512110	0.057888	0.155340	0.023888	138888.485378	15699.853424	0.026645	0.004097	0.154287	0.029361	41844.007941	0.005036	8225017.988845	1241458.931774	0.150937	197584.169118	1309051.232961	1323878.632807	3046302.958831	459799.604361	8318181.363502	3080807.912408 
	226.958458	119.537500	103.610645	1.000001	86.000000	2075.000000	589914.125000	68798.125000	40455293.125000	38454.250000	40295.625000	0.000045	593912.330970	0.116624	0.103736	0.103366	7590.126440	7558.823136	5201.876093	1.863819	5203.739911	0.688263	785.096842	783.700296	0.145986	0.512206	0.057985	0.155379	0.023928	138914.590832	15725.958878	0.026652	0.004104	0.154303	0.029355	41848.414721	0.005035	8227870.384929	1239144.263454	0.150603	197215.778505	1309505.205538	1324272.610387	3047359.401825	458942.319798	8320656.799606	3081724.740595 
	227.091318	119.787500	103.876365	1.000001	86.000000	2075.000000	589759.375000	68813.375000	40454235.375000	38456.000000	40292.375000	0.000045	593760.390207	0.116680	0.103792	0.103422	7592.068721	7560.715905	5203.750945	1.863819	5205.614764	0.688338	785.719900	784.323343	0.145986	0.512288	0.058066	0.155412	0.023961	138936.732676	15748.100722	0.026657	0.004110	0.154320	0.029347	41853.014630	0.005034	8230834.799142	1240129.391317	0.150669	197372.566350	1309977.006339	1324762.502144	3048457.333015	459307.181969	8323734.882730	3082864.771381 
	227.220278	119.987500	104.134286	1.000001	86.000000	2075.000000	589572.375000	68684.375000	40452941.125000	38455.375000	40294.500000	0.000045	593559.709492	0.116499	0.103611	0.103242	7594.635577	7563.416476	5206.429591	1.863819	5208.293409	0.688447	784.628017	783.231448	0.145986	0.512387	0.058166	0.155453	0.024002	138963.825771	15775.193817	0.026664	0.004117	0.154345	0.029338	41859.602951	0.005032	8235070.127758	1238402.945447	0.150382	197097.794174	1310651.079290	1325388.166581	3050025.973244	458667.757573	8327666.051445	3084320.759794 
	227.349238	120.287500	104.392206	1.000001	86.000000	2075.000000	589421.500000	68795.000000	40451617.000000	38444.125000	40297.125000	0.000045	593422.662768	0.116716	0.103828	0.103457	7596.389503	7564.996326	5207.987003	1.863819	5209.850822	0.688509	786.435015	785.038432	0.145986	0.512490	0.058269	0.155495	0.024044	138991.544940	15802.912986	0.026672	0.004124	0.154359	0.029330	41863.377755	0.005031	8237532.623775	1241260.051045	0.150683	197552.516292	1311042.997393	1325843.406179	3050938.008805	459725.944832	8330526.408462	3085380.151282 
	227.484438	120.575000	104.662606	1.000001	86.000000	2075.000000	589035.750000	68764.750000	40450150.250000	38448.875000	40286.250000	0.000045	593036.007019	0.116741	0.103853	0.103482	7601.342302	7569.915159	5212.880978	1.863819	5214.744796	0.688708	787.136565	785.739968	0.145986	0.512603	0.058382	0.155542	0.024090	139022.250627	15833.618673	0.026680	0.004132	0.154403	0.029311	41875.481798	0.005028	8245270.709777	1242369.281163	0.150677	197729.055609	1312274.551055	1327087.516624	3053803.966584	460136.770801	8338343.391123	3088275.330045 
	227.613139	120.800000	104.920007	1.000001	86.000000	2075.000000	588681.750000	68668.750000	40448816.000000	38447.625000	40292.125000	0.000045	592673.265813	0.116648	0.103760	0.103390	7605.994646	7574.626245	5217.569446	1.863819	5219.433264	0.688899	786.924632	785.528022	0.145986	0.512706	0.058485	0.155584	0.024132	139050.183234	15861.551280	0.026687	0.004139	0.154446	0.029293	41887.069450	0.005025	8252683.860791	1242034.163102	0.150501	197675.719955	1313454.389748	1328246.258872	3056549.578071	460012.653001	8345623.989162	3090971.847838 
	227.745219	121.075000	105.184167	1.000001	86.000000	2075.000000	588740.500000	68932.250000	40447576.250000	38449.125000	40285.125000	0.000045	592762.204792	0.117084	0.104195	0.103820	7604.853430	7573.148441	5216.070622	1.863819	5217.934440	0.688835	790.067169	788.670546	0.145986	0.512802	0.058580	0.155623	0.024172	139076.138111	15887.506157	0.026693	0.004146	0.154432	0.029297	41883.210440	0.005025	8250314.001529	1247002.950876	0.151146	198466.526464	1313077.215231	1327991.240666	3055671.852418	461852.944769	8344021.661245	3090378.393054 
	227.875220	121.325000	105.444168	1.000001	86.000000	2075.000000	588680.125000	68699.875000	40446377.125000	38440.750000	40286.125000	0.000045	592675.258801	0.116702	0.103813	0.103442	7605.969069	7574.559332	5217.461179	1.863819	5219.324997	0.688890	787.319980	785.923345	0.145986	0.512894	0.058673	0.155661	0.024210	139101.243062	15912.611108	0.026700	0.004153	0.154444	0.029293	41886.570508	0.005025	8252512.674582	1242659.226918	0.150579	197775.201872	1313427.144638	1328234.126481	3056486.175771	460244.158118	8345547.759038	3090943.614458 
	228.007559	121.662500	105.708848	1.000001	86.000000	2075.000000	588262.000000	68564.000000	40444728.750000	38431.625000	40283.250000	0.000045	592244.208701	0.116554	0.103665	0.103296	7611.504883	7580.194298	5223.068185	1.863819	5224.932003	0.689118	786.786061	785.389409	0.145986	0.513021	0.058800	0.155713	0.024262	139135.754470	15947.122516	0.026709	0.004162	0.154495	0.029272	41900.404902	0.005021	8261378.167584	1241814.995883	0.150316	197640.838436	1314838.130555	1329609.420311	3059769.691698	459931.479957	8354188.991867	3094144.071062 
	228.136520	121.937500	105.966770	1.000001	86.000000	2075.000000	588327.875000	68556.875000	40443430.125000	38443.250000	40279.875000	0.000045	592308.816085	0.116528	0.103640	0.103272	7610.674642	7579.386035	5222.237891	1.863819	5224.101709	0.689082	786.511648	785.114983	0.145986	0.513122	0.058900	0.155754	0.024303	139162.944054	15974.312100	0.026716	0.004169	0.154487	0.029276	41898.212940	0.005022	8260065.351476	1241381.088940	0.150287	197571.780056	1314629.189547	1329392.535817	3059283.463510	459770.773681	8352826.265321	3093639.357526 
	228.266780	122.200000	106.227289	1.000001	86.000000	2075.000000	588104.750000	68543.750000	40442254.000000	38435.750000	40280.125000	0.000045	592085.671704	0.116550	0.103662	0.103293	7613.542941	7582.228999	5225.060898	1.863819	5226.924717	0.689196	786.972775	785.576098	0.145986	0.513212	0.058991	0.155791	0.024340	139187.569409	15998.937455	0.026722	0.004175	0.154513	0.029265	41905.139552	0.005020	8264528.937320	1242110.178872	0.150294	197687.818231	1315339.590736	1330112.293167	3060936.643452	460040.806990	8357348.637712	3095314.310264
