Repository: greenteawarrior/MatSci

# matsci
Some useful jupyter notebooks (code and visualizations) from MatSci projects at Olin College. We analyzed firefighter jackets and various gluten-free breads.

File: FirefighterJacket/data/DMA/feb26_dma/Nomex Feb26_30_DCnone.txt (part 25 of 32)
1) DMA8000 Temperature Scan 
	Time     	Sample     	Program     	Frequency     	Raw Dynamic	Raw Static	In-Phase     	Out-Of-Phase	Zero Displacement	Min Displacement	Max Displacement	Spring     	C*     	Measured     	Corrected     	Corrected     	Stiffness*	Total     	Stiffness     	Inertia     	Sample     	Ratio of     	Total     	Sample     	Total Applied	Static Force	Static     	Static     	Static     	Static Stress	Static     	Static Strain	Static     	Dynamic Force	Displacement	Dynamic     	Dynamic     	Storage     	Loss Modulus	Tan Delta     	Loss Viscosity	Storage     	Complex     	Shear Storage	Shear Loss	Complex     	Shear Complex 
	          	Temperature	Temperature	          	Force     	Force     	Angle     	Angle     	               	               	               	Stiffness     	          	Tan Delta     	Total Tan Delta	Total Delta	          	Stiffness'	Less Spring	          	Stiffness'	Sample to Total	Stiffness''	Stiffness''	Static Force	          	Force Corrected	Displacement	Displacement Co	          	Stress Correcte	          	Strain Correcte	          	Amplitude     	Stress     	Strain     	Modulus     	          	          	               	Viscosity     	Viscosity     	Modulus     	Modulus     	Modulus     	Modulus      
	228.395740	122.300000	106.485208	1.000001	86.000000	2075.000000	587865.250000	68601.750000	40440735.000000	38441.250000	40278.125000	0.000045	591854.502611	0.116696	0.103808	0.103437	7616.516672	7585.080251	5227.886369	1.863819	5229.750188	0.689309	788.375911	786.979219	0.145986	0.513330	0.059109	0.155839	0.024388	139219.374592	16030.742638	0.026731	0.004183	0.154538	0.029253	41912.034938	0.005018	8268996.418407	1244328.717672	0.150481	198040.909368	1316050.611871	1330867.917860	3062591.266077	460862.488027	8362096.371440	3097072.730163 
	228.524440	122.537500	106.742609	1.000001	86.000000	2075.000000	587461.500000	68531.750000	40439803.750000	38439.875000	40279.375000	0.000045	591445.360740	0.116657	0.103769	0.103399	7621.785520	7590.364167	5233.154478	1.863819	5235.018297	0.689523	788.630575	787.233873	0.145986	0.513402	0.059180	0.155869	0.024418	139238.873780	16050.241826	0.026736	0.004188	0.154586	0.029233	41925.055738	0.005014	8277326.065532	1244731.362931	0.150378	198104.992300	1317376.315335	1332188.404160	3065676.320567	461011.615900	8370393.238134	3100145.643753 
	228.654180	122.800000	107.002089	1.000001	86.000000	2075.000000	587435.500000	68509.500000	40438235.500000	38438.000000	40276.750000	0.000045	591416.958034	0.116625	0.103736	0.103367	7622.151555	7590.754653	5233.518337	1.863819	5235.382156	0.689536	788.423258	787.026541	0.145986	0.513523	0.059302	0.155918	0.024467	139271.711716	16083.079762	0.026744	0.004197	0.154589	0.029231	41925.813396	0.005014	8277901.380162	1244403.539637	0.150328	198052.817644	1317467.879429	1332271.193078	3065889.400060	460890.199865	8370913.416656	3100338.302465 
	228.788081	123.087500	107.269891	1.000001	86.000000	2075.000000	587289.125000	68568.375000	40436658.625000	38443.625000	40273.125000	0.000045	591278.393308	0.116754	0.103865	0.103494	7623.937789	7592.434787	5235.171693	1.863819	5237.035512	0.689601	789.578309	788.181576	0.145986	0.513644	0.059423	0.155968	0.024517	139304.731239	16116.099285	0.026753	0.004205	0.154603	0.029224	41929.775305	0.005013	8280515.576287	1246229.818117	0.150501	198343.478661	1317883.941335	1332725.860166	3066857.620847	461566.599303	8373770.176491	3101396.361663 
	228.915741	123.362500	107.525211	1.000001	87.000000	2075.000000	594811.750000	68328.500000	40432287.750000	38415.500000	40277.500000	0.000045	598723.476949	0.114874	0.101991	0.101639	7616.682745	7586.654666	5229.317313	1.863819	5231.181131	0.689355	774.735994	773.339217	0.145986	0.513982	0.059761	0.156107	0.024655	139396.261872	16207.629918	0.026776	0.004229	0.156345	0.029598	42402.186187	0.005077	8271258.948959	1222761.887836	0.147833	194608.444512	1316410.704507	1330717.697190	3063429.240355	452874.773273	8361152.506388	3096723.150514 
	229.044961	123.662500	107.783651	1.000001	87.000000	2075.000000	594638.250000	68518.500000	40430885.000000	38415.750000	40281.250000	0.000045	598572.830327	0.115227	0.102343	0.101988	7618.599684	7588.295248	5230.934053	1.863819	5232.797872	0.689419	777.578714	776.181923	0.145986	0.514090	0.059869	0.156151	0.024700	139425.638518	16237.006564	0.026784	0.004237	0.156360	0.029589	42406.123042	0.005075	8273815.250638	1227256.620627	0.148330	195323.802887	1316817.552233	1331224.944869	3064376.018755	454539.489121	8364339.640077	3097903.570399 
	229.175221	123.962500	108.044171	1.000001	87.000000	2075.000000	594651.000000	68470.500000	40429539.000000	38425.750000	40276.875000	0.000045	598580.003985	0.115144	0.102260	0.101906	7618.508379	7588.268167	5230.884089	1.863819	5232.747908	0.689415	776.945608	775.548803	0.145986	0.514194	0.059973	0.156194	0.024742	139453.827431	16265.195478	0.026791	0.004244	0.156359	0.029590	42405.869442	0.005075	8273736.250554	1226255.566012	0.148211	195164.480222	1316804.978989	1331189.140216	3064346.759464	454168.728153	8364114.672630	3097820.249122 
	229.305221	124.250000	108.304171	1.000001	87.000000	2075.000000	594516.500000	68436.250000	40428264.500000	38418.125000	40272.500000	0.000045	598442.469320	0.115112	0.102228	0.101874	7620.259273	7590.038509	5232.632760	1.863819	5234.496579	0.689484	776.887909	775.491091	0.145986	0.514293	0.060071	0.156234	0.024783	139480.519605	16291.887651	0.026798	0.004251	0.156375	0.029583	42410.148712	0.005074	8276501.153912	1226164.314882	0.148150	195149.957166	1317245.026677	1331622.306094	3065370.797745	454134.931438	8366836.336262	3098828.272690 
	229.437833	124.462500	108.569395	1.000001	87.000000	2075.000000	594357.750000	68687.000000	40426826.250000	38422.875000	40271.375000	0.000045	598313.495547	0.115565	0.102680	0.102321	7621.901912	7591.327918	5233.897709	1.863819	5235.761528	0.689534	780.450977	779.054145	0.145986	0.514404	0.060183	0.156279	0.024828	139510.642014	16322.010060	0.026806	0.004259	0.156386	0.029575	42413.193931	0.005073	8278501.222498	1231798.021023	0.148795	196046.588636	1317563.347226	1332068.856655	3066111.563888	456221.489268	8369642.098411	3099867.443856 
	229.570941	124.750000	108.835612	1.000001	87.000000	2075.000000	594275.125000	68437.875000	40425468.875000	38414.875000	40270.125000	0.000045	598202.864360	0.115162	0.102278	0.101923	7623.311501	7593.044296	5235.590998	1.863819	5237.454816	0.689601	777.571169	776.174323	0.145986	0.514508	0.060287	0.156322	0.024871	139539.071350	16350.439396	0.026813	0.004266	0.156401	0.029571	42417.322623	0.005072	8281178.557811	1227244.604362	0.148197	195321.890440	1317989.458038	1332383.898276	3067103.169560	454535.038653	8371621.564864	3100600.579579 
	229.703282	125.062500	109.100292	1.000001	87.000000	2075.000000	594100.500000	68543.750000	40423899.000000	38412.500000	40271.250000	0.000045	598041.511740	0.115374	0.102489	0.102133	7625.368284	7594.932080	5237.452071	1.863819	5239.315890	0.689674	779.372910	777.976048	0.145986	0.514630	0.060409	0.156372	0.024921	139571.952277	16383.320323	0.026822	0.004275	0.156418	0.029563	42421.850827	0.005071	8284121.186116	1230093.393783	0.148488	195775.288999	1318457.791508	1332913.692544	3068193.031895	455590.145845	8374950.363058	3101833.467799 
	229.833022	125.262500	109.359772	1.000001	87.000000	2075.000000	594176.875000	68342.125000	40422712.875000	38409.500000	40272.750000	0.000045	598094.310986	0.115020	0.102136	0.101783	7624.695123	7594.533381	5237.033187	1.863819	5238.897006	0.689655	776.646238	775.249365	0.145986	0.514721	0.060500	0.156409	0.024958	139596.796237	16408.164283	0.026828	0.004281	0.156414	0.029566	42420.685538	0.005071	8283458.869339	1225782.110043	0.147980	195089.127424	1318352.380602	1332708.808059	3067947.729385	453993.374090	8373663.034857	3101356.679577 
	229.962762	125.500000	109.619253	1.000001	87.000000	2075.000000	593575.375000	68329.875000	40421431.375000	38412.875000	40263.000000	0.000045	597495.353642	0.115116	0.102232	0.101878	7632.338474	7602.082028	5244.560023	1.863819	5246.423841	0.689961	778.147249	776.750362	0.145986	0.514820	0.060599	0.156450	0.024999	139623.638503	16435.006549	0.026835	0.004288	0.156483	0.029536	42439.459552	0.005066	8295359.891957	1228155.405738	0.148053	195466.848866	1320246.485679	1334637.805532	3072355.515540	454872.372496	8385783.293034	3105845.664087 
	230.092242	125.775000	109.878213	1.000001	87.000000	2075.000000	593552.125000	68599.375000	40420114.125000	38410.375000	40264.375000	0.000045	597503.137517	0.115574	0.102689	0.102330	7632.239045	7601.629083	5244.084653	1.863819	5245.948471	0.689939	781.581387	780.184487	0.145986	0.514922	0.060701	0.156492	0.025040	139651.230271	16462.598317	0.026842	0.004295	0.156478	0.029535	42438.142099	0.005066	8294608.263002	1233585.257460	0.148721	196331.035924	1320126.860311	1334646.321308	3072077.134445	456883.428689	8385836.799276	3105865.481213 
	230.225622	126.087500	110.144973	1.000001	87.000000	2075.000000	593461.125000	68470.375000	40418975.125000	38408.125000	40260.750000	0.000045	597397.940354	0.115375	0.102490	0.102133	7633.583024	7603.123562	5245.559738	1.863819	5247.423556	0.689998	780.219569	778.822658	0.145986	0.515010	0.060789	0.156528	0.025076	139675.088885	16486.456931	0.026849	0.004301	0.156491	0.029531	42441.733101	0.005065	8296940.587326	1231432.007216	0.148420	195988.335775	1320498.060962	1334963.129365	3072940.958269	456085.928599	8387827.364581	3106602.727623 
	230.359262	126.312500	110.412254	1.000001	87.000000	2075.000000	593046.625000	68404.125000	40417568.125000	38408.125000	40261.750000	0.000045	596978.578963	0.115344	0.102459	0.102103	7638.945410	7608.495109	5250.907323	1.863819	5252.771141	0.690213	780.535420	779.138494	0.145986	0.515119	0.060898	0.156572	0.025121	139704.562005	16515.930051	0.026856	0.004309	0.156540	0.029510	42454.998180	0.005062	8305395.897357	1231931.390411	0.148329	196067.815016	1321843.764282	1336305.925025	3076072.554577	456270.885337	8396264.405229	3109727.557492 
	230.487966	126.575000	110.669660	1.000001	87.000000	2075.000000	593158.000000	68394.750000	40416277.500000	38402.625000	40258.750000	0.000045	597088.146584	0.115306	0.102421	0.102066	7637.543639	7607.126129	5249.516359	1.863819	5251.380177	0.690155	780.110245	778.713306	0.145986	0.515218	0.060997	0.156613	0.025162	139731.598056	16542.966102	0.026863	0.004316	0.156527	0.029516	42451.392168	0.005063	8303196.581011	1231259.105841	0.148287	195960.817688	1321493.732492	1335943.983513	3075257.992967	456021.891052	8393990.257835	3108885.280680 
	230.621604	126.700000	110.936937	1.000001	87.000000	2075.000000	592701.125000	68379.125000	40415047.375000	38411.625000	40255.500000	0.000045	596632.490158	0.115369	0.102484	0.102127	7643.376536	7612.894632	5255.263904	1.863819	5257.127723	0.690387	781.177791	779.780841	0.145986	0.515313	0.061092	0.156652	0.025201	139757.367370	16568.735416	0.026870	0.004323	0.156579	0.029493	42465.660558	0.005059	8312284.287022	1232947.033085	0.148328	196229.459440	1322940.084679	1337414.097579	3078623.810008	456647.049291	8403227.264252	3112306.394167 
	230.754203	127.000000	111.202135	1.000001	87.000000	2075.000000	592595.000000	68262.000000	40413904.750000	38403.375000	40257.125000	0.000045	596513.650027	0.115192	0.102307	0.101953	7644.899284	7614.549866	5256.899668	1.863819	5258.763486	0.690451	780.002185	778.605223	0.145986	0.515402	0.061181	0.156688	0.025237	139781.304229	16592.672275	0.026876	0.004329	0.156594	0.029487	42469.642112	0.005058	8314870.667343	1231088.210180	0.148059	195933.618821	1323351.719566	1337777.917542	3079581.728646	455958.596363	8405513.214307	3113153.042336 
	230.888363	127.262500	111.470456	1.000001	87.000000	2075.000000	592143.750000	68509.500000	40412325.250000	38408.500000	40255.125000	0.000045	596093.761295	0.115697	0.102812	0.102452	7650.284355	7619.528658	5261.851539	1.863819	5263.715358	0.690650	784.360699	782.963720	0.145986	0.515524	0.061303	0.156738	0.025287	139814.394043	16625.762090	0.026885	0.004337	0.156639	0.029465	42481.863233	0.005054	8322700.297376	1237979.629540	0.148747	197030.421408	1324597.842901	1339171.547031	3082481.591621	458510.973904	8414269.653576	3116396.167991 
	231.020443	127.550000	111.734615	1.000001	87.000000	2075.000000	592056.375000	68247.375000	40411236.625000	38410.125000	40257.125000	0.000045	595976.891643	0.115272	0.102387	0.102032	7651.784557	7621.354355	5263.658679	1.863819	5265.522498	0.690722	781.309599	779.912609	0.145986	0.515608	0.061387	0.156772	0.025321	139837.200828	16648.568874	0.026891	0.004343	0.156655	0.029461	42486.270569	0.005053	8325557.648254	1233155.378582	0.148117	196262.618629	1325052.604057	1339508.648345	3083539.869724	456724.214290	8416387.725273	3117180.638990 
	231.149404	127.825000	111.992536	1.000001	87.000000	2075.000000	592109.250000	68258.250000	40410039.000000	38407.000000	40252.875000	0.000045	596030.664168	0.115280	0.102395	0.102040	7651.094231	7620.659688	5262.943593	1.863819	5264.807412	0.690691	781.299724	779.902722	0.145986	0.515700	0.061479	0.156810	0.025359	139862.291719	16673.659765	0.026897	0.004350	0.156648	0.029463	42484.372103	0.005054	8324426.993462	1233139.745789	0.148135	196260.130595	1324872.654901	1339330.276879	3083121.108690	456718.424366	8415266.983413	3116765.549412 
	231.279403	128.112500	112.252536	1.000001	87.000000	2075.000000	591865.125000	68184.125000	40408471.625000	38400.375000	40252.375000	0.000045	595779.658173	0.115202	0.102318	0.101963	7654.317688	7623.934330	5266.191507	1.863819	5268.055326	0.690820	781.044448	779.647431	0.145986	0.515821	0.061600	0.156860	0.025409	139895.129938	16706.497984	0.026906	0.004358	0.156678	0.029451	42492.326410	0.005052	8329562.418107	1232736.092424	0.147995	196195.887218	1325689.982470	1340129.380240	3085023.117817	456568.923120	8420287.901889	3118625.148848 
	231.408624	128.375000	112.510977	1.000001	87.000000	2075.000000	591576.000000	68452.500000	40406457.250000	38394.250000	40248.000000	0.000045	595523.222496	0.115712	0.102826	0.102466	7657.613681	7626.826099	5269.048915	1.863819	5270.912733	0.690933	785.224678	783.827640	0.145986	0.515977	0.061756	0.156924	0.025472	139937.334737	16748.702783	0.026917	0.004369	0.156703	0.029437	42499.258282	0.005049	8334080.396000	1239345.612515	0.148708	197247.824178	1326409.040415	1340995.021109	3086696.442963	459016.893524	8425726.888183	3120639.588216 
	231.540964	128.712500	112.775657	1.000001	87.000000	2075.000000	591358.250000	68461.500000	40405211.000000	38398.125000	40249.875000	0.000045	595307.951253	0.115770	0.102884	0.102523	7660.382776	7629.542509	5271.744062	1.863819	5273.607881	0.691040	785.945229	784.548179	0.145986	0.516073	0.061852	0.156963	0.025512	139963.446741	16774.814787	0.026923	0.004376	0.156728	0.029426	42505.853789	0.005047	8338341.816533	1240484.888998	0.148769	197429.145519	1327087.266020	1341692.542699	3088274.746864	459438.847777	8430109.549061	3122262.795949 
	231.670704	128.975000	113.035138	1.000001	87.000000	2075.000000	591175.000000	68366.500000	40404083.500000	38402.250000	40248.750000	0.000045	595114.996406	0.115645	0.102760	0.102400	7662.866511	7632.116305	5274.298618	1.863819	5276.162437	0.691142	785.259552	783.862490	0.145986	0.516160	0.061939	0.156999	0.025547	139987.071176	16798.439222	0.026929	0.004382	0.156751	0.029417	42512.105997	0.005046	8342380.940850	1239400.715858	0.148567	197256.594141	1327730.112112	1342303.026347	3089770.718834	459037.302170	8433945.333990	3123683.457033 
	231.800445	129.187500	113.294618	1.000001	87.000000	2075.000000	591122.250000	68211.250000	40402818.000000	38403.000000	40245.375000	0.000045	595044.779047	0.115393	0.102508	0.102151	7663.770756	7633.213828	5275.374542	1.863819	5277.238360	0.691183	783.449509	782.052434	0.145986	0.516258	0.062037	0.157039	0.025587	140013.587721	16824.955767	0.026936	0.004389	0.156760	0.029414	42514.662883	0.005045	8344082.133122	1236538.753220	0.148194	196801.099001	1328000.865056	1342503.992604	3090400.790045	457977.316007	8435208.043225	3124151.127120 
	231.933045	129.425000	113.559818	1.000001	87.000000	2075.000000	590707.250000	68077.250000	40401542.000000	38397.125000	40240.250000	0.000045	594617.160171	0.115247	0.102363	0.102007	7669.282156	7638.823015	5280.961947	1.863819	5282.825765	0.691407	782.914027	781.516940	0.145986	0.516357	0.062136	0.157079	0.025628	140040.324926	16851.692973	0.026943	0.004396	0.156811	0.029393	42528.432375	0.005042	8352916.633279	1235692.059319	0.147935	196666.343588	1329406.918312	1343875.144929	3093672.827140	457663.725674	8443823.254189	3127341.945996 
	232.067465	129.762500	113.828659	1.000001	87.000000	2075.000000	590514.000000	68257.750000	40400048.250000	38397.250000	40240.750000	0.000045	594445.880321	0.115590	0.102705	0.102346	7671.491934	7640.760249	5282.873676	1.863819	5284.737494	0.691482	785.732615	784.335512	0.145986	0.516472	0.062251	0.157126	0.025675	140071.625676	16882.993722	0.026951	0.004404	0.156828	0.029384	42533.038498	0.005040	8355939.355618	1240148.632243	0.148415	197375.628636	1329887.999133	1344454.993303	3094792.353933	459314.308238	8447466.551862	3128691.315504 
	232.199545	130.000000	114.092819	1.000001	87.000000	2075.000000	590480.125000	67966.375000	40398935.875000	38393.625000	40240.625000	0.000045	594378.840598	0.115104	0.102220	0.101866	7672.357198	7642.000699	5284.095129	1.863819	5285.958948	0.691530	782.145566	780.748452	0.145986	0.516558	0.062337	0.157162	0.025710	140094.935492	16906.303538	0.026957	0.004410	0.156839	0.029382	42535.965217	0.005040	8357870.650946	1234476.968182	0.147702	196472.955981	1330195.374088	1344626.846257	3095507.648499	457213.691919	8448546.336673	3129091.235805 
	232.328245	130.200000	114.350220	1.000001	87.000000	2075.000000	590060.750000	68292.500000	40397589.500000	38394.375000	40242.375000	0.000045	593999.624787	0.115738	0.102852	0.102492	7677.255314	7646.392666	5288.464099	1.863819	5290.327917	0.691704	787.440097	786.042970	0.145986	0.516662	0.062441	0.157204	0.025753	140123.149441	16934.517487	0.026965	0.004417	0.156878	0.029361	42546.675976	0.005036	8364778.628174	1242848.371146	0.148581	197805.305087	1331294.811939	1345909.660794	3098066.158583	460314.211535	8456606.504504	3132076.483150 
	232.457465	130.475000	114.608659	1.000001	87.000000	2075.000000	589896.875000	68285.125000	40396130.375000	38394.750000	40240.625000	0.000045	593835.988663	0.115758	0.102872	0.102511	7679.370841	7648.486978	5290.533482	1.863819	5292.397301	0.691785	787.806114	786.408972	0.145986	0.516775	0.062554	0.157250	0.025799	140153.726941	16965.094987	0.026973	0.004425	0.156897	0.029353	42551.666820	0.005035	8368050.624568	1243427.074137	0.148592	197897.408456	1331815.565927	1346438.296365	3099278.009099	460528.545977	8459928.022390	3133306.674959 
	232.588505	130.737500	114.870740	1.000001	87.000000	2075.000000	589691.500000	68273.000000	40394730.250000	38394.250000	40233.750000	0.000045	593630.581845	0.115777	0.102892	0.102531	7682.028041	7651.121358	5293.143937	1.863819	5295.007756	0.691888	788.228715	786.831559	0.145986	0.516883	0.062662	0.157295	0.025843	140183.068835	16994.436881	0.026980	0.004433	0.156920	0.029343	42558.000522	0.005033	8372178.133861	1244095.245420	0.148599	198003.751134	1332472.478913	1347103.705185	3100806.716245	460776.016822	8464108.912625	3134855.152824 
	232.720586	131.037500	115.134901	1.000001	87.000000	2075.000000	589527.000000	68288.250000	40393499.750000	38393.750000	40233.000000	0.000045	593468.928266	0.115836	0.102950	0.102588	7684.120531	7653.162617	5295.164165	1.863819	5297.027984	0.691967	788.883826	787.486657	0.145986	0.516978	0.062757	0.157334	0.025882	140208.856610	17020.224656	0.026987	0.004439	0.156938	0.029335	42562.885191	0.005032	8375372.408828	1245131.050469	0.148666	198168.604497	1332980.863161	1347630.801578	3101989.781048	461159.648322	8467420.759559	3136081.762799 
	232.855266	131.200000	115.404260	1.000001	87.000000	2075.000000	589310.250000	68287.500000	40391965.000000	38391.000000	40236.750000	0.000045	593253.532152	0.115877	0.102991	0.102629	7686.910450	7655.912457	5297.887770	1.863819	5299.751588	0.692074	789.483595	788.086411	0.145986	0.517097	0.062876	0.157382	0.025931	140241.021449	17052.389495	0.026995	0.004448	0.156962	0.029324	42569.478184	0.005030	8379678.823653	1246079.349336	0.148703	198319.530830	1333666.249824	1348330.932015	3103584.749501	461510.870125	8471819.812320	3137711.041600 
	232.983966	131.500000	115.661661	1.000001	87.000000	2075.000000	588928.625000	68277.875000	40390570.625000	38395.750000	40235.000000	0.000045	592873.336859	0.115936	0.103049	0.102687	7691.839879	7660.782158	5302.733629	1.863819	5304.597448	0.692267	790.435754	789.038556	0.145986	0.517204	0.062983	0.157426	0.025975	140270.245169	17081.613215	0.027003	0.004455	0.157006	0.029305	42581.323704	0.005027	8387340.833273	1247584.828548	0.148746	198559.135098	1334885.695563	1349572.358323	3106422.530842	462068.455018	8479619.930039	3140599.974088 
	233.111626	131.762500	115.916981	1.000001	87.000000	2075.000000	588661.125000	68528.125000	40389111.375000	38384.250000	40227.125000	0.000045	592636.502421	0.116414	0.103526	0.103158	7694.913758	7663.472834	5305.399349	1.863819	5307.263168	0.692372	794.369835	792.972621	0.145986	0.517317	0.063096	0.157472	0.026021	140300.829392	17112.197438	0.027011	0.004463	0.157030	0.029292	42587.767752	0.005024	8391555.724455	1253805.159108	0.149413	199549.130671	1335556.515798	1350381.820983	3107983.601650	464372.281151	8484705.937959	3142483.680726 
	233.242406	132.050000	116.178542	1.000001	87.000000	2075.000000	588429.875000	68371.375000	40387596.625000	38389.250000	40225.500000	0.000045	592388.692255	0.116193	0.103306	0.102941	7698.132722	7666.855863	5308.756467	1.863819	5310.620286	0.692504	793.031907	791.634679	0.145986	0.517434	0.063213	0.157520	0.026069	140332.577736	17143.945782	0.027019	0.004472	0.157060	0.029280	42595.907386	0.005022	8396863.816986	1251689.677280	0.149066	199212.441547	1336401.324294	1351167.678877	3109949.561847	463588.769363	8489643.632639	3144312.456533 
	233.374227	132.300000	116.442183	1.000001	87.000000	2075.000000	588080.750000	68420.000000	40386233.750000	38387.625000	40222.750000	0.000045	592047.519141	0.116345	0.103457	0.103090	7702.568845	7671.160311	5313.037597	1.863819	5314.901415	0.692674	794.639397	793.242154	0.145986	0.517540	0.063318	0.157563	0.026112	140361.143648	17172.511694	0.027026	0.004479	0.157098	0.029263	42606.330954	0.005019	8403632.906000	1254231.329760	0.149249	199616.957783	1337478.657417	1352292.900551	3112456.631852	464530.122133	8496713.614531	3146930.968345 
	233.503707	132.525000	116.701142	1.000001	87.000000	2075.000000	588035.125000	68088.875000	40384815.625000	38382.625000	40224.500000	0.000045	591964.021823	0.115790	0.102905	0.102544	7703.655303	7672.678115	5314.531133	1.863819	5316.394951	0.692731	790.551942	789.154685	0.145986	0.517649	0.063428	0.157608	0.026157	140390.868393	17202.236439	0.027034	0.004487	0.157111	0.029260	42609.875046	0.005019	8405994.403937	1247768.446263	0.148438	198588.358742	1337854.501189	1352513.217155	3113331.260717	462136.461579	8498097.905679	3147443.668770 
	233.637869	132.862500	116.969467	1.000001	87.000000	2075.000000	587623.250000	68200.000000	40383348.000000	38383.000000	40222.250000	0.000045	591567.683313	0.116061	0.103174	0.102810	7708.816598	7677.613253	5319.441151	1.863819	5321.304969	0.692925	793.132991	791.735720	0.145986	0.517763	0.063542	0.157655	0.026203	140421.631537	17232.999583	0.027042	0.004495	0.157155	0.029240	42621.819792	0.005015	8413757.857338	1251849.437504	0.148786	199237.868156	1339090.092194	1353830.862080	3116206.613829	463647.939816	8506376.919470	3150509.970174 
	233.769687	133.137500	117.233103	1.000001	87.000000	2075.000000	587541.250000	68388.000000	40381719.750000	38383.375000	40223.625000	0.000045	591507.936545	0.116397	0.103509	0.103142	7709.595247	7678.125524	5319.925545	1.863819	5321.789363	0.692942	795.763297	794.366009	0.145986	0.517888	0.063667	0.157706	0.026255	140455.762581	17267.130627	0.027051	0.004503	0.157159	0.029236	42622.856404	0.005015	8414523.754859	1256008.307599	0.149267	199899.772366	1339211.988474	1354048.990644	3116490.279578	465188.262074	8507747.462745	3151017.578795 
	233.905407	133.400000	117.504543	1.000001	87.000000	2075.000000	587322.000000	68192.250000	40380375.000000	38382.125000	40214.500000	0.000045	591267.549121	0.116107	0.103220	0.102856	7712.729682	7681.478951	5323.255945	1.863819	5325.119763	0.693073	793.888225	792.490924	0.145986	0.517992	0.063771	0.157749	0.026297	140483.951759	17295.319805	0.027058	0.004511	0.157189	0.029225	42630.915413	0.005013	8419789.602009	1253043.524928	0.148821	199427.912922	1340050.073414	1354808.359772	3118440.593337	464090.194418	8512518.723473	3152784.712397 
	234.038268	133.650000	117.770264	1.000001	88.000000	2075.000000	594950.000000	68191.750000	40375557.750000	38362.250000	40224.375000	0.000045	598845.236491	0.114618	0.101735	0.101386	7702.664368	7672.602030	5314.296495	1.863819	5316.160313	0.692708	781.558397	780.161046	0.145986	0.518365	0.064144	0.157901	0.026450	140584.938805	17396.306851	0.027084	0.004537	0.158912	0.029604	43098.168805	0.005078	8405623.407024	1233548.193768	0.146753	196325.137058	1337795.455243	1352124.343214	3113193.854453	456869.701395	8495654.536707	3146538.717299 
	234.171388	133.987500	118.036504	1.000001	88.000000	2075.000000	594906.625000	68343.375000	40373916.875000	38366.750000	40220.000000	0.000045	598819.429691	0.114881	0.101997	0.101646	7702.996323	7672.729267	5314.395607	1.863819	5316.259426	0.692709	783.588094	782.190727	0.145986	0.518492	0.064271	0.157953	0.026502	140619.339630	17430.707676	0.027093	0.004546	0.158912	0.029602	43098.257773	0.005078	8405780.118304	1236757.413761	0.147132	196835.899879	1337820.396598	1352223.274846	3113251.895668	458058.301393	8496276.142980	3146768.941844 
	234.300348	134.225000	118.294424	1.000001	88.000000	2075.000000	594772.750000	68300.750000	40372422.000000	38351.875000	40216.125000	0.000045	598681.565269	0.114835	0.101952	0.101601	7704.770170	7674.533848	5316.174561	1.863819	5318.038379	0.692778	783.421584	782.024202	0.145986	0.518607	0.064386	0.158000	0.026549	140650.680517	17462.048563	0.027101	0.004554	0.158928	0.029595	43102.544522	0.005076	8408592.903077	1236494.113440	0.147051	196793.994365	1338268.064844	1352660.079103	3114293.667806	457960.782756	8499020.667244	3147785.432313 
	234.429568	134.462500	118.552865	1.000001	88.000000	2075.000000	594464.625000	68361.875000	40370979.125000	38365.375000	40216.500000	0.000045	598382.433173	0.114997	0.102114	0.101761	7708.621794	7678.249109	5319.865080	1.863819	5321.728898	0.692923	785.046015	783.648617	0.145986	0.518719	0.064498	0.158046	0.026595	140680.932048	17492.300094	0.027109	0.004562	0.158961	0.029580	43111.590709	0.005074	8414428.150416	1239062.551432	0.147255	197202.773644	1339196.772567	1353638.404296	3116454.870524	458912.056086	8505167.670591	3150062.100219 
	234.562948	134.775000	118.819626	1.000001	88.000000	2075.000000	594361.125000	68471.375000	40369735.375000	38359.750000	40217.625000	0.000045	598292.132746	0.115202	0.102317	0.101962	7709.785258	7679.250595	5320.845234	1.863819	5322.709052	0.692961	786.714764	785.317354	0.145986	0.518815	0.064594	0.158085	0.026634	140707.009366	17518.377412	0.027116	0.004568	0.158970	0.029575	43113.908939	0.005073	8415977.916951	1241701.066878	0.147541	197622.706086	1339443.425376	1353943.656045	3117028.858130	459889.284029	8507085.625412	3150772.453856 
	234.696589	135.000000	119.086908	1.000001	88.000000	2075.000000	594032.375000	68459.125000	40368027.875000	38358.625000	40215.125000	0.000045	597964.141353	0.115245	0.102360	0.102005	7714.014180	7683.434393	5324.999741	1.863819	5326.863559	0.693124	787.474845	786.077418	0.145986	0.518947	0.064726	0.158139	0.026688	140742.810999	17554.179045	0.027125	0.004578	0.159007	0.029559	43124.071322	0.005070	8422546.796846	1242902.837950	0.147569	197813.973742	1340488.894254	1355005.846417	3119461.776610	460334.384426	8513759.569640	3153244.285052 
	234.829449	135.300000	119.352628	1.000001	88.000000	2075.000000	594005.000000	68570.000000	40366441.250000	38356.875000	40213.875000	0.000045	597949.650828	0.115437	0.102552	0.102194	7714.201119	7683.471121	5325.009244	1.863819	5326.873062	0.693122	788.951410	787.553966	0.145986	0.519070	0.064848	0.158189	0.026738	140776.079263	17587.447309	0.027134	0.004586	0.159007	0.029557	43123.942167	0.005070	8422561.822596	1245237.476634	0.147845	198185.542734	1340491.285674	1355062.506424	3119467.341702	461199.065420	8514115.575247	3153376.138980 
	234.961528	135.600000	119.616786	1.000001	88.000000	2075.000000	593698.000000	68628.500000	40364804.500000	38356.875000	40210.625000	0.000045	597651.391880	0.115595	0.102710	0.102351	7718.050904	7687.186674	5328.696705	1.863819	5330.560524	0.693266	790.547928	789.150468	0.145986	0.519196	0.064975	0.158241	0.026790	140810.399606	17621.767652	0.027143	0.004595	0.159040	0.029542	43132.941122	0.005067	8428392.235966	1247761.777883	0.148043	198587.297437	1341419.224047	1356039.250666	3121626.754061	462133.991808	8520252.645177	3155649.127843 
	235.091789	135.700000	119.877307	1.000001	88.000000	2075.000000	593364.500000	68671.000000	40363419.500000	38353.125000	40213.000000	0.000045	597324.983657	0.115732	0.102846	0.102485	7722.268433	7691.285596	5332.771851	1.863819	5334.635670	0.693427	792.019027	790.621553	0.145986	0.519303	0.065082	0.158285	0.026834	140839.441949	17650.809995	0.027150	0.004603	0.159077	0.029526	43142.916843	0.005064	8434835.635338	1250087.777113	0.148205	198957.491419	1342444.722095	1357107.923222	3124013.198273	462995.473005	8526967.318200	3158136.043778 
	235.221529	135.950000	120.136786	1.000001	88.000000	2075.000000	593303.250000	68659.750000	40362190.500000	38358.500000	40211.125000	0.000045	597262.846434	0.115725	0.102839	0.102479	7723.071831	7692.092261	5333.557414	1.863819	5335.421233	0.693456	792.048327	790.650840	0.145986	0.519398	0.065177	0.158324	0.026873	140865.213743	17676.581789	0.027157	0.004609	0.159083	0.029523	43144.746003	0.005064	8436077.724851	1250134.085305	0.148189	198964.861591	1342642.406624	1357304.552492	3124473.231426	463012.624187	8528202.777313	3158593.621227 
	235.354129	136.287500	120.401987	1.000001	88.000000	2075.000000	592820.625000	68755.375000	40360755.375000	38360.875000	40201.875000	0.000045	596794.432796	0.115980	0.103094	0.102731	7729.133537	7697.936545	5339.377053	1.863819	5341.240871	0.693686	794.614904	793.217403	0.145986	0.519509	0.065288	0.158369	0.026918	140895.308691	17706.676737	0.027165	0.004617	0.159136	0.029499	43159.023016	0.005060	8445279.420719	1254192.194058	0.148508	199610.729147	1344106.900846	1358847.969456	3127881.266933	464515.627429	8537900.359787	3162185.318440 
	235.483349	136.512500	120.660428	1.000001	88.000000	2075.000000	592811.750000	68733.250000	40359431.000000	38347.250000	40204.000000	0.000045	596783.068287	0.115944	0.103058	0.102696	7729.280723	7698.111286	5339.529045	1.863819	5341.392864	0.693690	794.359430	792.961915	0.145986	0.519612	0.065390	0.158411	0.026960	140923.081919	17734.449965	0.027172	0.004624	0.159137	0.029498	43159.271701	0.005060	8445519.743216	1253788.231112	0.148456	199546.436498	1344145.149329	1358876.360375	3127970.275265	464366.011523	8538078.745334	3162251.387161 
	235.611790	136.812500	120.917308	1.000001	88.000000	2075.000000	592407.125000	68862.125000	40357846.125000	38343.750000	40201.000000	0.000045	596396.004355	0.116241	0.103354	0.102988	7734.297064	7702.879961	5344.270491	1.863819	5346.134310	0.693876	797.134439	795.736908	0.145986	0.519734	0.065513	0.158461	0.027010	140956.318974	17767.687020	0.027180	0.004633	0.159180	0.029478	43170.847153	0.005056	8453016.659161	1258175.898883	0.148843	200244.754960	1345338.319615	1360159.239248	3130746.910800	465991.073660	8546139.317410	3165236.784226 
	235.741269	137.037500	121.176268	1.000001	88.000000	2075.000000	592061.250000	68952.250000	40356520.250000	38347.750000	40198.000000	0.000045	596062.862903	0.116461	0.103573	0.103206	7738.619787	7707.016636	5348.384383	1.863819	5350.248201	0.694037	799.257060	797.859515	0.145986	0.519837	0.065616	0.158503	0.027052	140984.125212	17795.493258	0.027188	0.004640	0.159217	0.029461	43180.883644	0.005053	8459521.320445	1261532.049915	0.149126	200778.902563	1346373.567791	1361261.896830	3133156.044609	467234.092561	8553067.524814	3167802.786968 
	235.871272	137.350000	121.436272	1.000001	88.000000	2075.000000	592021.375000	68857.375000	40354969.125000	38350.875000	40197.250000	0.000045	596012.287246	0.116309	0.103422	0.103055	7739.276461	7707.791855	5349.132941	1.863819	5350.996760	0.694064	798.164561	796.767001	0.145986	0.519957	0.065735	0.158552	0.027101	141016.656290	17828.024336	0.027196	0.004649	0.159223	0.029459	43182.582606	0.005053	8460704.900676	1259804.625059	0.148901	200503.974576	1346561.940286	1361407.691637	3133594.407658	466594.305577	8553983.581329	3168142.067159 
	235.998930	137.612500	121.691589	1.000001	88.000000	2075.000000	591626.125000	68862.125000	40353693.625000	38352.000000	40193.375000	0.000045	595620.234749	0.116395	0.103507	0.103140	7744.370651	7712.803880	5354.123039	1.863819	5355.986857	0.694260	799.344470	797.946897	0.145986	0.520055	0.065834	0.158593	0.027141	141043.407530	17854.775576	0.027203	0.004655	0.159268	0.029439	43194.771932	0.005050	8468594.971084	1261670.212452	0.148982	200800.891796	1347817.682998	1362693.474245	3136516.655957	467285.263871	8562062.398118	3171134.221525 
	236.129190	137.800000	121.952109	1.000001	88.000000	2075.000000	591401.875000	68788.375000	40352233.375000	38355.500000	40193.125000	0.000045	595388.963862	0.116314	0.103427	0.103060	7747.378849	7715.867249	5357.161298	1.863819	5359.025117	0.694378	799.041631	797.644043	0.145986	0.520168	0.065947	0.158639	0.027187	141074.034363	17885.402410	0.027211	0.004663	0.159295	0.029428	43202.119925	0.005048	8473398.901903	1261191.356851	0.148841	200724.679621	1348582.251729	1363438.479245	3138295.889594	467107.909945	8566743.406299	3172867.928259 
	236.258670	138.112500	122.211070	1.000001	88.000000	2075.000000	591211.125000	68925.375000	40350648.625000	38345.125000	40194.000000	0.000045	595215.340564	0.116583	0.103695	0.103326	7749.638746	7717.907619	5359.174413	1.863819	5361.038232	0.694456	801.328166	799.930562	0.145986	0.520291	0.066070	0.158689	0.027238	141107.273394	17918.641440	0.027219	0.004672	0.159313	0.029419	43206.925974	0.005046	8476581.929999	1264806.676745	0.149212	201300.075197	1349088.845983	1364024.352653	3139474.788888	468446.917313	8570424.560401	3174231.318667 
	236.391270	138.412500	122.476270	1.000001	88.000000	2075.000000	590770.750000	68989.250000	40349228.000000	38343.875000	40191.375000	0.000045	594785.335790	0.116778	0.103890	0.103518	7755.241409	7723.339472	5364.581828	1.863819	5366.445646	0.694667	803.396837	801.999219	0.145986	0.520401	0.066179	0.158734	0.027283	141137.070878	17948.438924	0.027227	0.004680	0.159361	0.029397	43220.095767	0.005042	8485131.839319	1268077.523362	0.149447	201820.646192	1350449.605236	1365447.073127	3142641.421970	469658.341986	8579363.783864	3177542.142172 
	236.521011	138.637500	122.735750	1.000001	88.000000	2075.000000	590574.250000	69074.750000	40347563.250000	38345.750000	40190.250000	0.000045	594600.089010	0.116962	0.104073	0.103699	7757.657543	7725.602587	5366.816299	1.863819	5368.680118	0.694753	805.049057	803.651422	0.145986	0.520529	0.066308	0.158787	0.027335	141171.989898	17983.357944	0.027236	0.004689	0.159381	0.029387	43225.428691	0.005041	8488664.863916	1270689.896966	0.149693	202236.418035	1351011.903120	1366064.687762	3143949.949599	470625.887765	8583244.374136	3178979.397828 
	236.654131	138.900000	123.001991	1.000001	88.000000	2075.000000	590174.875000	69086.375000	40346218.375000	38346.250000	40187.500000	0.000045	594204.771347	0.117061	0.104171	0.103797	7762.818624	7730.669965	5371.860532	1.863819	5373.724350	0.694950	806.340770	804.943121	0.145986	0.520633	0.066412	0.158829	0.027378	141200.200186	18011.568232	0.027243	0.004696	0.159426	0.029367	43237.688233	0.005037	8496640.530245	1272732.262064	0.149792	202561.470278	1352281.268835	1367368.194483	3146903.900091	471382.319283	8591434.554898	3182012.798111 
	236.783351	139.150000	123.260431	1.000001	88.000000	2075.000000	590025.250000	68990.250000	40344698.000000	38342.250000	40186.000000	0.000045	594044.990075	0.116928	0.104038	0.103666	7764.906602	7732.858099	5374.022495	1.863819	5375.886313	0.695033	805.540593	804.142928	0.145986	0.520751	0.066530	0.158877	0.027426	141232.092665	18043.460711	0.027252	0.004704	0.159445	0.029360	43242.846910	0.005036	8500058.907913	1271467.040101	0.149583	202360.104108	1352825.320107	1367876.441225	3148169.965894	470913.718556	8594627.965890	3183195.542922 
	236.911791	139.412500	123.517312	1.000001	88.000000	2075.000000	589912.375000	69180.375000	40343260.875000	38342.000000	40187.250000	0.000045	593954.993634	0.117272	0.104382	0.104006	7766.083146	7733.756180	5374.895832	1.863819	5376.759650	0.695065	808.295797	806.898118	0.145986	0.520862	0.066641	0.158923	0.027471	141262.239691	18073.607737	0.027259	0.004712	0.159452	0.029354	43244.850737	0.005035	8501439.781498	1275823.395937	0.150071	203053.439124	1353045.092790	1368196.521799	3148681.400555	472527.183680	8596639.093045	3183940.404831 
	237.041531	139.675000	123.776791	1.000001	88.000000	2075.000000	589283.250000	69177.750000	40341854.500000	38336.750000	40184.000000	0.000045	593329.849094	0.117393	0.104503	0.104125	7774.265651	7741.818129	5382.933562	1.863819	5384.797381	0.695379	810.072846	808.675152	0.145986	0.520971	0.066750	0.158967	0.027516	141291.742471	18103.110517	0.027267	0.004720	0.159525	0.029323	43264.408034	0.005030	8514148.603637	1278633.146822	0.150177	203500.624512	1355067.763052	1370263.166928	3153388.371717	473567.832156	8609624.217639	3188749.710237 
	237.171531	139.975000	124.036792	1.000001	88.000000	2075.000000	589099.250000	69348.250000	40340518.000000	38341.875000	40178.875000	0.000045	593167.013689	0.117719	0.104828	0.104446	7776.399831	7743.684369	5384.776782	1.863819	5386.640600	0.695450	812.789672	811.391965	0.145986	0.521074	0.066853	0.159009	0.027558	141319.780162	18131.148208	0.027274	0.004727	0.159541	0.029314	43268.789618	0.005028	8517063.001242	1282928.822638	0.150630	204184.302010	1355531.603469	1370823.532477	3154467.778238	475158.823199	8613145.101012	3190053.741116 
	237.304132	140.200000	124.301993	1.000001	88.000000	2075.000000	588892.750000	69201.000000	40338994.250000	38338.500000	40180.500000	0.000045	592944.727107	0.117510	0.104620	0.104240	7779.315094	7746.758684	5387.824845	1.863819	5389.688664	0.695567	811.497973	810.100250	0.145986	0.521192	0.066971	0.159058	0.027606	141351.746947	18163.114993	0.027283	0.004735	0.159568	0.029303	43276.096650	0.005026	8521882.433869	1280886.433955	0.150306	203859.246013	1356298.639387	1371533.663965	3156252.753285	474402.382946	8617606.992279	3191706.293437 
	237.438552	140.362500	124.570832	1.000001	88.000000	2075.000000	588405.750000	69404.250000	40337458.500000	38330.500000	40180.500000	0.000045	592484.832338	0.117953	0.105061	0.104677	7785.353504	7752.423104	5393.462802	1.863819	5395.326621	0.695786	815.518726	814.120987	0.145986	0.521311	0.067090	0.159106	0.027655	141383.966429	18195.334475	0.027291	0.004744	0.159618	0.029279	43289.720420	0.005022	8530796.864659	1287243.804803	0.150894	204871.052207	1357717.413988	1373087.296671	3159554.394318	476756.964742	8627368.762205	3195321.763780 
	237.566472	140.587500	124.826673	1.000001	88.000000	2075.000000	588452.875000	69429.125000	40335946.375000	38335.375000	40179.125000	0.000045	592534.547089	0.117986	0.105094	0.104709	7784.700298	7751.745377	5392.759012	1.863819	5394.622831	0.695756	815.701409	814.303655	0.145986	0.521428	0.067207	0.159154	0.027703	141415.691198	18227.059244	0.027299	0.004752	0.159611	0.029282	43287.856895	0.005023	8529684.070446	1287532.628252	0.150947	204917.019850	1357540.307429	1372919.033053	3159142.248313	476863.936389	8626311.529874	3194930.196250 
	237.696472	140.900000	125.086673	1.000001	88.000000	2075.000000	587983.125000	69412.125000	40334333.625000	38340.500000	40183.125000	0.000045	592066.042247	0.118051	0.105159	0.104774	7790.860371	7757.834285	5398.820118	1.863819	5400.683936	0.695992	816.849138	815.451367	0.145986	0.521553	0.067332	0.159205	0.027754	141449.528125	18260.896171	0.027308	0.004760	0.159665	0.029258	43302.487343	0.005019	8539267.560375	1289347.329078	0.150990	205205.838228	1359065.566015	1374470.315711	3162691.689028	477536.047807	8636058.534000	3198540.197778 
	237.828553	141.237500	125.350834	1.000001	88.000000	2075.000000	587742.625000	69643.625000	40332997.875000	38327.250000	40175.000000	0.000045	591854.397420	0.118493	0.105600	0.105210	7793.646352	7760.253943	5401.216743	1.863819	5403.080561	0.696083	820.530428	819.132644	0.145986	0.521656	0.067435	0.159247	0.027796	141477.554141	18288.922187	0.027315	0.004768	0.159686	0.029247	43308.198873	0.005017	8543056.973597	1295167.963568	0.151605	206132.220246	1359668.669383	1375205.214768	3164095.175406	479691.838358	8640676.044615	3200250.386894
