Repository: greenteawarrior/MatSci

# matsci
Some useful jupyter notebooks (code and visualizations) from MatSci projects at Olin College. We analyzed firefighter jackets and various gluten-free breads.

File: FirefighterJacket/data/DMA/feb26_dma/Nomex Feb26_30_DCnone.txt (part 27 of 32)
1) DMA8000 Temperature Scan 
	Time     	Sample     	Program     	Frequency     	Raw Dynamic	Raw Static	In-Phase     	Out-Of-Phase	Zero Displacement	Min Displacement	Max Displacement	Spring     	C*     	Measured     	Corrected     	Corrected     	Stiffness*	Total     	Stiffness     	Inertia     	Sample     	Ratio of     	Total     	Sample     	Total Applied	Static Force	Static     	Static     	Static     	Static Stress	Static     	Static Strain	Static     	Dynamic Force	Displacement	Dynamic     	Dynamic     	Storage     	Loss Modulus	Tan Delta     	Loss Viscosity	Storage     	Complex     	Shear Storage	Shear Loss	Complex     	Shear Complex 
	          	Temperature	Temperature	          	Force     	Force     	Angle     	Angle     	               	               	               	Stiffness     	          	Tan Delta     	Total Tan Delta	Total Delta	          	Stiffness'	Less Spring	          	Stiffness'	Sample to Total	Stiffness''	Stiffness''	Static Force	          	Force Corrected	Displacement	Displacement Co	          	Stress Correcte	          	Strain Correcte	          	Amplitude     	Stress     	Strain     	Modulus     	          	          	               	Viscosity     	Viscosity     	Modulus     	Modulus     	Modulus     	Modulus      
	247.500045	139.962500	139.274466	1.000001	88.000000	2075.000000	599999.125000	66641.875000	40368027.625000	38352.500000	40222.000000	0.000045	603688.735612	0.111070	0.098197	0.097883	7640.864560	7613.643465	5255.208808	1.863819	5257.072626	0.690312	748.573143	747.175716	0.145986	0.518947	0.064726	0.158139	0.026688	140742.816241	17554.184287	0.027125	0.004578	0.158362	0.029854	42949.097832	0.005121	8312197.171787	1181393.584823	0.142128	188024.479815	1322926.219870	1336221.159924	3078591.545106	437553.179564	8395731.809969	3109530.299988 
	247.629525	139.687500	139.015505	1.000001	88.000000	2075.000000	600613.875000	66607.125000	40370346.125000	38343.500000	40226.125000	0.000045	604295.900982	0.110898	0.098026	0.097714	7633.187413	7606.111194	5247.716309	1.863819	5249.580127	0.690010	746.528688	745.131284	0.145986	0.518768	0.064547	0.158066	0.026615	140694.203884	17505.571930	0.027113	0.004565	0.158293	0.029885	42930.346926	0.005126	8300350.440128	1178161.040026	0.141941	187510.004740	1321040.755460	1334282.083918	3074203.866714	436355.940750	8383548.226447	3105017.861647 
	247.761865	139.375000	138.750825	1.000001	88.000000	2075.000000	600932.125000	66404.375000	40372899.125000	38356.625000	40229.000000	0.000045	604589.910498	0.110502	0.097631	0.097322	7629.475427	7602.699967	5244.348860	1.863819	5246.212678	0.689877	743.186006	741.788629	0.145986	0.518570	0.064349	0.157985	0.026534	140640.677228	17452.045274	0.027099	0.004551	0.158262	0.029901	42922.053574	0.005129	8295026.012709	1172875.815077	0.141395	186668.835730	1320193.347189	1333325.064714	3072231.856559	434398.450029	8377535.092682	3102790.775067 
	247.893425	139.050000	138.487705	1.000001	88.000000	2075.000000	601739.000000	66146.500000	40375672.500000	38356.750000	40231.250000	0.000045	605363.678778	0.109926	0.097055	0.096752	7619.723527	7593.393105	5235.089537	1.863819	5236.953355	0.689503	737.901809	736.504460	0.145986	0.518356	0.064135	0.157897	0.026446	140582.533120	17393.901166	0.027084	0.004536	0.158176	0.029941	42898.799921	0.005136	8280385.675261	1164520.774538	0.140636	185339.090782	1317863.266961	1330832.134034	3066809.509356	431303.990570	8361871.534854	3096989.457353 
	248.026286	138.812500	138.221984	1.000001	88.000000	2075.000000	602255.750000	66102.000000	40378018.000000	38356.375000	40237.250000	0.000045	605872.480653	0.109757	0.096888	0.096586	7613.324606	7587.131215	5228.867836	1.863819	5230.731654	0.689252	736.018062	734.620736	0.145986	0.518175	0.063953	0.157823	0.026372	140533.361870	17344.729916	0.027071	0.004523	0.158119	0.029966	42883.189443	0.005140	8270548.260380	1161542.333597	0.140443	184865.057559	1316297.594996	1329215.726697	3063166.022363	430200.864295	8351715.339977	3093227.903695 
	248.160186	138.500000	137.954184	1.000001	88.000000	2075.000000	602698.000000	66018.000000	40380252.750000	38359.625000	40243.250000	0.000045	606302.940392	0.109537	0.096668	0.096369	7607.919339	7581.897982	5223.672882	1.863819	5225.536700	0.689043	733.844675	732.447372	0.145986	0.518002	0.063781	0.157753	0.026301	140486.514447	17297.882493	0.027059	0.004511	0.158071	0.029988	42870.162053	0.005144	8262334.281598	1158105.928879	0.140167	184318.137195	1314990.300706	1327845.121484	3060123.807999	428928.121807	8343103.566621	3090038.358008 
	248.291226	138.200000	137.692103	1.000001	88.000000	2075.000000	603282.125000	65954.875000	40382724.375000	38358.125000	40242.125000	0.000045	606876.732031	0.109327	0.096458	0.096161	7600.726180	7574.873507	5216.690728	1.863819	5218.554547	0.688760	731.570106	730.172828	0.145986	0.517811	0.063590	0.157674	0.026223	140434.703711	17246.071757	0.027045	0.004498	0.158006	0.030017	42852.572938	0.005149	8251294.479965	1154509.543713	0.139919	183745.755172	1313233.263097	1326025.680690	3056034.992579	427596.127301	8331671.673897	3085804.323666 
	248.426426	137.887500	137.421703	1.000001	88.000000	2075.000000	603791.625000	65884.625000	40385242.625000	38358.625000	40245.250000	0.000045	607375.592390	0.109118	0.096250	0.095955	7594.483419	7568.795263	5210.655589	1.863819	5212.519407	0.688516	729.405613	728.008361	0.145986	0.517616	0.063395	0.157595	0.026143	140381.918133	17193.286179	0.027032	0.004484	0.157950	0.030042	42837.380106	0.005153	8241752.045969	1151087.204889	0.139665	183201.073463	1311714.538761	1324446.172751	3052500.757766	426328.594403	8321747.324961	3082128.638874 
	248.558506	137.625000	137.157543	1.000001	88.000000	2075.000000	604337.375000	65793.375000	40387639.375000	38357.125000	40247.875000	0.000045	607908.242267	0.108869	0.096001	0.095708	7587.829124	7562.335299	5204.236634	1.863819	5206.100452	0.688255	726.897786	725.500558	0.145986	0.517431	0.063210	0.157519	0.026068	140331.681706	17143.049752	0.027019	0.004471	0.157890	0.030070	42821.166887	0.005158	8231602.743856	1147122.003716	0.139356	182569.992595	1310099.228440	1322759.158182	3048741.756984	424860.001376	8311147.491416	3078202.774599 
	248.687987	137.362500	136.898582	1.000001	88.000000	2075.000000	604881.000000	65668.250000	40389835.500000	38356.125000	40251.750000	0.000045	608435.159421	0.108564	0.095697	0.095407	7581.257910	7555.997071	5197.935970	1.863819	5199.799789	0.687999	723.988543	722.591337	0.145986	0.517261	0.063040	0.157449	0.025998	140285.652447	17097.020494	0.027007	0.004459	0.157831	0.030097	42805.210265	0.005162	8221640.477652	1142522.102829	0.138965	181837.896212	1308513.685785	1321087.842040	3045052.028760	423156.334381	8300646.294068	3074313.442247 
	248.818247	137.050000	136.638062	1.000001	88.000000	2075.000000	605259.625000	65759.375000	40391899.625000	38357.875000	40252.500000	0.000045	608821.409820	0.108647	0.095780	0.095489	7576.448185	7551.138253	5193.112447	1.863819	5194.976266	0.687803	724.145620	722.748435	0.145986	0.517102	0.062881	0.157384	0.025933	140242.391580	17053.759626	0.026996	0.004448	0.157786	0.030115	42793.013488	0.005166	8214013.785717	1142770.496461	0.139124	181877.429255	1307299.861026	1319891.028044	3042227.328043	423248.332022	8293126.483995	3071528.327405 
	248.950067	136.812500	136.374422	1.000001	88.000000	2075.000000	606011.500000	65528.500000	40394263.500000	38363.000000	40257.000000	0.000045	609544.028307	0.108131	0.095265	0.094979	7567.466255	7542.544057	5184.558660	1.863819	5186.422478	0.687453	719.435375	718.038214	0.145986	0.516919	0.062698	0.157309	0.025858	140192.850514	17004.218560	0.026983	0.004435	0.157706	0.030153	42771.219955	0.005172	8200489.001918	1135322.951595	0.138446	180692.116614	1305147.326535	1317595.987004	3037218.148859	420489.982072	8278706.304429	3066187.520159 
	249.080327	136.462500	136.113902	1.000001	88.000000	2075.000000	606417.500000	65629.750000	40396396.750000	38368.750000	40257.500000	0.000045	609958.562848	0.108225	0.095360	0.095072	7562.323322	7537.344413	5179.395469	1.863819	5181.259288	0.687242	719.650659	718.253520	0.145986	0.516754	0.062533	0.157242	0.025791	140148.144709	16959.512755	0.026971	0.004424	0.157658	0.030173	42758.109427	0.005175	8192325.245907	1135663.381915	0.138625	180746.297740	1303848.025441	1316316.412415	3034194.535521	420616.067376	8270666.493805	3063209.812520 
	249.208507	136.250000	135.857541	1.000001	88.000000	2075.000000	606852.250000	65541.000000	40398339.000000	38363.500000	40260.250000	0.000045	610381.254636	0.108002	0.095136	0.094851	7557.086379	7532.277691	5174.361926	1.863819	5176.225745	0.687036	717.482969	716.085849	0.145986	0.516604	0.062383	0.157180	0.025729	140107.443211	16918.811257	0.026961	0.004413	0.157610	0.030195	42745.297303	0.005179	8184366.481598	1132235.978457	0.138341	180200.809969	1302581.349764	1314986.883838	3031246.845036	419346.658688	8262312.812767	3060115.856580 
	249.338248	135.975000	135.598060	1.000001	88.000000	2075.000000	607142.375000	65508.625000	40400349.375000	38374.500000	40262.875000	0.000045	610666.229187	0.107897	0.095032	0.094747	7553.559776	7528.832915	5170.951483	1.863819	5172.815302	0.686897	716.365459	714.968359	0.145986	0.516449	0.062228	0.157117	0.025666	140065.315687	16876.683733	0.026950	0.004402	0.157579	0.030209	42736.674002	0.005182	8178974.074694	1130469.064758	0.138216	179919.597143	1301723.122230	1314098.226307	3029249.657294	418692.246206	8256729.208402	3058047.854964 
	249.466428	135.787500	135.341700	1.000001	88.000000	2075.000000	607709.250000	65242.750000	40402123.250000	38370.000000	40268.875000	0.000045	611201.398038	0.107358	0.094495	0.094215	7546.945868	7522.613271	5164.762125	1.863819	5166.625943	0.686643	711.729964	710.332883	0.145986	0.516312	0.062091	0.157061	0.025609	140028.145378	16839.513424	0.026940	0.004393	0.157520	0.030237	42720.822235	0.005186	8169187.798190	1123139.701046	0.137485	178753.093602	1300165.589183	1312395.987410	3025625.110441	415977.667054	8246033.717501	3054086.562037 
	249.595388	135.525000	135.083780	1.000001	88.000000	2075.000000	608182.625000	65310.375000	40404134.375000	38375.750000	40266.125000	0.000045	611679.287237	0.107386	0.094523	0.094243	7541.049634	7516.709429	5158.892610	1.863819	5160.756429	0.686401	711.378115	709.981053	0.145986	0.516156	0.061935	0.156997	0.025546	139986.005184	16797.373231	0.026929	0.004382	0.157465	0.030261	42705.797243	0.005190	8159907.240849	1122583.407976	0.137573	178664.556881	1298688.543778	1310920.652681	3022187.866981	415771.632584	8236763.908667	3050653.299506 
	249.724348	135.287500	134.825860	1.000001	88.000000	2075.000000	608589.750000	65206.500000	40406199.250000	38373.125000	40271.250000	0.000045	612073.011533	0.107144	0.094281	0.094003	7536.198751	7512.038983	5154.257397	1.863819	5156.121216	0.686211	709.116133	707.719093	0.145986	0.515997	0.061776	0.156932	0.025480	139942.740421	16754.108467	0.026918	0.004371	0.157421	0.030281	42693.961346	0.005194	8152578.294698	1119006.919114	0.137258	178095.341450	1297522.106695	1309687.584124	3019473.442481	414447.007079	8229016.304287	3047783.816402 
	249.854612	135.037500	134.565333	1.000001	88.000000	2075.000000	609264.875000	65255.125000	40408189.625000	38375.000000	40273.000000	0.000045	612749.475110	0.107105	0.094242	0.093964	7527.878934	7503.763090	5146.015457	1.863819	5147.879275	0.685869	708.042311	706.645291	0.145986	0.515843	0.061622	0.156869	0.025418	139901.038250	16712.406296	0.026907	0.004360	0.157343	0.030314	42672.716221	0.005200	8139546.586624	1117309.081469	0.137269	177825.122411	1295448.047581	1307596.045475	3014646.883935	413818.178322	8215874.768968	3042916.581099 
	249.984609	134.737500	134.305339	1.000001	88.000000	2075.000000	609486.125000	65105.125000	40410074.625000	38377.250000	40274.625000	0.000045	612953.516891	0.106820	0.093958	0.093683	7525.373031	7501.461810	5143.746323	1.863819	5145.610141	0.685777	705.689851	704.292850	0.145986	0.515697	0.061476	0.156809	0.025358	139861.545347	16672.913393	0.026897	0.004350	0.157322	0.030325	42666.988520	0.005202	8135958.755206	1113589.529355	0.136873	177233.137774	1294877.026928	1306949.922526	3013318.057484	412440.566428	8211815.055535	3041412.983531 
	250.113569	134.425000	134.047418	1.000001	88.000000	2075.000000	610078.000000	65102.750000	40412088.750000	38377.000000	40281.375000	0.000045	613541.794943	0.106712	0.093850	0.093576	7518.157529	7494.335612	5136.654463	1.863819	5138.518281	0.685483	704.213853	702.816873	0.145986	0.515542	0.061321	0.156746	0.025294	139819.348698	16630.716744	0.026886	0.004339	0.157254	0.030355	42648.688488	0.005207	8124745.492672	1111255.794893	0.136774	176861.712693	1293092.382181	1305131.401151	3009164.997286	411576.220331	8200388.939701	3037181.088778 
	250.247469	134.162500	133.779618	1.000001	88.000000	2075.000000	610633.000000	64890.750000	40414132.250000	38377.750000	40283.500000	0.000045	614071.225612	0.106268	0.093407	0.093137	7511.675638	7488.175483	5130.529161	1.863819	5132.392980	0.685229	700.312574	698.915614	0.145986	0.515384	0.061163	0.156681	0.025230	139776.538288	16587.906334	0.026875	0.004328	0.157196	0.030382	42632.883993	0.005211	8115060.499316	1105087.337612	0.136177	175879.973003	1291550.968836	1303471.392093	3005577.962710	409291.606523	8189958.786911	3033318.069226 
	250.379809	133.887500	133.514938	1.000001	88.000000	2075.000000	610987.875000	65036.625000	40415693.625000	38379.375000	40286.125000	0.000045	614439.538106	0.106445	0.093584	0.093312	7507.172926	7483.558496	5125.938778	1.863819	5127.802597	0.685039	701.203354	699.806409	0.145986	0.515263	0.061042	0.156632	0.025180	139743.829305	16555.197351	0.026866	0.004319	0.157152	0.030400	42621.025706	0.005214	8107802.435594	1106495.814428	0.136473	176104.138873	1290395.813032	1302357.102341	3002889.790961	409813.264603	8182957.492372	3030724.997175 
	250.512409	133.637500	133.249738	1.000001	88.000000	2075.000000	611389.125000	65105.125000	40417606.375000	38377.875000	40284.625000	0.000045	614845.785112	0.106487	0.093626	0.093354	7502.212713	7478.578601	5120.991466	1.863819	5122.855285	0.684833	701.051212	699.654287	0.145986	0.515116	0.060895	0.156571	0.025120	139703.760753	16515.128799	0.026856	0.004309	0.157105	0.030420	42608.251250	0.005218	8099980.014790	1106255.287447	0.136575	176065.857846	1289150.837080	1301118.390864	2999992.598070	409724.180536	8175174.432451	3027842.382389 
	250.643189	133.350000	132.988177	1.000001	88.000000	2075.000000	611975.750000	64787.750000	40419636.000000	38370.375000	40287.375000	0.000045	615395.621644	0.105867	0.093007	0.092740	7495.509723	7472.318185	5114.765613	1.863819	5116.629432	0.684574	695.831670	694.434765	0.145986	0.514959	0.060738	0.156507	0.025055	139661.245484	16472.613531	0.026845	0.004298	0.157046	0.030449	42592.114587	0.005223	8090136.034742	1098002.462698	0.135721	174752.381033	1287584.120237	1299388.803001	2996346.679534	406667.578777	8164307.102794	3023817.445479 
	250.775270	133.062500	132.724017	1.000001	86.000000	2075.000000	596512.250000	64911.750000	40428161.750000	38416.500000	40276.750000	0.000045	600033.665462	0.108819	0.095952	0.095659	7512.694614	7487.398117	5129.990621	1.863819	5131.854440	0.685228	719.313425	717.916606	0.145986	0.514301	0.060079	0.156237	0.024786	139482.671553	16294.039599	0.026799	0.004251	0.153623	0.029681	41663.907184	0.005091	8114208.989279	1135130.672179	0.139894	180661.514419	1291415.446911	1303990.965963	3005262.588622	420418.767474	8193223.368407	3034527.173484 
	250.905009	132.700000	132.464537	1.000001	86.000000	2075.000000	596800.625000	64944.875000	40429836.125000	38423.375000	40283.000000	0.000045	600323.931548	0.108822	0.095955	0.095662	7509.062107	7483.771381	5126.392355	1.863819	5128.256174	0.685080	718.986421	717.589619	0.145986	0.514171	0.059950	0.156184	0.024733	139447.604761	16258.972807	0.026790	0.004242	0.153590	0.029695	41654.865704	0.005093	8108519.606788	1134613.657489	0.139929	180579.229041	1290509.954282	1303082.806295	3003155.409921	420227.280551	8187517.228404	3032413.788298 
	251.037350	132.500000	132.199856	1.000001	86.000000	2075.000000	596963.625000	64705.375000	40431291.375000	38418.875000	40283.000000	0.000045	600460.119514	0.108391	0.095525	0.095236	7507.359007	7482.378168	5125.023881	1.863819	5126.887699	0.685024	715.632515	714.235728	0.145986	0.514059	0.059838	0.156138	0.024687	139417.128058	16228.496104	0.026782	0.004234	0.153577	0.029703	41651.502210	0.005095	8106355.848713	1129310.667852	0.139312	179735.232695	1290165.581762	1302625.035163	3002354.018042	418263.210315	8184640.965277	3031348.505658 
	251.167090	132.237500	131.940376	1.000001	86.000000	2075.000000	597522.000000	64393.750000	40433181.250000	38423.625000	40284.625000	0.000045	600981.776365	0.107768	0.094904	0.094620	7500.842561	7476.315389	5118.993220	1.863819	5120.857038	0.684773	710.401775	709.005007	0.145986	0.513913	0.059692	0.156078	0.024627	139377.550442	16188.918488	0.026772	0.004224	0.153521	0.029730	41636.236713	0.005100	8096820.496294	1121040.137109	0.138454	178418.937888	1288647.984492	1300940.792401	2998822.406035	415200.050781	8174058.547516	3027429.091672 
	251.301511	132.000000	131.671534	1.000001	86.000000	2075.000000	597839.625000	64398.875000	40434968.375000	38418.875000	40290.750000	0.000045	601298.122666	0.107719	0.094855	0.094572	7496.896326	7472.411550	5115.119746	1.863819	5116.983564	0.684613	709.667077	708.270327	0.145986	0.513775	0.059554	0.156022	0.024571	139340.125916	16151.493962	0.026762	0.004214	0.153485	0.029746	41626.472886	0.005102	8090695.969905	1119878.500675	0.138416	178234.057854	1287673.236615	1299949.900448	2996554.062928	414769.815065	8167832.584824	3025123.179564 
	251.430211	131.700000	131.414135	1.000001	86.000000	2075.000000	598250.000000	64135.500000	40436662.250000	38420.750000	40291.000000	0.000045	601678.007626	0.107205	0.094342	0.094064	7492.162967	7468.048335	5110.785303	1.863819	5112.649121	0.684432	705.417688	704.020955	0.145986	0.513644	0.059423	0.155968	0.024517	139304.655331	16116.023377	0.026753	0.004205	0.153445	0.029767	41615.505999	0.005106	8083842.584003	1113159.625320	0.137702	177164.716477	1286582.487236	1298723.154959	2994015.771853	412281.342711	8160124.709487	3022268.410921 
	251.562291	131.500000	131.149975	1.000001	86.000000	2075.000000	598646.375000	64365.875000	40438396.625000	38418.375000	40290.625000	0.000045	602096.709977	0.107519	0.094655	0.094374	7486.952863	7462.629126	5105.395546	1.863819	5107.259365	0.684207	707.244181	705.847466	0.145986	0.513510	0.059289	0.155913	0.024462	139268.337838	16079.705884	0.026743	0.004196	0.153394	0.029786	41601.815856	0.005109	8075320.594856	1116047.604139	0.138205	177624.352217	1285226.171613	1297442.377410	2990859.479576	413350.964496	8152077.340434	3019287.903864 
	251.693071	131.200000	130.888414	1.000001	86.000000	2075.000000	598939.625000	64377.875000	40440209.625000	38417.875000	40293.875000	0.000045	602389.562646	0.107486	0.094623	0.094342	7483.313069	7459.019620	5101.816821	1.863819	5103.680639	0.684058	706.658786	705.262088	0.145986	0.513370	0.059149	0.155856	0.024405	139230.375233	16041.743279	0.026733	0.004186	0.153361	0.029801	41592.777367	0.005112	8069662.108371	1115122.036918	0.138187	177477.043735	1284325.596232	1296530.114648	2988763.743841	413008.161821	8146345.419910	3017164.970337 
	251.825671	131.050000	130.623214	1.000001	86.000000	2075.000000	599141.625000	64147.625000	40441766.625000	38426.500000	40298.625000	0.000045	602565.850842	0.107066	0.094203	0.093926	7481.123732	7457.128537	5099.952165	1.863819	5101.815984	0.683982	703.347532	701.950850	0.145986	0.513250	0.059029	0.155807	0.024355	139197.774083	16009.142129	0.026725	0.004178	0.153344	0.029811	41588.122424	0.005113	8066713.816651	1109886.487526	0.137588	176643.780830	1283856.361403	1295951.458204	2987671.783945	411069.069454	8142709.611361	3015818.374578 
	251.954892	130.787500	130.364771	1.000001	86.000000	2075.000000	599550.125000	63954.125000	40443333.125000	38431.125000	40299.375000	0.000045	602951.476068	0.106670	0.093809	0.093535	7476.339084	7452.628576	5095.478785	1.863819	5097.342604	0.683795	699.977507	698.580841	0.145986	0.513129	0.058908	0.155757	0.024306	139164.974991	15976.343037	0.026717	0.004169	0.153302	0.029831	41576.740061	0.005117	8059640.752045	1104558.012382	0.137048	175795.728343	1282730.649100	1294720.841048	2985052.130387	409095.560142	8134977.409603	3012954.596149 
	252.083331	130.525000	130.107893	1.000001	86.000000	2075.000000	600024.250000	63812.000000	40445037.000000	38428.250000	40298.875000	0.000045	603407.881894	0.106349	0.093488	0.093217	7470.684129	7447.207040	5090.086156	1.863819	5091.949974	0.683568	697.079089	695.682440	0.145986	0.512998	0.058776	0.155703	0.024252	139129.300674	15940.668720	0.026707	0.004160	0.153251	0.029855	41562.982905	0.005121	8051114.219447	1099975.218287	0.136624	175066.354588	1281373.610364	1293277.448132	2981894.155351	407398.228995	8125908.297257	3009595.665651 
	252.213852	130.237500	129.846853	1.000001	86.000000	2075.000000	600249.875000	63786.375000	40446444.375000	38425.125000	40303.875000	0.000045	603629.533798	0.106266	0.093406	0.093135	7467.940904	7444.526217	5087.429204	1.863819	5089.293022	0.683458	696.213241	694.816607	0.145986	0.512889	0.058668	0.155659	0.024208	139099.835097	15911.203143	0.026700	0.004152	0.153226	0.029866	41556.251113	0.005123	8046913.191281	1098606.210132	0.136525	174848.470345	1280704.996495	1292585.500317	2980338.218993	406891.188938	8121560.657469	3007985.428692 
	252.341772	129.975000	129.591013	1.000001	86.000000	2075.000000	600594.375000	63859.875000	40448047.375000	38436.875000	40304.250000	0.000045	603979.872940	0.106328	0.093467	0.093196	7463.609118	7440.160438	5083.090607	1.863819	5084.954426	0.683276	696.260869	694.864251	0.145986	0.512765	0.058544	0.155608	0.024157	139066.274767	15877.642813	0.026691	0.004144	0.153185	0.029883	41545.182341	0.005126	8040053.238838	1098681.542170	0.136651	174860.459802	1279613.202019	1291505.372495	2977797.495866	406919.089693	8114774.008834	3005471.855124 
	252.471772	129.762500	129.331012	1.000001	86.000000	2075.000000	600938.375000	63778.875000	40449827.125000	38436.625000	40302.250000	0.000045	604313.391746	0.106132	0.093272	0.093003	7459.489973	7436.184117	5079.144458	1.863819	5081.008277	0.683110	694.435263	693.038662	0.145986	0.512628	0.058407	0.155552	0.024101	139029.015204	15840.383250	0.026681	0.004134	0.153148	0.029900	41535.133934	0.005129	8033813.803092	1095795.020307	0.136398	174401.055943	1278620.165765	1290459.320016	2975486.593738	405850.007521	8108201.462056	3003037.578539 
	252.600472	129.437500	129.073612	1.000001	86.000000	2075.000000	601122.500000	63708.500000	40451318.500000	38437.375000	40305.000000	0.000045	604489.067708	0.105983	0.093123	0.092855	7457.322104	7434.123280	5077.108898	1.863819	5078.972717	0.683026	693.132007	691.735421	0.145986	0.512513	0.058292	0.155505	0.024053	138997.793821	15809.161867	0.026673	0.004126	0.153129	0.029909	41530.000666	0.005130	8030595.286304	1093734.407291	0.136196	174073.099456	1278107.923315	1289907.480246	2974294.550483	405086.817515	8104734.147775	3001753.388065 
	252.730992	129.187500	128.812571	1.000001	86.000000	2075.000000	601478.125000	63546.375000	40452831.125000	38434.875000	40308.250000	0.000045	604825.658045	0.105650	0.092791	0.092526	7453.172045	7430.208895	5073.220145	1.863819	5075.083964	0.682863	690.301410	688.904840	0.145986	0.512396	0.058175	0.155457	0.024005	138966.128479	15777.496525	0.026665	0.004118	0.153093	0.029927	41520.059526	0.005133	8024446.601668	1089258.845823	0.135743	173360.792289	1277129.330536	1288841.841042	2972017.259877	403429.202157	8098038.533881	2999273.531067 
	252.862814	128.962500	128.548929	1.000001	86.000000	2075.000000	601970.250000	63558.000000	40454373.250000	38439.875000	40316.750000	0.000045	605316.281996	0.105583	0.092724	0.092460	7447.131063	7424.225133	5067.262509	1.863819	5069.126327	0.682611	689.247582	687.851027	0.145986	0.512277	0.058056	0.155408	0.023957	138933.846518	15745.214564	0.026657	0.004109	0.153036	0.029951	41504.735746	0.005137	8015026.710546	1087592.614451	0.135694	173095.603540	1275630.109489	1287320.575536	2968528.411313	402812.079426	8088480.133237	2995733.382680 
	252.996973	128.687500	128.280610	1.000001	86.000000	2075.000000	602482.250000	63557.250000	40456090.250000	38440.000000	40311.000000	0.000045	605825.375494	0.105492	0.092634	0.092370	7440.873012	7418.040924	5061.107382	1.863819	5062.971200	0.682350	687.998791	686.602253	0.145986	0.512144	0.057923	0.155354	0.023902	138897.904935	15709.272982	0.026647	0.004100	0.152978	0.029977	41488.889723	0.005142	8005294.558589	1085618.120961	0.135613	172781.353390	1274081.190625	1285743.472230	2964923.910589	402080.785541	8078570.893069	2992063.293729 
	253.128793	128.387500	128.016971	1.000001	86.000000	2075.000000	602666.250000	63522.750000	40457612.500000	38439.250000	40314.000000	0.000045	606004.743097	0.105403	0.092544	0.092282	7438.670634	7415.903638	5058.995872	1.863819	5060.859690	0.682262	687.137794	685.741272	0.145986	0.512027	0.057806	0.155306	0.023854	138866.040990	15677.409036	0.026639	0.004092	0.152958	0.029986	41483.536035	0.005143	8001955.953939	1084256.784144	0.135499	172564.690078	1273549.835613	1285187.829094	2963687.390348	401576.586720	8075079.681511	2990770.252411 
	253.258013	128.112500	127.758530	1.000001	86.000000	2075.000000	602816.625000	63490.375000	40458910.875000	38428.875000	40315.000000	0.000045	606150.897957	0.105323	0.092465	0.092202	7436.877025	7414.167836	5057.282051	1.863819	5059.145869	0.682190	686.384393	684.987884	0.145986	0.511927	0.057706	0.155265	0.023813	138838.863953	15650.231999	0.026632	0.004085	0.152942	0.029993	41479.194336	0.005145	7999246.153684	1083065.568030	0.135396	172375.102295	1273118.557849	1284735.007007	2962683.760624	401135.395567	8072234.514178	2989716.486733 
	253.386974	127.850000	127.500608	1.000001	86.000000	2075.000000	603154.875000	63380.625000	40460410.625000	38440.000000	40319.875000	0.000045	606475.808967	0.105082	0.092224	0.091964	7432.892821	7410.354759	5053.494359	1.863819	5055.358177	0.682030	684.247155	682.850661	0.145986	0.511811	0.057590	0.155217	0.023766	138807.472652	15618.840698	0.026624	0.004076	0.152906	0.030010	41469.461823	0.005148	7993257.260923	1079686.307467	0.135075	171837.276699	1272165.396717	1283718.367193	2960465.652194	399883.817580	8065846.772772	2987350.656582 
	253.518013	127.625000	127.238530	1.000001	86.000000	2075.000000	603605.375000	63430.125000	40461924.875000	38444.500000	40318.125000	0.000045	606929.015196	0.105085	0.092228	0.091968	7427.342529	7404.812243	5047.977467	1.863819	5049.841285	0.681796	683.761227	682.364748	0.145986	0.511694	0.057473	0.155169	0.023718	138775.778756	15587.146802	0.026616	0.004068	0.152854	0.030032	41455.204664	0.005151	7984534.251652	1078918.008699	0.135126	171714.998249	1270777.087773	1282326.186051	2957234.908019	399599.262481	8057099.433748	2984110.901388 
	253.651133	127.362500	126.972289	1.000001	86.000000	2075.000000	603907.000000	63489.000000	40463267.000000	38439.500000	40321.250000	0.000045	607235.142074	0.105130	0.092273	0.092012	7423.598165	7401.044267	5044.232198	1.863819	5046.096016	0.681637	683.745526	682.349060	0.145986	0.511590	0.057369	0.155127	0.023675	138747.688269	15559.056315	0.026608	0.004061	0.152818	0.030048	41445.543432	0.005154	7978612.436495	1078893.203140	0.135223	171711.050325	1269834.602365	1281391.666185	2955041.643146	399590.075237	8051227.667603	2981936.173186 
	253.782954	127.112500	126.708649	1.000001	86.000000	2075.000000	604157.000000	63264.250000	40464740.000000	38439.500000	40326.750000	0.000045	607460.324611	0.104715	0.091858	0.091601	7420.846274	7398.578409	5041.791256	1.863819	5043.655074	0.681534	680.447171	679.050720	0.145986	0.511477	0.057256	0.155080	0.023629	138716.859409	15528.227455	0.026600	0.004053	0.152795	0.030060	41439.298174	0.005156	7974752.951501	1073678.047739	0.134635	170881.033221	1269220.346737	1280671.939291	2953612.204260	397658.536200	8046705.486575	2980261.291324 
	253.912694	126.825000	126.449169	1.000001	86.000000	2075.000000	604540.250000	63195.500000	40466137.250000	38442.250000	40322.375000	0.000045	607834.340170	0.104535	0.091679	0.091423	7416.280043	7394.141762	5037.378238	1.863819	5039.242056	0.681346	678.708583	677.312146	0.145986	0.511369	0.057148	0.155036	0.023585	138687.616739	15498.984785	0.026593	0.004045	0.152753	0.030079	41427.876741	0.005159	7967775.327261	1070929.108453	0.134408	170443.526292	1268109.824228	1279513.001872	2951027.898986	396640.410538	8039423.662244	2977564.319350 
	254.041134	126.675000	126.192288	1.000001	86.000000	2075.000000	604830.375000	63211.875000	40467479.625000	38442.625000	40325.125000	0.000045	608124.595510	0.104512	0.091656	0.091400	7412.740284	7390.623866	5033.883038	1.863819	5035.746857	0.681198	678.214999	676.818576	0.145986	0.511265	0.057044	0.154993	0.023542	138659.523261	15470.891307	0.026586	0.004038	0.152720	0.030093	41418.843318	0.005162	7962248.908630	1070148.702970	0.134403	170319.321000	1267230.268082	1278624.739104	2948981.077270	396351.371470	8033842.538254	2975497.236390 
	254.171394	126.400000	125.931768	1.000001	86.000000	2075.000000	605185.000000	63224.250000	40469209.750000	38440.125000	40332.125000	0.000045	608478.586323	0.104471	0.091615	0.091360	7408.427820	7386.346543	5029.634962	1.863819	5031.498780	0.681017	677.521073	676.124667	0.145986	0.511132	0.056911	0.154939	0.023487	138623.315930	15434.683976	0.026576	0.004029	0.152679	0.030111	41407.861788	0.005165	7955532.080971	1069051.531942	0.134378	170144.700946	1266161.252605	1277541.990253	2946493.363323	395945.011831	8027039.421188	2972977.563403 
	254.300354	126.112500	125.673847	1.000001	86.000000	2075.000000	605451.500000	63143.250000	40470583.500000	38443.875000	40330.750000	0.000045	608735.237088	0.104291	0.091436	0.091182	7405.304329	7383.349250	5026.660885	1.863819	5028.524704	0.680891	675.920183	674.523791	0.145986	0.511026	0.056805	0.154895	0.023444	138594.567511	15405.935557	0.026569	0.004021	0.152651	0.030124	41400.181422	0.005167	7950829.632822	1066520.313225	0.134140	169741.845294	1265412.835331	1276746.622421	2944751.715860	395007.523417	8022041.973755	2971126.656946 
	254.429835	125.862500	125.414887	1.000001	86.000000	2075.000000	605837.500000	63214.500000	40472143.000000	38445.375000	40328.875000	0.000045	609126.546307	0.104342	0.091487	0.091233	7400.547085	7378.566172	5021.904157	1.863819	5023.767976	0.680688	675.858777	674.462401	0.145986	0.510906	0.056684	0.154846	0.023395	138561.932813	15373.300859	0.026560	0.004013	0.152605	0.030143	41387.824036	0.005170	7943308.553299	1066423.246730	0.134254	169726.396694	1264215.819295	1275558.186635	2941966.130851	394971.572863	8014574.805570	2968361.039100 
	254.559055	125.600000	125.156447	1.000001	86.000000	2075.000000	606093.000000	63016.500000	40473700.500000	38445.750000	40333.000000	0.000045	609360.159447	0.103972	0.091117	0.090866	7397.709904	7375.981877	5019.346172	1.863819	5021.209991	0.680579	672.891165	671.494804	0.145986	0.510785	0.056564	0.154797	0.023345	138529.340928	15340.708974	0.026552	0.004004	0.152581	0.030156	41381.240177	0.005173	7939264.006746	1061731.043906	0.133732	168979.610012	1263572.110229	1274821.001689	2940468.150647	393233.719965	8009942.932281	2966645.530475 
	254.691655	125.337500	124.891247	1.000001	86.000000	2075.000000	606345.625000	63046.125000	40475159.125000	38442.750000	40339.000000	0.000045	609614.493622	0.103977	0.091122	0.090871	7394.623543	7372.897215	5016.286145	1.863819	5018.149963	0.680449	672.650213	671.253867	0.145986	0.510673	0.056452	0.154751	0.023299	138498.818950	15310.186996	0.026544	0.003996	0.152552	0.030169	41373.319706	0.005175	7934425.657710	1061350.087456	0.133765	168918.978958	1262802.063673	1274049.713893	2938676.169522	393092.624984	8005096.784291	2964850.660849 
	254.821135	125.050000	124.632286	1.000001	86.000000	2075.000000	606801.500000	63089.000000	40476606.500000	38444.000000	40339.375000	0.000045	610072.358268	0.103970	0.091115	0.090864	7389.073813	7367.362167	5010.775536	1.863819	5012.639354	0.680212	672.089746	670.693414	0.145986	0.510561	0.056340	0.154705	0.023253	138468.533212	15279.901258	0.026536	0.003989	0.152499	0.030191	41358.927693	0.005179	7925712.582851	1060463.930013	0.133800	168777.942732	1261415.335838	1272656.530035	2935449.104760	392764.418523	7996343.145015	2961608.572228 
	254.950875	124.737500	124.372806	1.000001	86.000000	2075.000000	606983.750000	63090.000000	40478171.000000	38449.750000	40343.500000	0.000045	610253.734822	0.103940	0.091085	0.090835	7386.877670	7365.189567	5008.629346	1.863819	5010.493165	0.680122	671.673794	670.277478	0.145986	0.510440	0.056219	0.154655	0.023204	138435.797612	15247.165658	0.026527	0.003980	0.152478	0.030200	41353.411479	0.005180	7922319.145128	1059806.274770	0.133775	168673.273733	1260875.253879	1272107.337891	2934192.275973	392520.842508	7992892.466267	2960330.543062 
	255.084775	124.537500	124.105005	1.000001	86.000000	2075.000000	607492.750000	63139.000000	40479475.250000	38444.500000	40339.250000	0.000045	610765.073186	0.103934	0.091079	0.090828	7380.693305	7359.020297	5002.482090	1.863819	5004.345908	0.679857	671.063252	669.666948	0.145986	0.510340	0.056119	0.154614	0.023163	138408.508224	15219.876270	0.026520	0.003973	0.152419	0.030226	41337.292350	0.005185	7912599.437006	1058840.938248	0.133817	168519.635775	1259328.315511	1270553.687921	2930592.384076	392163.310462	7983130.587872	2956715.032545 
	255.216856	124.287500	123.840845	1.000001	86.000000	2075.000000	607709.375000	63019.625000	40480791.625000	38448.250000	40346.000000	0.000045	610968.213247	0.103700	0.090846	0.090597	7378.239307	7356.725728	5000.209733	1.863819	5002.073552	0.679760	669.138238	667.741947	0.145986	0.510238	0.056017	0.154572	0.023121	138380.965821	15192.333867	0.026513	0.003966	0.152397	0.030236	41331.406073	0.005186	7909006.510977	1055797.231743	0.133493	168035.215223	1258756.484026	1269922.721914	2929261.670732	391036.011757	7979166.108387	2955246.706810 
	255.351276	123.950000	123.572004	1.000001	86.000000	2075.000000	608098.875000	62984.125000	40482281.125000	38447.250000	40347.375000	0.000045	611351.978633	0.103575	0.090722	0.090474	7373.607748	7352.184892	4995.694026	1.863819	4997.557845	0.679566	667.808307	666.412032	0.145986	0.510123	0.055902	0.154525	0.023074	138349.801964	15161.170010	0.026505	0.003958	0.152354	0.030256	41319.590923	0.005190	7901866.521056	1053694.441953	0.133348	167700.546099	1257620.120237	1268752.079796	2926617.230021	390257.200723	7971810.741205	2952522.496743 
	255.483096	123.650000	123.308363	1.000001	86.000000	2075.000000	608528.500000	62795.500000	40483732.000000	38453.500000	40346.000000	0.000045	611759.928512	0.103192	0.090339	0.090095	7368.690685	7347.529322	4991.062928	1.863819	4992.926747	0.679366	664.573624	663.177363	0.145986	0.510011	0.055790	0.154479	0.023028	138319.447077	15130.815123	0.026497	0.003950	0.152309	0.030277	41307.451390	0.005193	7894544.080563	1048579.960096	0.132823	166886.551675	1256454.718560	1267489.479610	2923905.215023	388362.948184	7963877.583983	2949584.290364 
	255.617776	123.387500	123.039003	1.000001	86.000000	2075.000000	608742.625000	62894.125000	40484769.125000	38442.625000	40353.125000	0.000045	611983.050788	0.103318	0.090465	0.090219	7366.004141	7344.764419	4988.315515	1.863819	4990.179334	0.679248	665.245455	663.849205	0.145986	0.509931	0.055710	0.154447	0.022995	138297.749086	15109.117132	0.026492	0.003944	0.152282	0.030288	41300.259012	0.005195	7890200.020697	1049642.238666	0.133031	167055.618426	1255763.340507	1266826.407607	2922296.303962	388756.384691	7959711.376413	2948041.250523 
	255.749596	123.125000	122.775364	1.000001	86.000000	2075.000000	609086.875000	62822.375000	40486414.375000	38453.375000	40348.875000	0.000045	612318.113482	0.103142	0.090289	0.090045	7361.973437	7340.856642	4984.435478	1.863819	4986.299297	0.679081	663.599274	662.203040	0.145986	0.509805	0.055583	0.154395	0.022943	138263.329208	15074.697254	0.026483	0.003935	0.152245	0.030305	41290.109432	0.005198	7884065.117096	1047039.412677	0.132805	166641.366132	1254786.941047	1265803.939135	2920024.117443	387792.375066	7953287.012444	2945661.856461 
	255.878816	122.875000	122.516923	1.000001	86.000000	2075.000000	609447.125000	62979.375000	40487629.875000	38457.375000	40358.125000	0.000045	612692.581844	0.103339	0.090485	0.090239	7357.473911	7336.235212	4979.834538	1.863819	4981.698356	0.678881	664.621829	663.225607	0.145986	0.509711	0.055490	0.154356	0.022905	138237.900712	15049.268758	0.026476	0.003929	0.152200	0.030323	41277.990296	0.005201	7876790.360526	1048656.240339	0.133132	166898.692043	1253629.128496	1264690.145933	2917329.763158	388391.200125	7946288.837820	2943069.939933 
	256.008557	122.675000	122.257442	1.000001	86.000000	2075.000000	609623.500000	62995.000000	40489010.500000	38449.625000	40356.125000	0.000045	612869.628695	0.103334	0.090481	0.090235	7355.348471	7334.116205	4977.738799	1.863819	4979.602618	0.678792	664.398371	663.002163	0.145986	0.509604	0.055383	0.154312	0.022861	138209.018478	15020.386524	0.026469	0.003921	0.152180	0.030332	41272.543342	0.005203	7873476.692388	1048302.942268	0.133144	166842.462953	1253101.742250	1264159.951855	2916102.478662	388260.348988	7942957.527543	2941836.121312 
	256.138037	122.362500	121.998483	1.000001	86.000000	2075.000000	609854.250000	62859.750000	40490161.250000	38451.125000	40354.000000	0.000045	613085.274993	0.103073	0.090221	0.089977	7352.761305	7331.705048	4975.347033	1.863819	4977.210851	0.678689	662.269409	660.873212	0.145986	0.509516	0.055294	0.154276	0.022825	138184.945730	14996.313776	0.026462	0.003915	0.152157	0.030343	41266.282833	0.005205	7869694.961743	1044936.760980	0.132780	166306.718986	1252499.861601	1263492.709948	2914701.837682	387013.615178	7938765.119672	2940283.377656 
	256.267517	122.200000	121.739523	1.000001	86.000000	2075.000000	610231.625000	62839.625000	40491440.125000	38455.500000	40357.625000	0.000045	613458.600576	0.102977	0.090124	0.089881	7348.286718	7327.301447	4970.964978	1.863819	4972.828796	0.678499	661.163325	659.767141	0.145986	0.509417	0.055196	0.154236	0.022784	138158.193325	14969.561371	0.026456	0.003908	0.152114	0.030362	41254.723309	0.005208	7862766.294494	1043187.901938	0.132674	166028.379645	1251397.130833	1262362.943810	2912135.664628	386365.889607	7931666.584053	2937654.290390 
	256.401677	121.962500	121.471202	1.000001	86.000000	2075.000000	610367.875000	62999.875000	40492581.875000	38457.250000	40364.875000	0.000045	613610.566306	0.103216	0.090363	0.090118	7346.466854	7325.327365	4969.010128	1.863819	4970.873946	0.678415	662.737664	661.341491	0.145986	0.509329	0.055108	0.154199	0.022748	138134.309943	14945.677989	0.026449	0.003902	0.152096	0.030369	41249.616243	0.005209	7859675.392119	1045677.178626	0.133043	166424.560021	1250905.198831	1261927.474398	2910990.885970	387287.843936	7928930.446875	2936640.906250 
	256.538698	121.700000	121.197159	1.000001	86.000000	2075.000000	610791.500000	62842.250000	40493948.500000	38453.875000	40362.250000	0.000045	614015.801798	0.102887	0.090034	0.089792	7341.618364	7320.703261	4964.409040	1.863819	4966.272858	0.678215	659.908494	658.512335	0.145986	0.509223	0.055002	0.154156	0.022705	138105.723251	14917.091297	0.026442	0.003894	0.152051	0.030390	41237.459680	0.005213	7852400.402425	1041203.870315	0.132597	165712.611455	1249747.349178	1260685.966596	2908296.445343	385631.063080	7921129.817114	2933751.784116 
	256.670517	121.437500	120.933521	1.000001	86.000000	2075.000000	611052.000000	62761.500000	40495240.250000	38452.125000	40361.875000	0.000045	614266.678720	0.102711	0.089859	0.089618	7338.619923	7317.824874	4961.552403	1.863819	4963.416222	0.678091	658.362283	656.966137	0.145986	0.509124	0.054903	0.154115	0.022664	138078.703452	14890.071498	0.026435	0.003887	0.152023	0.030402	41229.946439	0.005215	7847883.643855	1038759.107246	0.132362	165323.515637	1249028.485294	1259922.228512	2906623.571798	384725.595276	7916331.105403	2931974.483483 
	256.799998	121.187500	120.674561	1.000001	86.000000	2075.000000	611424.500000	62718.500000	40496854.750000	38459.000000	40369.125000	0.000045	614632.841168	0.102578	0.089726	0.089487	7334.248001	7313.546858	4957.301566	1.863819	4959.165384	0.677907	657.006148	655.610018	0.145986	0.508999	0.054778	0.154064	0.022613	138044.933550	14856.301596	0.026426	0.003879	0.151982	0.030421	41218.726140	0.005218	7841162.451192	1036614.885482	0.132202	164982.252414	1247958.775106	1258817.003371	2904134.241182	383931.439067	7909386.765533	2929402.505753 
	256.929217	120.875000	120.416121	1.000001	86.000000	2075.000000	611801.375000	62768.125000	40498004.125000	38452.375000	40365.000000	0.000045	615012.812849	0.102596	0.089744	0.089504	7329.716702	7309.011330	4952.785382	1.863819	4954.649201	0.677709	656.729061	655.332942	0.145986	0.508911	0.054690	0.154028	0.022577	138020.893123	14832.261169	0.026420	0.003872	0.151937	0.030440	41206.737342	0.005221	7834021.707838	1036176.788478	0.132266	164912.527166	1246822.291404	1257681.186930	2901489.521421	383769.180918	7902250.214708	2926759.338781
