Repository: greenteawarrior/MatSci

# matsci
Some useful jupyter notebooks (code and visualizations) from MatSci projects at Olin College. We analyzed firefighter jackets and various gluten-free breads.

File: FirefighterJacket/data/DMA/feb26_dma/Nomex Feb26_30_DCnone.txt (part 28 of 32)
1) DMA8000 Temperature Scan 
	Time     	Sample     	Program     	Frequency     	Raw Dynamic	Raw Static	In-Phase     	Out-Of-Phase	Zero Displacement	Min Displacement	Max Displacement	Spring     	C*     	Measured     	Corrected     	Corrected     	Stiffness*	Total     	Stiffness     	Inertia     	Sample     	Ratio of     	Total     	Sample     	Total Applied	Static Force	Static     	Static     	Static     	Static Stress	Static     	Static Strain	Static     	Dynamic Force	Displacement	Dynamic     	Dynamic     	Storage     	Loss Modulus	Tan Delta     	Loss Viscosity	Storage     	Complex     	Shear Storage	Shear Loss	Complex     	Shear Complex 
	          	Temperature	Temperature	          	Force     	Force     	Angle     	Angle     	               	               	               	Stiffness     	          	Tan Delta     	Total Tan Delta	Total Delta	          	Stiffness'	Less Spring	          	Stiffness'	Sample to Total	Stiffness''	Stiffness''	Static Force	          	Force Corrected	Displacement	Displacement Co	          	Stress Correcte	          	Strain Correcte	          	Amplitude     	Stress     	Strain     	Modulus     	          	          	               	Viscosity     	Viscosity     	Modulus     	Modulus     	Modulus     	Modulus      
	257.060778	120.625000	120.152999	1.000001	84.000000	2075.000000	597748.000000	63270.750000	40505900.000000	38495.250000	40359.875000	0.000045	601087.231032	0.105849	0.092989	0.092722	7325.119018	7302.266216	4946.173071	1.863819	4948.036889	0.677430	679.845968	678.449928	0.145986	0.508302	0.054081	0.153778	0.022327	137855.756390	14667.124436	0.026377	0.003830	0.148343	0.029742	40231.845336	0.005102	7823566.680514	1072728.108289	0.137115	170729.845782	1245158.323443	1256808.629299	2897617.289079	397306.706774	7896767.769079	2924728.803362 
	257.191298	120.337500	119.891959	1.000001	84.000000	2075.000000	596153.250000	62988.500000	40507438.250000	38492.375000	40355.125000	0.000045	599471.641212	0.105658	0.092799	0.092534	7344.860382	7322.097760	4966.030468	1.863819	4967.894287	0.678307	680.302941	678.906916	0.145986	0.508183	0.053962	0.153730	0.022278	137823.587820	14634.955866	0.026369	0.003821	0.148535	0.029662	40283.927811	0.005088	7854964.116659	1073450.672779	0.136659	170844.845401	1250155.376648	1261775.109503	2909245.969133	397574.323252	7927973.109244	2936286.336757 
	257.324939	120.087500	119.624678	1.000001	84.000000	2075.000000	596477.500000	62923.000000	40508764.750000	38493.750000	40359.000000	0.000045	599787.222217	0.105491	0.092632	0.092369	7340.995848	7318.353276	4962.308275	1.863819	4964.172093	0.678145	678.732230	677.336218	0.145986	0.508081	0.053860	0.153688	0.022236	137795.848208	14607.216254	0.026362	0.003814	0.148500	0.029678	40274.335938	0.005091	7849078.786772	1070967.171239	0.136445	170449.584168	1249218.698046	1260793.566089	2907066.217323	396654.507866	7921805.885202	2934002.179705 
	257.454938	119.750000	119.364679	1.000001	84.000000	2075.000000	596811.125000	62714.875000	40509918.125000	38492.125000	40358.125000	0.000045	600097.220848	0.105083	0.092226	0.091965	7337.203631	7314.841883	4958.816259	1.863819	4960.680077	0.677994	675.427780	674.031781	0.145986	0.507992	0.053771	0.153651	0.022200	137771.729528	14583.097574	0.026355	0.003808	0.148466	0.029695	40265.319849	0.005093	7843557.401366	1065742.373981	0.135875	169618.032516	1248339.942962	1259810.656468	2905021.259765	394719.397771	7915630.077020	2931714.843341 
	257.582599	119.537500	119.109358	1.000001	84.000000	2075.000000	597020.875000	62740.875000	40511483.125000	38496.250000	40362.250000	0.000045	600308.539487	0.105090	0.092232	0.091972	7334.620813	7312.259452	4956.260115	1.863819	4958.123934	0.677884	675.237465	673.841481	0.145986	0.507871	0.053650	0.153602	0.022150	137739.004033	14550.372079	0.026347	0.003799	0.148442	0.029705	40258.781236	0.005095	7839515.766521	1065441.482612	0.135907	169570.144206	1247696.697308	1259166.820671	2903524.357971	394607.956523	7911584.734198	2930216.568222 
	257.712079	119.275000	118.850399	1.000001	84.000000	2075.000000	597234.250000	62591.250000	40512680.750000	38500.125000	40365.000000	0.000045	600505.132326	0.104802	0.091945	0.091687	7332.219611	7310.055239	4954.076015	1.863819	4955.939833	0.677789	672.930537	671.534564	0.145986	0.507779	0.053558	0.153564	0.022112	137713.961316	14525.329362	0.026340	0.003793	0.148422	0.029716	40253.177718	0.005097	7836062.385322	1061793.911431	0.135501	168989.615682	1247147.075055	1258544.125975	2902245.327897	393257.004234	7907672.224935	2928767.490717 
	257.842079	118.975000	118.590398	1.000001	84.000000	2075.000000	597414.250000	62536.250000	40513868.500000	38502.875000	40366.375000	0.000045	600678.423674	0.104678	0.091822	0.091565	7330.104319	7308.026264	4952.066983	1.863819	4953.930802	0.677703	671.841127	670.445166	0.145986	0.507687	0.053466	0.153526	0.022075	137689.125645	14500.493691	0.026334	0.003786	0.148403	0.029725	40248.028316	0.005099	7832885.813878	1060071.414779	0.135336	168715.472042	1246641.508408	1258006.343781	2901068.819955	392619.042511	7904293.237076	2927516.013732 
	257.971819	118.725000	118.330918	1.000001	84.000000	2075.000000	597656.125000	62656.125000	40515342.625000	38490.875000	40368.500000	0.000045	600931.471759	0.104836	0.091979	0.091721	7327.017663	7304.839834	4948.905299	1.863819	4950.769118	0.677565	672.702067	671.306121	0.145986	0.507574	0.053353	0.153480	0.022028	137658.302689	14469.670735	0.026326	0.003778	0.148372	0.029737	40239.882167	0.005101	7827886.731326	1061432.709745	0.135596	168932.128693	1245845.880340	1257247.001056	2899217.307898	393123.225831	7899522.142243	2925748.941571 
	258.099219	118.400000	118.076118	1.000001	84.000000	2075.000000	598070.125000	62463.375000	40516296.625000	38503.375000	40373.375000	0.000045	601323.164059	0.104442	0.091586	0.091331	7322.244961	7300.338599	4944.420076	1.863819	4946.283895	0.677369	669.408150	668.012214	0.145986	0.507500	0.053279	0.153449	0.021998	137638.355649	14449.723696	0.026321	0.003773	0.148329	0.029757	40228.208507	0.005104	7820794.940968	1056224.562173	0.135053	168103.226920	1244717.187743	1256017.345566	2896590.718877	391194.282286	7891795.982817	2922887.401043 
	258.229740	118.250000	117.815076	1.000001	84.000000	2075.000000	598273.000000	62326.500000	40517617.750000	38508.500000	40368.500000	0.000045	601510.743987	0.104177	0.091322	0.091069	7319.961533	7298.234380	4942.338028	1.863819	4944.201847	0.677279	667.289232	665.893309	0.145986	0.507398	0.053177	0.153408	0.021956	137610.733041	14422.101087	0.026313	0.003766	0.148310	0.029767	40222.865883	0.005106	7817502.920077	1052874.265769	0.134682	167570.011108	1244193.246760	1255426.837337	2895371.451880	389953.431766	7888085.707250	2921513.224907 
	258.364160	117.937500	117.546236	1.000001	84.000000	2075.000000	598397.000000	62423.000000	40518796.250000	38508.875000	40369.500000	0.000045	601644.081279	0.104317	0.091461	0.091208	7318.339272	7296.522554	4940.645975	1.863819	4942.509793	0.677206	668.150387	666.754476	0.145986	0.507307	0.053086	0.153370	0.021919	137586.093072	14397.461118	0.026307	0.003760	0.148294	0.029774	40218.531406	0.005107	7814827.536992	1054235.895672	0.134902	167786.721067	1243767.446655	1255033.802383	2894380.569256	390457.739138	7885616.193846	2920598.590313 
	258.491820	117.700000	117.290916	1.000001	84.000000	2075.000000	598682.375000	62265.125000	40519952.375000	38498.625000	40370.250000	0.000045	601911.564872	0.104004	0.091149	0.090897	7315.087074	7293.483444	4937.626259	1.863819	4939.490078	0.677074	665.588671	664.192771	0.145986	0.507218	0.052997	0.153334	0.021882	137561.921447	14373.289493	0.026301	0.003753	0.148265	0.029788	40210.703246	0.005109	7810052.927112	1050185.467049	0.134466	167142.075840	1243007.544493	1254194.653626	2892612.195227	388957.580389	7880343.662524	2918645.800935 
	258.621820	117.575000	117.030916	1.000001	84.000000	2075.000000	598953.750000	62466.000000	40521275.750000	38508.000000	40372.750000	0.000045	602202.288102	0.104292	0.091436	0.091183	7311.555593	7289.767784	4933.932794	1.863819	4935.796613	0.676913	667.347821	665.951934	0.145986	0.507116	0.052895	0.153292	0.021841	137534.253696	14345.621742	0.026294	0.003746	0.148230	0.029801	40201.111208	0.005112	7804213.021570	1052966.959724	0.134923	167584.763798	1242078.095395	1253332.616714	2890449.267248	389987.762861	7874927.320574	2916639.748361 
	258.750000	117.350000	116.774556	1.000001	84.000000	2075.000000	599042.125000	62200.625000	40522543.125000	38506.250000	40370.500000	0.000045	602262.721140	0.103833	0.090979	0.090729	7310.821927	7289.338004	4933.524267	1.863819	4935.388085	0.676896	663.971342	662.575468	0.145986	0.507019	0.052797	0.153252	0.021800	137507.757380	14319.125426	0.026287	0.003739	0.148226	0.029806	40200.153288	0.005112	7803567.079955	1047628.276002	0.134250	166735.086567	1241975.290676	1253117.397430	2890210.029613	388010.472593	7873575.056862	2916138.909949 
	258.879221	117.012500	116.516114	1.000001	84.000000	2075.000000	599354.750000	62355.750000	40524042.750000	38508.625000	40377.750000	0.000045	602589.707766	0.104038	0.091183	0.090932	7306.854815	7285.243055	4929.454460	1.863819	4931.318278	0.676718	665.087008	663.691149	0.145986	0.506903	0.052682	0.153204	0.021753	137476.406355	14287.774402	0.026279	0.003731	0.148187	0.029821	40189.575163	0.005115	7797132.122689	1049392.329802	0.134587	167015.844227	1240951.136230	1252139.774439	2887826.712107	388663.825853	7867432.465583	2913863.876142 
	259.009221	116.775000	116.256115	1.000001	84.000000	2075.000000	599664.125000	62047.875000	40525279.625000	38498.000000	40380.375000	0.000045	602865.658007	0.103471	0.090617	0.090371	7303.510242	7282.277156	4926.509293	1.863819	4928.373112	0.676589	660.691443	659.295596	0.145986	0.506808	0.052587	0.153165	0.021714	137450.549023	14261.917069	0.026272	0.003725	0.148159	0.029836	40181.926754	0.005118	7792475.385296	1042442.319866	0.133776	165909.716667	1240209.994042	1251258.112224	2886101.994554	386089.748099	7861892.814119	2911812.153377 
	259.142601	116.500000	115.989354	1.000001	84.000000	2075.000000	600020.625000	62264.875000	40526583.875000	38505.000000	40376.250000	0.000045	603242.625387	0.103771	0.090917	0.090668	7298.946266	7277.524207	4921.778202	1.863819	4923.642020	0.676381	662.441510	661.045675	0.145986	0.506707	0.052486	0.153124	0.021673	137423.283841	14234.651887	0.026265	0.003717	0.148113	0.029854	40169.564201	0.005121	7784994.841379	1045209.451047	0.134259	166350.118924	1239019.429444	1250136.595979	2883331.422733	387114.611499	7854846.114142	2909202.264497 
	259.272082	116.212500	115.730391	1.000001	84.000000	2075.000000	600074.000000	62211.500000	40528122.750000	38508.750000	40378.250000	0.000045	603290.208944	0.103673	0.090819	0.090570	7298.370573	7277.013986	4921.293765	1.863819	4923.157583	0.676362	661.681472	660.285654	0.145986	0.506589	0.052367	0.153075	0.021624	137391.114712	14202.482758	0.026256	0.003709	0.148109	0.029857	40168.427371	0.005121	7784228.875717	1044007.745922	0.134118	166158.861765	1238897.522319	1249990.335223	2883047.731747	386669.535527	7853927.129984	2908861.899994 
	259.404681	115.925000	115.465193	1.000001	84.000000	2075.000000	600419.500000	62176.250000	40529475.000000	38509.750000	40386.875000	0.000045	603630.236191	0.103555	0.090701	0.090453	7294.259372	7272.987571	4917.290002	1.863819	4919.153820	0.676186	660.455135	659.059329	0.145986	0.506484	0.052263	0.153033	0.021581	137362.847618	14174.215664	0.026249	0.003702	0.148070	0.029874	40157.974312	0.005124	7777898.343713	1042068.748815	0.133978	165850.261035	1237889.987656	1248950.731865	2880703.090264	385951.388450	7847395.104262	2906442.631208 
	259.536762	115.725000	115.201033	1.000001	84.000000	2075.000000	600799.125000	62190.375000	40530733.875000	38508.750000	40388.125000	0.000045	604009.297398	0.103513	0.090659	0.090412	7289.681677	7268.445294	4912.768808	1.863819	4914.632626	0.675987	659.737834	658.342041	0.145986	0.506387	0.052166	0.152993	0.021541	137336.533057	14147.901103	0.026242	0.003695	0.148027	0.029893	40146.131595	0.005127	7770749.677732	1040934.610965	0.133955	165669.757533	1236752.243030	1247799.094086	2878055.436197	385531.337394	7840159.144958	2903762.646281 
	259.666501	115.387500	114.941553	1.000001	84.000000	2075.000000	601126.375000	62078.125000	40532135.625000	38516.375000	40388.625000	0.000045	604323.268064	0.103270	0.090417	0.090171	7285.894389	7264.823359	4909.170345	1.863819	4911.034163	0.675828	657.644937	656.249158	0.145986	0.506279	0.052058	0.152948	0.021497	137307.232676	14118.600722	0.026235	0.003687	0.147992	0.029909	40136.732236	0.005130	7765059.983973	1037625.459269	0.133627	165143.090100	1235846.700861	1246831.708065	2875948.142212	384305.725655	7834080.874513	2901511.435005 
	259.795461	115.075000	114.683633	1.000001	84.000000	2075.000000	601345.250000	62256.250000	40533213.000000	38516.750000	40386.250000	0.000045	604559.302601	0.103528	0.090675	0.090427	7283.049800	7261.814809	4906.179833	1.863819	4908.043651	0.675697	659.247981	657.852212	0.145986	0.506196	0.051975	0.152914	0.021463	137284.713138	14096.081184	0.026229	0.003681	0.147963	0.029920	40128.905624	0.005132	7760331.548639	1040160.121020	0.134036	165546.493727	1235094.147601	1246139.316057	2874196.869866	385244.489267	7829730.443774	2899900.164361 
	259.925982	114.800000	114.422592	1.000001	84.000000	2075.000000	601859.250000	62129.000000	40534773.250000	38513.000000	40391.625000	0.000045	605057.492683	0.103228	0.090375	0.090131	7277.053108	7256.024145	4900.415284	1.863819	4902.279103	0.675442	656.548723	655.152970	0.145986	0.506076	0.051855	0.152865	0.021414	137252.101243	14063.469289	0.026220	0.003673	0.147907	0.029946	40113.752819	0.005136	7751216.958073	1035892.225911	0.133643	164867.237662	1233643.516607	1244611.398036	2870821.095583	383663.787375	7820130.244109	2896344.534855 
	260.058062	114.550000	114.158432	1.000001	84.000000	2075.000000	601796.625000	62240.625000	40535933.125000	38515.250000	40396.250000	0.000045	605006.672080	0.103425	0.090571	0.090325	7277.664381	7256.506445	4900.916994	1.863819	4902.780813	0.675466	658.014562	656.618821	0.145986	0.505987	0.051765	0.152828	0.021377	137227.858488	14039.226534	0.026214	0.003667	0.147913	0.029943	40115.192421	0.005136	7752010.234571	1038209.949250	0.133928	165236.114496	1233769.770383	1244785.451331	2871114.901693	384522.203426	7821223.854079	2896749.575585 
	260.188583	114.262500	113.897391	1.000001	84.000000	2075.000000	602096.250000	62115.000000	40537132.000000	38511.875000	40391.125000	0.000045	605291.803587	0.103165	0.090312	0.090067	7274.236132	7253.253582	4897.684191	1.863819	4899.548009	0.675323	655.834938	654.439209	0.145986	0.505894	0.051673	0.152790	0.021339	137202.801142	14014.169188	0.026208	0.003660	0.147881	0.029957	40106.715160	0.005138	7746898.701655	1034763.664998	0.133571	164687.621757	1232956.245297	1243906.393414	2869221.741354	383245.801851	7815700.565919	2894703.913303 
	260.316762	114.037500	113.641032	1.000001	84.000000	2075.000000	602347.625000	62010.375000	40538374.875000	38507.750000	40393.625000	0.000045	605531.128804	0.102948	0.090095	0.089853	7271.361121	7250.524269	4894.975669	1.863819	4896.839488	0.675204	654.018283	652.622566	0.145986	0.505798	0.051577	0.152751	0.021300	137176.824759	13988.192805	0.026201	0.003653	0.147855	0.029970	40099.628885	0.005141	7742616.134957	1031891.288801	0.133274	164230.469249	1232274.654178	1243170.330389	2867635.605540	382181.958815	7811075.741868	2892991.015507 
	260.449622	113.762500	113.375311	1.000001	84.000000	2075.000000	602629.625000	62041.375000	40539543.125000	38519.375000	40392.250000	0.000045	605814.820832	0.102951	0.090099	0.089856	7267.956076	7247.122881	4891.593821	1.863819	4893.457640	0.675054	653.734749	652.339043	0.145986	0.505708	0.051487	0.152714	0.021263	137152.408608	13963.776654	0.026195	0.003647	0.147823	0.029984	40090.737994	0.005143	7737268.940842	1031442.997986	0.133308	164159.121606	1231423.622477	1242317.332730	2865655.163275	382015.925180	7805716.195264	2891005.998246 
	260.578582	113.450000	113.117391	1.000001	84.000000	2075.000000	602917.375000	62231.625000	40540710.375000	38510.875000	40397.750000	0.000045	606120.562452	0.103218	0.090364	0.090120	7264.289946	7243.290070	4887.780530	1.863819	4889.644348	0.674885	655.315897	653.920203	0.145986	0.505618	0.051397	0.152677	0.021226	137128.013891	13939.381937	0.026188	0.003641	0.147786	0.029998	40080.688920	0.005146	7731239.571915	1033943.041337	0.133736	164557.015548	1230464.019368	1241418.831147	2863422.063672	382941.867162	7800070.738850	2888915.088463 
	260.708063	113.200000	112.858430	1.000001	84.000000	2075.000000	602987.500000	62215.500000	40542023.750000	38519.000000	40400.375000	0.000045	606188.661719	0.103179	0.090326	0.090081	7263.473875	7242.500579	4887.012998	1.863819	4888.876816	0.674852	654.964121	653.568441	0.145986	0.505517	0.051296	0.152636	0.021184	137100.565900	13911.933946	0.026181	0.003634	0.147778	0.030002	40078.764727	0.005146	7730025.992481	1033386.854025	0.133685	164468.495658	1230270.872356	1241215.656295	2862972.589808	382735.871861	7798794.152592	2888442.278738 
	260.838063	113.062500	112.598430	1.000001	84.000000	2075.000000	603286.250000	62060.000000	40543183.250000	38516.500000	40400.250000	0.000045	606469.902830	0.102870	0.090018	0.089776	7260.105551	7239.338248	4883.870049	1.863819	4885.733868	0.674713	652.444730	651.049061	0.145986	0.505428	0.051207	0.152599	0.021148	137076.334277	13887.702323	0.026175	0.003627	0.147748	0.030017	40070.490683	0.005149	7725056.533289	1029403.347566	0.133255	163834.501417	1229479.958987	1240347.819527	2861132.049366	381260.499099	7793341.369046	2886422.729276 
	260.968063	112.800000	112.338430	1.000001	84.000000	2075.000000	603413.625000	61916.875000	40544180.375000	38520.250000	40400.125000	0.000045	606581.983120	0.102611	0.089759	0.089520	7258.764075	7238.166326	4882.714794	1.863819	4884.578612	0.674663	650.467303	649.071643	0.145986	0.505351	0.051130	0.152567	0.021116	137055.496442	13866.864488	0.026169	0.003622	0.147737	0.030023	40067.500373	0.005150	7723229.906169	1026276.762570	0.132882	163336.890354	1229189.242482	1239994.005463	2860455.520803	380102.504656	7791118.287957	2885599.365910 
	261.100143	112.525000	112.074270	1.000001	84.000000	2075.000000	603771.500000	62072.000000	40545308.500000	38517.000000	40401.500000	0.000045	606953.834650	0.102807	0.089955	0.089714	7254.316978	7233.600072	4878.167392	1.863819	4880.031210	0.674460	651.473250	650.077601	0.145986	0.505264	0.051043	0.152532	0.021080	137031.921450	13843.289496	0.026163	0.003616	0.147692	0.030041	40055.461482	0.005153	7716039.801801	1027867.329333	0.133212	163590.036716	1228044.902737	1238893.047544	2857792.519185	380691.603457	7784200.759852	2883037.318464 
	261.232743	112.237500	111.809069	1.000001	84.000000	2075.000000	604238.875000	62057.625000	40546812.375000	38523.500000	40404.875000	0.000045	607417.292215	0.102704	0.089852	0.089611	7248.781956	7228.141071	4872.733517	1.863819	4874.597336	0.674218	650.235201	648.839568	0.145986	0.505148	0.050927	0.152484	0.021033	137000.494996	13811.863042	0.026155	0.003608	0.147639	0.030064	40041.070176	0.005157	7707448.054894	1025909.817492	0.133106	163278.489277	1226677.484831	1237496.471450	2854610.390702	379966.599071	7775425.806509	2879787.335744 
	261.363784	112.000000	111.546989	1.000001	84.000000	2075.000000	604371.375000	62059.125000	40547920.875000	38521.125000	40407.625000	0.000045	607549.252255	0.102684	0.089832	0.089592	7247.207517	7226.582197	4871.193159	1.863819	4873.056978	0.674150	649.950200	648.554577	0.145986	0.505063	0.050842	0.152449	0.020998	136977.331254	13788.699300	0.026149	0.003602	0.147625	0.030071	40037.049783	0.005158	7705012.524714	1025459.205853	0.133090	163206.772264	1226289.858470	1237102.771600	2853708.342487	379799.705872	7772952.115436	2878871.153865 
	261.490923	111.712500	111.292709	1.000001	84.000000	2075.000000	604442.750000	61865.750000	40549187.750000	38527.500000	40407.250000	0.000045	607600.534110	0.102352	0.089501	0.089263	7246.595848	7226.185219	4870.817341	1.863819	4872.681159	0.674135	647.517987	646.122377	0.145986	0.504965	0.050744	0.152409	0.020958	136950.858622	13762.226668	0.026142	0.003595	0.147621	0.030074	40036.160792	0.005158	7704418.301024	1021613.544069	0.132601	162594.716667	1226195.284908	1236928.420976	2853488.259638	378375.386692	7771856.637289	2878465.421218 
	261.621704	111.450000	111.031149	1.000001	84.000000	2075.000000	604742.500000	62127.000000	40550373.250000	38526.250000	40408.125000	0.000045	607925.369955	0.102733	0.089881	0.089640	7242.723738	7222.074232	4866.726149	1.863819	4868.589968	0.673952	649.899318	648.503720	0.145986	0.504874	0.050653	0.152372	0.020920	136926.086971	13737.455017	0.026136	0.003588	0.147581	0.030089	40025.310291	0.005161	7697949.531470	1025378.793364	0.133202	163193.974229	1225165.749073	1235986.806534	2851092.419063	379769.923468	7765940.294577	2876274.183177 
	261.755084	111.250000	110.764389	1.000001	84.000000	2075.000000	605157.750000	62034.000000	40551296.000000	38517.125000	40415.250000	0.000045	608328.956685	0.102509	0.089658	0.089418	7237.918661	7217.421496	4862.088819	1.863819	4863.952638	0.673744	647.864195	646.468606	0.145986	0.504803	0.050582	0.152342	0.020891	136906.806001	13718.174047	0.026131	0.003583	0.147536	0.030110	40012.957423	0.005165	7690617.237729	1022160.981884	0.132910	162681.844032	1223998.779204	1234762.484801	2848376.754714	378578.141438	7758247.648157	2873425.054873 
	261.884304	110.937500	110.505947	1.000001	84.000000	2075.000000	605470.750000	61954.000000	40552553.750000	38524.375000	40411.375000	0.000045	608632.177281	0.102324	0.089473	0.089235	7234.312730	7213.940366	4858.628684	1.863819	4860.492503	0.673590	646.217549	644.821972	0.145986	0.504706	0.050485	0.152303	0.020851	136880.525702	13691.893748	0.026124	0.003577	0.147502	0.030125	40003.782645	0.005167	7685146.260372	1019557.414494	0.132666	162267.473740	1223128.046804	1233844.784368	2846350.466804	377613.857220	7752481.561717	2871289.467302 
	262.011964	110.700000	110.250628	1.000001	84.000000	2075.000000	605546.000000	62195.000000	40553709.750000	38527.625000	40416.375000	0.000045	608731.612569	0.102709	0.089857	0.089617	7233.131017	7212.513159	4857.220771	1.863819	4859.084590	0.673528	648.864881	647.469315	0.145986	0.504617	0.050396	0.152266	0.020815	136856.371984	13667.740030	0.026118	0.003570	0.147488	0.030129	40000.106543	0.005168	7682920.145202	1023743.249282	0.133249	162933.669510	1222773.749852	1233581.381177	2845525.979704	379164.166401	7750826.549343	2870676.499757 
	262.142224	110.400000	109.990108	1.000001	84.000000	2075.000000	605722.000000	62095.750000	40554813.500000	38526.750000	40416.250000	0.000045	608896.562194	0.102515	0.089664	0.089425	7231.171567	7210.681515	4855.407545	1.863819	4857.271364	0.673448	647.304952	645.909398	0.145986	0.504532	0.050311	0.152231	0.020780	136833.310476	13644.678522	0.026112	0.003564	0.147471	0.030138	39995.334358	0.005169	7680053.170656	1021276.792240	0.132978	162541.120991	1222317.457042	1233077.281359	2844464.137280	378250.663793	7747659.194264	2869503.405283 
	262.271975	110.200000	109.730606	1.000001	84.000000	2075.000000	606004.250000	62197.750000	40555925.750000	38522.625000	40412.875000	0.000045	609187.747023	0.102636	0.089784	0.089544	7227.715149	7207.153443	4851.898031	1.863819	4853.761849	0.673290	647.855736	646.460193	0.145986	0.504446	0.050225	0.152196	0.020745	136810.071853	13621.439899	0.026106	0.003558	0.147436	0.030152	39985.996064	0.005172	7674504.117135	1022147.679272	0.133187	162679.726857	1221434.298445	1232220.126011	2842408.932272	378573.214545	7742273.524112	2867508.712634 
	262.404564	109.887500	109.465427	1.000001	84.000000	2075.000000	606449.250000	62165.750000	40557127.000000	38525.250000	40417.500000	0.000045	609627.159253	0.102508	0.089656	0.089417	7222.505495	7202.034744	4846.799370	1.863819	4848.663188	0.673061	646.473793	645.078262	0.145986	0.504354	0.050132	0.152158	0.020707	136784.974264	13596.342310	0.026099	0.003552	0.147386	0.030174	39972.374587	0.005176	7666442.391858	1019962.645179	0.133042	162331.968156	1220151.236034	1230902.395269	2839423.108096	377763.942659	7733993.971115	2864442.211524 
	262.538728	109.587500	109.197101	1.000001	84.000000	2075.000000	606502.875000	62130.375000	40558471.875000	38527.750000	40420.250000	0.000045	609676.898759	0.102440	0.089589	0.089351	7221.916259	7201.489687	4846.276743	1.863819	4848.140562	0.673039	645.940107	644.544589	0.145986	0.504250	0.050029	0.152115	0.020664	136756.876603	13568.244649	0.026092	0.003544	0.147381	0.030177	39971.090319	0.005176	7665616.043031	1019118.831120	0.132947	162197.671084	1220019.718637	1230754.320881	2839117.052975	377451.418933	7733063.591561	2864097.626504 
	262.670545	109.312500	108.933466	1.000001	84.000000	2075.000000	606940.750000	62194.500000	40559437.250000	38526.125000	40418.500000	0.000045	610119.029240	0.102472	0.089621	0.089382	7216.682806	7196.244629	4841.047782	1.863819	4842.911601	0.672803	645.697274	644.301765	0.145986	0.504176	0.049954	0.152085	0.020633	136736.708041	13548.076087	0.026087	0.003539	0.147330	0.030198	39957.073902	0.005180	7657348.295171	1018734.890656	0.133040	162136.565109	1218703.866739	1229441.897997	2836054.924137	377309.218762	7724817.388845	2861043.477350 
	262.805745	109.075000	108.663066	1.000001	84.000000	2075.000000	607074.750000	62142.500000	40560831.000000	38527.875000	40421.250000	0.000045	610247.033908	0.102364	0.089513	0.089275	7215.169043	7194.802690	4839.629080	1.863819	4841.492899	0.672741	644.789688	643.394193	0.145986	0.504068	0.049847	0.152041	0.020589	136707.590534	13518.958580	0.026079	0.003532	0.147316	0.030205	39953.372251	0.005181	7655105.120328	1017299.886918	0.132892	161908.177352	1218346.854658	1229057.897801	2835224.118640	376777.735896	7722404.642545	2860149.867609 
	262.937046	108.737500	108.400465	1.000001	84.000000	2075.000000	607385.875000	61954.125000	40562120.375000	38528.375000	40422.125000	0.000045	610537.398325	0.102001	0.089151	0.088916	7211.737594	7191.608281	4836.456163	1.863819	4838.319982	0.672599	641.898799	640.503317	0.145986	0.503969	0.049748	0.152000	0.020549	136680.654251	13492.022297	0.026072	0.003525	0.147285	0.030220	39944.918930	0.005184	7650088.276856	1012728.990942	0.132381	161180.697239	1217548.399853	1228170.722313	2833366.028465	375084.811460	7716830.350136	2858085.314865 
	263.067833	108.650000	108.138889	1.000001	84.000000	2075.000000	607597.250000	61981.500000	40563246.250000	38528.250000	40434.875000	0.000045	610750.460131	0.102011	0.089161	0.088926	7209.221761	7189.090460	4833.957106	1.863819	4835.820924	0.672487	641.742513	640.347042	0.145986	0.503882	0.049661	0.151964	0.020513	136657.134171	13468.502217	0.026066	0.003519	0.147260	0.030231	39938.265821	0.005185	7646136.902991	1012481.898428	0.132417	161141.371275	1216919.519668	1227542.121023	2831902.556663	374993.295714	7712880.728621	2856622.492082 
	263.196525	108.337500	107.881505	1.000001	84.000000	2075.000000	608189.375000	62147.625000	40564346.875000	38532.500000	40428.250000	0.000045	611356.396185	0.102185	0.089334	0.089098	7202.076457	7181.846168	4826.731153	1.863819	4828.594972	0.672159	642.341960	640.946500	0.145986	0.503797	0.049576	0.151930	0.020478	136634.142054	13445.510100	0.026060	0.003513	0.147189	0.030261	39918.802738	0.005190	7634711.620373	1013429.728132	0.132740	161292.222939	1215101.130904	1225759.331804	2827670.970508	375344.343753	7701679.124718	2852473.749896 
	263.328606	108.100000	107.617344	1.000001	84.000000	2075.000000	608252.625000	62194.125000	40565576.125000	38528.750000	40428.750000	0.000045	611424.046799	0.102250	0.089400	0.089163	7201.279588	7181.008662	4825.914126	1.863819	4827.777945	0.672124	642.739053	641.343604	0.145986	0.503703	0.049482	0.151891	0.020439	136608.463512	13419.831558	0.026053	0.003506	0.147181	0.030264	39916.701891	0.005191	7633419.781642	1014057.608508	0.132844	161392.153125	1214895.528547	1225568.673055	2827192.511719	375576.892040	7700481.179520	2852030.066489 
	263.458606	107.825000	107.357344	1.000001	84.000000	2075.000000	608573.250000	62262.750000	40566614.000000	38523.250000	40426.125000	0.000045	611749.990317	0.102309	0.089459	0.089221	7197.442709	7177.140599	4822.063351	1.863819	4823.927170	0.671949	642.814593	641.419155	0.145986	0.503623	0.049402	0.151858	0.020406	136586.783177	13398.151223	0.026048	0.003500	0.147143	0.030280	39906.353227	0.005194	7627331.145691	1014177.065174	0.132966	161411.165229	1213926.492807	1224610.588799	2824937.461367	375621.135250	7694461.353828	2849800.501418 
	263.588346	107.575000	107.097864	1.000001	84.000000	2075.000000	608653.875000	62047.125000	40567876.375000	38527.125000	40432.250000	0.000045	611808.291275	0.101942	0.089092	0.088857	7196.756845	7176.689921	4821.633697	1.863819	4823.497516	0.671932	640.137736	638.742310	0.145986	0.503526	0.049304	0.151818	0.020367	136560.413791	13371.781838	0.026041	0.003493	0.147139	0.030284	39905.304019	0.005194	7626651.799731	1009944.583712	0.132423	160737.545416	1213818.371625	1224414.798097	2824685.851752	374053.549523	7693231.163595	2849344.875406 
	263.720946	107.262500	106.832664	1.000001	84.000000	2075.000000	608940.250000	62124.500000	40569205.750000	38533.250000	40436.625000	0.000045	612101.038694	0.102021	0.089171	0.088935	7193.314877	7173.203322	4818.169233	1.863819	4820.033052	0.671775	640.393244	638.997831	0.145986	0.503423	0.049202	0.151776	0.020324	136532.645534	13344.013580	0.026034	0.003486	0.147105	0.030298	39896.019506	0.005197	7621173.978442	1010348.599861	0.132571	160801.846532	1212946.549980	1223558.975675	2822657.029053	374203.185134	7687853.868468	2847353.284618 
	263.855106	106.975000	106.564344	1.000001	84.000000	2075.000000	609062.250000	62124.250000	40570299.250000	38521.875000	40430.625000	0.000045	612222.383463	0.102000	0.089150	0.088915	7191.889135	7171.793155	4816.777271	1.863819	4818.641089	0.671713	640.117883	638.722482	0.145986	0.503339	0.049118	0.151741	0.020290	136509.804799	13321.172845	0.026028	0.003480	0.147091	0.030304	39892.338381	0.005198	7618973.082896	1009913.231805	0.132552	160732.555609	1212596.266852	1223202.624595	2821841.882554	374041.937706	7685614.846821	2846524.017341 
	263.988487	106.762500	106.297583	1.000001	84.000000	2075.000000	609532.125000	62250.125000	40571422.375000	38529.750000	40434.375000	0.000045	612702.610954	0.102128	0.089277	0.089041	7186.252236	7166.084289	4811.087100	1.863819	4812.950918	0.671454	640.523013	639.127623	0.145986	0.503252	0.049031	0.151706	0.020254	136486.345749	13297.713795	0.026022	0.003474	0.147034	0.030327	39876.965335	0.005202	7609976.093663	1010553.818583	0.132793	160834.508081	1211164.352677	1221796.557609	2818509.664320	374279.192068	7676780.260394	2843251.948294 
	264.122387	106.512500	106.029782	1.000001	84.000000	2075.000000	609700.750000	62317.250000	40572548.500000	38531.125000	40438.000000	0.000045	612877.185249	0.102210	0.089359	0.089122	7184.205276	7163.988693	4809.010244	1.863819	4810.874063	0.671361	640.921124	639.525745	0.145986	0.503166	0.048945	0.151670	0.020219	136462.824532	13274.192578	0.026015	0.003468	0.147014	0.030336	39871.414537	0.005203	7606692.283095	1011183.307413	0.132933	160934.694260	1210641.718407	1221291.671208	2817293.438183	374512.336079	7673607.963069	2842077.023359 
	264.253688	106.150000	105.767181	1.000001	84.000000	2075.000000	610050.625000	62047.125000	40573730.125000	38535.125000	40436.625000	0.000045	613197.856147	0.101708	0.088859	0.088626	7180.448307	7160.555704	4805.596917	1.863819	4807.460735	0.671206	637.027698	635.632331	0.145986	0.503075	0.048854	0.151633	0.020181	136438.144624	13249.512670	0.026009	0.003462	0.146980	0.030353	39862.222705	0.005206	7601295.315038	1005027.253047	0.132218	159954.928554	1209782.764943	1220311.401865	2815294.561125	372232.315943	7667448.744256	2839795.831206 
	264.383427	105.937500	105.507702	1.000001	84.000000	2075.000000	610286.000000	62256.500000	40575111.250000	38542.125000	40436.375000	0.000045	613453.236676	0.102012	0.089162	0.088927	7177.459087	7157.379047	4802.443236	1.863819	4804.307054	0.671064	638.916844	637.521490	0.145986	0.502968	0.048747	0.151589	0.020138	136409.298567	13220.666613	0.026002	0.003454	0.146949	0.030365	39853.749027	0.005208	7596308.886683	1008014.289227	0.132698	160430.329751	1208989.150851	1219587.084869	2813447.735809	373338.625640	7662897.722741	2838110.267682 
	264.517587	105.637500	105.239382	1.000001	84.000000	2075.000000	610430.750000	62112.500000	40576079.000000	38539.250000	40438.375000	0.000045	613582.645780	0.101752	0.088902	0.088669	7175.945308	7156.032334	4801.112619	1.863819	4802.976438	0.671004	636.937582	635.542237	0.145986	0.502894	0.048673	0.151558	0.020107	136389.086667	13200.454713	0.025996	0.003449	0.146936	0.030372	39850.207158	0.005210	7594204.988518	1004884.802052	0.132323	159932.256792	1208654.305323	1219189.713104	2812668.514266	372179.556315	7660400.960330	2837185.540863 
	264.650968	105.387500	104.972621	1.000001	84.000000	2075.000000	610817.625000	62208.375000	40577181.125000	38540.125000	40445.250000	0.000045	613977.241379	0.101844	0.088995	0.088761	7171.333416	7151.369467	4796.468081	1.863819	4798.331900	0.670792	637.182857	635.787524	0.145986	0.502809	0.048588	0.151524	0.020072	136366.068728	13177.436774	0.025990	0.003443	0.146889	0.030391	39837.622925	0.005213	7586861.297426	1005272.636031	0.132502	159993.982438	1207485.521511	1218039.145133	2809948.628676	372323.198530	7653171.722831	2834508.045493 
	264.782788	105.087500	104.708980	1.000001	84.000000	2075.000000	611119.875000	62330.625000	40578489.375000	38539.625000	40441.375000	0.000045	614290.329106	0.101994	0.089144	0.088909	7167.678375	7147.625746	4792.746113	1.863819	4794.609932	0.670623	637.917377	636.522057	0.145986	0.502708	0.048487	0.151482	0.020031	136338.746471	13150.114517	0.025983	0.003436	0.146852	0.030406	39827.565875	0.005216	7580976.323946	1006434.039348	0.132758	160178.825370	1206548.899634	1217134.956899	2807769.008869	372753.347907	7647490.536103	2832403.902260 
	264.912008	104.837500	104.450540	1.000001	84.000000	2075.000000	611151.500000	62322.250000	40579463.250000	38537.875000	40447.625000	0.000045	614320.941200	0.101975	0.089125	0.088890	7167.321204	7147.281172	4792.417730	1.863819	4794.281548	0.670609	637.751091	636.355779	0.145986	0.502633	0.048412	0.151451	0.020000	136318.407929	13129.775976	0.025978	0.003431	0.146849	0.030408	39826.757552	0.005216	7580457.101672	1006171.130971	0.132732	160136.982236	1206466.262908	1217047.532603	2807576.704323	372655.974434	7646941.232617	2832200.456525 
	265.042528	104.537500	104.189500	1.000001	84.000000	2075.000000	611667.250000	62350.500000	40580738.500000	38539.500000	40449.875000	0.000045	614836.896724	0.101935	0.089085	0.088851	7161.306570	7141.301576	4786.459330	1.863819	4788.323149	0.670336	636.933043	635.537744	0.145986	0.502535	0.048314	0.151411	0.019960	136291.775989	13103.144035	0.025971	0.003424	0.146789	0.030434	39810.558142	0.005220	7571036.004538	1004877.698045	0.132727	159931.126155	1204966.849918	1215534.069664	2804087.409088	372176.925202	7637431.856982	2828678.465549 
	265.180068	104.325000	103.914420	1.000001	82.000000	2075.000000	595500.250000	62585.250000	40588037.750000	38576.500000	40438.000000	0.000045	598779.977344	0.105097	0.092239	0.091979	7178.264958	7156.195268	4801.474267	1.863819	4803.338086	0.671039	660.859185	659.463958	0.145986	0.501973	0.047752	0.151180	0.019729	136139.352800	12950.720846	0.025931	0.003384	0.143445	0.029630	38903.436294	0.005082	7594776.806291	1042708.525564	0.137293	165952.084586	1208745.312876	1220084.147007	2812880.298626	386188.342801	7666020.858741	2839266.984719 
	265.311888	104.162500	103.650779	1.000001	82.000000	2075.000000	595659.000000	62375.750000	40589275.750000	38582.500000	40439.250000	0.000045	598916.002849	0.104717	0.091860	0.091603	7176.634634	7154.816302	4800.115852	1.863819	4801.979671	0.670979	658.018419	656.623204	0.145986	0.501878	0.047657	0.151141	0.019690	136113.502897	12924.870943	0.025925	0.003377	0.143432	0.029638	38899.928035	0.005084	7592628.954534	1038216.880506	0.136740	165237.217639	1208403.471923	1219648.428461	2812084.797976	384524.770558	7663283.156207	2838253.020817 
	265.443189	103.900000	103.388178	1.000001	82.000000	2075.000000	595837.375000	62686.625000	40590423.875000	38578.375000	40436.250000	0.000045	599125.855226	0.105208	0.092350	0.092088	7174.120916	7151.986676	4797.305282	1.863819	4799.169101	0.670851	661.260576	659.865373	0.145986	0.501789	0.047568	0.151105	0.019653	136089.530149	12900.898195	0.025918	0.003371	0.143405	0.029647	38892.537564	0.005085	7588185.033819	1043343.220288	0.137496	166053.099309	1207696.200535	1219058.548461	2810438.901414	386423.414921	7659576.827919	2836880.306637 
	265.571889	103.625000	103.130779	1.000001	82.000000	2075.000000	596026.125000	62604.375000	40591474.125000	38584.500000	40437.125000	0.000045	599304.971990	0.105036	0.092179	0.091919	7171.976756	7149.958831	4795.294864	1.863819	4797.158683	0.670760	659.849586	658.454393	0.145986	0.501708	0.047487	0.151071	0.019620	136067.601471	12878.969517	0.025913	0.003365	0.143385	0.029657	38887.268177	0.005087	7585006.270732	1041112.255709	0.137259	165698.030550	1207190.285077	1218509.015852	2809261.581753	385597.131744	7656124.009970	2835601.485174 
	265.704489	103.337500	102.865578	1.000001	82.000000	2075.000000	596206.375000	62444.875000	40592531.125000	38579.750000	40439.625000	0.000045	599467.600463	0.104737	0.091880	0.091623	7170.031084	7148.212308	4793.565879	1.863819	4795.429697	0.670682	657.551701	656.156519	0.145986	0.501627	0.047406	0.151038	0.019587	136045.532289	12856.900335	0.025907	0.003360	0.143368	0.029665	38882.747905	0.005088	7582272.492753	1037478.982674	0.136830	165119.777645	1206755.191143	1217999.438555	2808249.071390	384251.475064	7652922.238847	2834415.644017 
	265.837089	103.087500	102.600378	1.000001	82.000000	2075.000000	596229.000000	62181.000000	40594062.250000	38577.500000	40443.000000	0.000045	599462.673735	0.104290	0.091435	0.091181	7170.090011	7148.561559	4793.940529	1.863819	4795.804347	0.670702	654.395849	653.000682	0.145986	0.501509	0.047288	0.150990	0.019538	136013.564586	12824.932632	0.025899	0.003351	0.143373	0.029666	38883.886361	0.005089	7582864.869061	1032489.144796	0.136161	164325.620910	1206849.470686	1217985.449249	2808468.470023	382403.386961	7652834.341378	2834383.089399 
	265.971509	102.775000	102.331538	1.000001	82.000000	2075.000000	596749.125000	62299.125000	40595312.875000	38583.750000	40445.125000	0.000045	599992.249253	0.104398	0.091542	0.091287	7163.761423	7142.175245	4787.574956	1.863819	4789.438774	0.670410	654.574109	653.178954	0.145986	0.501413	0.047192	0.150950	0.019499	135987.453997	12798.822043	0.025892	0.003345	0.143310	0.029692	38866.988523	0.005093	7572799.971157	1032771.018971	0.136379	164370.482543	1205247.593702	1216404.298601	2804740.730058	382507.784804	7642899.670987	2830703.581847 
	266.103589	102.500000	102.067377	1.000001	82.000000	2075.000000	596749.000000	62221.750000	40596461.000000	38581.000000	40442.000000	0.000045	599984.095768	0.104268	0.091412	0.091159	7163.858775	7142.356498	4787.775247	1.863819	4789.639065	0.670422	653.666015	652.270871	0.145986	0.501325	0.047103	0.150914	0.019462	135963.483941	12774.851987	0.025886	0.003338	0.143313	0.029692	38867.627793	0.005093	7573116.660234	1031335.207424	0.136184	164141.966219	1205297.996294	1216423.382275	2804858.022309	381976.002750	7643019.577339	2830747.991607 
	266.233329	102.225000	101.807897	1.000001	82.000000	2075.000000	597138.750000	62204.000000	40597781.500000	38579.250000	40447.250000	0.000045	600369.906281	0.104170	0.091315	0.091062	7159.255126	7137.824670	4783.265310	1.863819	4785.129128	0.670215	652.553743	651.158612	0.145986	0.501223	0.047002	0.150872	0.019421	135935.915747	12747.283794	0.025879	0.003331	0.143269	0.029712	38855.677447	0.005096	7565985.793830	1029576.564823	0.136080	163862.069777	1204163.084556	1215261.088047	2802216.960678	381324.653638	7635716.661537	2828043.207977 
	266.362810	101.975000	101.548936	1.000001	82.000000	2075.000000	597504.875000	62319.125000	40598865.375000	38586.500000	40446.375000	0.000045	600745.993736	0.104299	0.091443	0.091190	7154.773188	7133.267618	4778.726224	1.863819	4780.590042	0.670007	653.054536	651.659416	0.145986	0.501139	0.046918	0.150838	0.019386	135913.288100	12724.656146	0.025873	0.003325	0.143224	0.029730	38843.612388	0.005099	7558808.837431	1030368.407950	0.136314	163988.095426	1203020.837374	1214146.297032	2799558.828678	381617.928870	7628712.217467	2825448.969432 
	266.492550	101.675000	101.289456	1.000001	82.000000	2075.000000	597530.375000	62144.375000	40600122.375000	38586.375000	40448.625000	0.000045	600753.254167	0.104002	0.091147	0.090896	7154.686719	7133.373258	4778.852696	1.863819	4780.716514	0.670015	650.949030	649.553922	0.145986	0.501043	0.046822	0.150798	0.019347	135887.046759	12698.414805	0.025866	0.003318	0.143226	0.029731	38844.064896	0.005100	7559008.808612	1027039.316508	0.135870	163458.254486	1203052.663751	1214106.384431	2799632.892078	380384.932040	7628461.439001	2825356.088519
