Repository: greenteawarrior/MatSci

# matsci
Some useful jupyter notebooks (code and visualizations) from MatSci projects at Olin College. We analyzed firefighter jackets and various gluten-free breads.

File: FirefighterJacket/data/DMA/feb26_dma/Nomex Feb26_30_DCnone.txt (part 31 of 32)
1) DMA8000 Temperature Scan 
	Time     	Sample     	Program     	Frequency     	Raw Dynamic	Raw Static	In-Phase     	Out-Of-Phase	Zero Displacement	Min Displacement	Max Displacement	Spring     	C*     	Measured     	Corrected     	Corrected     	Stiffness*	Total     	Stiffness     	Inertia     	Sample     	Ratio of     	Total     	Sample     	Total Applied	Static Force	Static     	Static     	Static     	Static Stress	Static     	Static Strain	Static     	Dynamic Force	Displacement	Dynamic     	Dynamic     	Storage     	Loss Modulus	Tan Delta     	Loss Viscosity	Storage     	Complex     	Shear Storage	Shear Loss	Complex     	Shear Complex 
	          	Temperature	Temperature	          	Force     	Force     	Angle     	Angle     	               	               	               	Stiffness     	          	Tan Delta     	Total Tan Delta	Total Delta	          	Stiffness'	Less Spring	          	Stiffness'	Sample to Total	Stiffness''	Stiffness''	Static Force	          	Force Corrected	Displacement	Displacement Co	          	Stress Correcte	          	Strain Correcte	          	Amplitude     	Stress     	Strain     	Modulus     	          	          	               	Viscosity     	Viscosity     	Modulus     	Modulus     	Modulus     	Modulus      
	285.680055	68.687500	62.914447	1.000001	80.000000	2075.000000	595874.000000	65823.750000	40733915.000000	38707.750000	40576.000000	0.000045	599498.615461	0.110466	0.097594	0.097286	6994.790383	6969.554680	4617.228473	1.863819	4619.092291	0.662576	680.969936	679.576128	0.145986	0.490757	0.036536	0.146566	0.015115	133097.449402	9908.817448	0.025140	0.002593	0.138181	0.029652	37475.868529	0.005086	7303457.381611	1074508.794926	0.147123	171013.250638	1162380.423148	1174893.093014	2704984.215412	397966.220343	7382076.867345	2734102.543461 
	285.811355	68.500000	62.651847	1.000001	80.000000	2075.000000	595760.000000	66358.750000	40733919.250000	38713.750000	40570.375000	0.000045	599444.293743	0.111385	0.098511	0.098194	6995.424252	6969.564322	4617.238184	1.863819	4619.102002	0.662576	687.367408	685.973601	0.145986	0.490757	0.036535	0.146566	0.015115	133097.360898	9908.728944	0.025140	0.002593	0.138181	0.029647	37475.895485	0.005085	7303472.736245	1084624.129980	0.148508	172623.154937	1162382.866912	1175130.921605	2704989.902313	401712.640733	7383571.189635	2734655.996161 
	285.940575	68.362500	62.393406	1.000001	80.000000	2075.000000	595522.125000	66204.125000	40734911.125000	38719.625000	40574.250000	0.000045	599190.777242	0.111170	0.098296	0.097982	6998.384003	6972.662771	4620.352731	1.863819	4622.216549	0.662728	686.175390	684.781591	0.145986	0.490680	0.036459	0.146534	0.015083	133076.705706	9888.073753	0.025135	0.002587	0.138213	0.029635	37484.504585	0.005083	7308397.288491	1082739.389681	0.148150	172323.189440	1163166.633124	1175862.193470	2706813.810552	401014.588771	7388165.909912	2736357.744412 
	286.070835	68.200000	62.132886	1.000001	80.000000	2075.000000	595582.875000	66159.125000	40735359.625000	38712.375000	40573.875000	0.000045	599246.185481	0.111083	0.098210	0.097896	6997.736910	6972.076331	4619.773569	1.863819	4621.637388	0.662701	685.512675	684.118881	0.145986	0.490646	0.036425	0.146520	0.015069	133067.366090	9878.734137	0.025132	0.002585	0.138207	0.029638	37482.959478	0.005084	7307481.549475	1081691.548040	0.148025	172156.420395	1163020.888848	1175693.591452	2706474.647954	400626.499274	7387106.551352	2735965.389389 
	286.199795	68.100000	61.874965	1.000001	80.000000	2075.000000	595901.500000	66324.000000	40736334.750000	38709.375000	40580.750000	0.000045	599581.079320	0.111300	0.098427	0.098111	6993.828349	6968.030173	4615.743233	1.863819	4617.607052	0.662508	686.626180	685.232395	0.145986	0.490571	0.036350	0.146489	0.015038	133047.060238	9858.428284	0.025127	0.002579	0.138167	0.029654	37472.012773	0.005086	7301109.002261	1083452.175880	0.148396	172436.632797	1162006.667263	1174731.410618	2704114.445282	401278.583659	7381060.986086	2733726.291143 
	286.329275	67.925000	61.616005	1.000001	80.000000	2075.000000	595477.375000	66341.625000	40736548.625000	38717.250000	40572.000000	0.000045	599161.510233	0.111409	0.098535	0.098218	6998.725850	6972.841006	4620.557537	1.863819	4622.421356	0.662741	687.858782	686.464999	0.145986	0.490555	0.036334	0.146483	0.015031	133042.606586	9853.974632	0.025126	0.002578	0.138215	0.029633	37485.207550	0.005083	7308721.117427	1085401.102338	0.148508	172746.813831	1163218.172059	1175975.330310	2706933.747195	402000.408273	7388876.770205	2736621.026002 
	286.462915	67.762500	61.348725	1.000001	80.000000	2075.000000	595570.500000	66226.000000	40737414.000000	38716.500000	40577.500000	0.000045	599241.273233	0.111198	0.098324	0.098009	6997.794273	6972.055728	4619.786299	1.863819	4621.650117	0.662705	686.308418	684.914643	0.145986	0.490488	0.036267	0.146455	0.015004	133024.586523	9835.954569	0.025121	0.002574	0.138208	0.029637	37483.173453	0.005084	7307501.676913	1082949.764344	0.148197	172356.671581	1163024.092227	1175726.099625	2706482.102560	401092.505313	7387310.806388	2736041.039403 
	286.594736	67.612500	61.085085	1.000001	80.000000	2075.000000	595873.250000	66570.000000	40737908.000000	38718.750000	40575.250000	0.000045	599580.265657	0.111718	0.098844	0.098523	6993.837840	6967.754834	4615.493418	1.863819	4617.357237	0.662498	689.507962	688.114192	0.145986	0.490450	0.036229	0.146440	0.014988	133014.299883	9825.667929	0.025118	0.002571	0.138165	0.029652	37471.465786	0.005086	7300714.008025	1088008.717022	0.149028	173161.828269	1161943.802027	1174775.901114	2703968.151120	402966.191490	7381340.528338	2733829.825310 
	286.723696	67.512500	60.827164	1.000001	80.000000	2075.000000	595627.875000	66001.125000	40738618.875000	38716.500000	40576.250000	0.000045	599273.488466	0.110809	0.097937	0.097626	6997.418092	6971.943797	4619.693911	1.863819	4621.557730	0.662702	683.594540	682.200778	0.145986	0.490396	0.036175	0.146417	0.014966	132999.497383	9810.865429	0.025114	0.002567	0.138207	0.029640	37483.025763	0.005084	7307355.599374	1078658.747656	0.147613	171673.735605	1163000.843283	1175603.178362	2706427.999768	399503.239873	7386538.468701	2735754.988408 
	286.854216	67.275000	60.566124	1.000001	80.000000	2075.000000	595457.000000	66260.000000	40738917.500000	38719.125000	40582.625000	0.000045	599132.227850	0.111276	0.098402	0.098086	6999.067911	6973.272882	4621.027840	1.863819	4622.891658	0.662767	686.973518	685.579759	0.145986	0.490373	0.036152	0.146408	0.014956	132993.279193	9804.647239	0.025113	0.002565	0.138221	0.029631	37486.700249	0.005083	7309464.733975	1084001.408140	0.148301	172524.045757	1163336.522215	1176059.696734	2707209.160731	401482.003015	7389406.860504	2736817.355742 
	286.982656	67.200000	60.309244	1.000001	80.000000	2075.000000	596114.875000	66139.375000	40739653.375000	38713.125000	40575.750000	0.000045	599772.757902	0.110951	0.098078	0.097765	6991.593224	6966.037917	4613.804809	1.863819	4615.668627	0.662419	683.998283	682.604530	0.145986	0.490316	0.036095	0.146384	0.014933	132977.956405	9789.324451	0.025109	0.002561	0.138148	0.029664	37466.991865	0.005088	7298044.070506	1079297.139468	0.147889	171775.338737	1161518.868610	1174151.970205	2702979.285373	399739.681284	7377420.251708	2732377.871003 
	287.111877	66.912500	60.050803	1.000001	80.000000	2075.000000	595721.750000	66412.500000	40740379.250000	38723.625000	40579.125000	0.000045	599412.231757	0.111482	0.098608	0.098290	6995.798431	6969.871237	4617.649899	1.863819	4619.513718	0.662606	688.075408	686.681662	0.145986	0.490261	0.036039	0.146362	0.014910	132962.842044	9774.210090	0.025105	0.002557	0.138187	0.029645	37477.585895	0.005085	7304123.718691	1085743.677885	0.148648	172801.336379	1162486.473904	1175259.589991	2705231.006923	402127.288105	7384379.637587	2734955.421329 
	287.240836	66.812500	59.792883	1.000001	80.000000	2075.000000	595512.625000	66462.875000	40741076.875000	38723.250000	40580.625000	0.000045	599209.980130	0.111606	0.098732	0.098413	6998.159726	6972.142062	4619.932036	1.863819	4621.795855	0.662718	689.161278	687.767539	0.145986	0.490207	0.035986	0.146339	0.014888	132948.316100	9759.684146	0.025101	0.002554	0.138211	0.029634	37483.891399	0.005083	7307732.108938	1087460.607829	0.148810	173074.594050	1163060.766594	1175867.833515	2706567.447755	402763.188085	7388201.347391	2736370.869404 
	287.370057	66.700000	59.534443	1.000001	80.000000	2075.000000	595471.375000	66137.625000	40741340.375000	38724.375000	40574.375000	0.000045	599132.993487	0.111068	0.098195	0.097881	6999.058967	6973.405413	4621.199659	1.863819	4623.063477	0.662779	685.536928	684.143192	0.145986	0.490187	0.035966	0.146331	0.014880	132942.829553	9754.197599	0.025100	0.002552	0.138223	0.029632	37487.381238	0.005083	7309736.404631	1081729.987494	0.147985	172162.538219	1163379.759908	1176049.491021	2707309.779493	400640.736109	7389342.736064	2736793.605950 
	287.499277	66.600000	59.276001	1.000001	80.000000	2075.000000	595700.500000	66225.750000	40742066.500000	38723.000000	40582.250000	0.000045	599370.449441	0.111173	0.098299	0.097985	6996.286110	6970.568188	4618.374205	1.863819	4620.238024	0.662644	685.990000	684.596271	0.145986	0.490131	0.035910	0.146308	0.014857	132927.710450	9739.078497	0.025096	0.002548	0.138195	0.029644	37479.715330	0.005085	7305268.951668	1082446.370701	0.148173	172276.554058	1162668.743249	1175362.845085	2705655.167284	400906.063223	7385028.408994	2735195.707035 
	287.630057	66.400000	59.014441	1.000001	80.000000	2075.000000	595988.000000	66414.250000	40741957.250000	38713.125000	40582.250000	0.000045	599677.037035	0.111436	0.098561	0.098244	6992.709227	6966.821922	4614.626168	1.863819	4616.489987	0.662462	687.448007	686.054276	0.145986	0.490139	0.035918	0.146312	0.014860	132929.985200	9741.353246	0.025096	0.002549	0.138157	0.029658	37469.443189	0.005087	7299342.759184	1084751.689779	0.148610	172643.456694	1161725.561169	1174483.734503	2703460.281179	401759.885103	7379504.789925	2733149.922195 
	287.757978	66.162500	58.758601	1.000001	80.000000	2075.000000	595353.000000	66101.500000	40742726.750000	38729.500000	40583.375000	0.000045	599011.354576	0.111029	0.098156	0.097843	7000.480238	6974.849266	4622.665986	1.863819	4624.529804	0.662852	685.410244	684.016521	0.145986	0.490080	0.035859	0.146287	0.014836	132913.963146	9725.331192	0.025092	0.002545	0.138239	0.029626	37491.510760	0.005082	7312054.881682	1081529.701395	0.147911	172130.661722	1163748.756699	1176409.849255	2708168.474697	400566.556072	7391606.935419	2737632.198303 
	287.886937	66.000000	58.500681	1.000001	80.000000	2075.000000	595641.000000	66658.000000	40743632.250000	38715.000000	40580.625000	0.000045	599359.232719	0.111910	0.099034	0.098712	6996.417042	6970.196567	4618.027962	1.863819	4619.891781	0.662629	691.081253	689.687538	0.145986	0.490011	0.035790	0.146259	0.014807	132895.109672	9706.477718	0.025087	0.002540	0.138192	0.029641	37478.904158	0.005084	7304721.491253	1090496.405833	0.149287	173557.755926	1162581.612287	1175465.141921	2705452.404168	403887.557716	7385671.159476	2735433.762769 
	288.020837	65.800000	58.232881	1.000001	80.000000	2075.000000	595603.000000	66247.500000	40744181.000000	38719.250000	40585.625000	0.000045	599275.950515	0.111228	0.098354	0.098039	6997.389344	6971.631428	4619.471716	1.863819	4621.335535	0.662700	686.475649	685.081940	0.145986	0.489969	0.035748	0.146241	0.014790	132883.684263	9695.052309	0.025084	0.002537	0.138207	0.029639	37482.902581	0.005084	7307004.276171	1083214.283967	0.148243	172398.771153	1162944.928503	1175653.963982	2706297.880063	401190.475543	7386857.564417	2735873.172006 
	288.149538	65.725000	57.975480	1.000001	80.000000	2075.000000	595639.750000	66321.750000	40744411.750000	38719.000000	40582.000000	0.000045	599320.687365	0.111345	0.098472	0.098155	6996.867017	6971.030341	4618.874369	1.863819	4620.738188	0.662671	687.236303	685.842596	0.145986	0.489951	0.035730	0.146234	0.014783	132878.879900	9690.247946	0.025083	0.002536	0.138201	0.029641	37481.288328	0.005084	7306059.783944	1084416.993122	0.148427	172590.188108	1162794.608015	1175533.357018	2705948.068127	401635.923378	7386099.767911	2735592.506634 
	288.278499	65.537500	57.717558	1.000001	80.000000	2075.000000	595687.875000	66683.375000	40744780.875000	38725.625000	40585.000000	0.000045	599408.639347	0.111943	0.099068	0.098746	6995.840358	6969.598279	4617.448288	1.863819	4619.312107	0.662603	691.257022	689.863319	0.145986	0.489923	0.035702	0.146222	0.014771	132871.194523	9682.562569	0.025081	0.002534	0.138187	0.029643	37477.417566	0.005085	7303804.941885	1090774.340803	0.149343	173601.990615	1162435.739040	1175327.400575	2705112.941439	403990.496594	7384805.704394	2735113.223850 
	288.407458	65.400000	57.459639	1.000001	80.000000	2075.000000	595627.625000	66479.375000	40746110.375000	38727.625000	40582.625000	0.000045	599326.100686	0.111612	0.098738	0.098419	6996.803819	6970.785478	4618.657028	1.863819	4620.520846	0.662664	689.069864	687.676173	0.145986	0.489821	0.035599	0.146180	0.014729	132843.514058	9654.882104	0.025074	0.002526	0.138199	0.029640	37480.841548	0.005084	7305716.135294	1087316.145184	0.148831	173051.602124	1162739.914677	1175547.092286	2705820.790850	402709.683401	7386186.069215	2735624.470080 
	288.536678	65.300000	57.201199	1.000001	80.000000	2075.000000	595702.625000	66016.125000	40746394.625000	38717.750000	40582.000000	0.000045	599349.435798	0.110821	0.097948	0.097637	6996.531405	6971.051712	4618.927866	1.863819	4620.791685	0.662677	683.585459	682.191771	0.145986	0.489799	0.035578	0.146171	0.014720	132837.596001	9648.964047	0.025072	0.002525	0.138202	0.029644	37481.607398	0.005085	7306144.370705	1078644.506280	0.147635	171671.469021	1162808.070406	1175412.141284	2705979.396557	399497.965289	7385338.146390	2735310.424589 
	288.667718	65.175000	56.939119	1.000001	80.000000	2075.000000	595789.125000	66501.375000	40747302.875000	38722.125000	40590.250000	0.000045	599489.044391	0.111619	0.098744	0.098425	6994.902058	6968.884106	4616.774973	1.863819	4618.638791	0.662574	688.928116	687.534437	0.145986	0.489729	0.035508	0.146143	0.014691	132818.686532	9630.054578	0.025067	0.002520	0.138181	0.029648	37475.793929	0.005085	7302740.332214	1087092.039491	0.148861	173015.934624	1162266.301283	1175073.388658	2704718.641561	402626.681293	7383209.699180	2734522.110807 
	288.799018	64.950000	56.676519	1.000001	80.000000	2075.000000	595656.750000	66492.500000	40747912.750000	38723.000000	40586.250000	0.000045	599356.501906	0.111629	0.098754	0.098435	6996.448920	6970.420192	4618.320936	1.863819	4620.184755	0.662650	689.149089	687.755416	0.145986	0.489682	0.035461	0.146123	0.014672	132805.989308	9617.357354	0.025064	0.002517	0.138197	0.029642	37480.078757	0.005084	7305184.725691	1087441.438983	0.148859	173071.543236	1162655.338279	1175466.373278	2705623.972478	402756.088512	7385678.896329	2735436.628270 
	288.928759	64.800000	56.417038	1.000001	80.000000	2075.000000	595451.750000	66605.750000	40748359.750000	38730.750000	40583.375000	0.000045	599165.346554	0.111858	0.098982	0.098661	6998.681039	6972.490318	4620.398301	1.863819	4622.262120	0.662751	690.945656	689.551987	0.145986	0.489648	0.035427	0.146109	0.014658	132796.683131	9608.051177	0.025062	0.002514	0.138218	0.029631	37485.801026	0.005083	7308469.342057	1090282.079250	0.149181	173523.644818	1163178.100796	1176050.062490	2706840.497058	403808.177500	7389346.326714	2736794.935820 
	289.058499	64.675000	56.157558	1.000001	80.000000	2075.000000	595730.375000	66342.875000	40748416.625000	38715.125000	40584.375000	0.000045	599413.093585	0.111364	0.098490	0.098173	6995.788372	6969.941868	4617.850773	1.863819	4619.714591	0.662628	687.257779	685.864111	0.145986	0.489644	0.035422	0.146107	0.014656	132795.499045	9606.867091	0.025061	0.002514	0.138192	0.029645	37478.835857	0.005085	7304441.328746	1084451.010695	0.148465	172595.602169	1162537.023075	1175279.359092	2705348.640276	401648.522480	7384503.850611	2735001.426152 
	289.187719	64.500000	55.899117	1.000001	80.000000	2075.000000	596174.500000	66478.000000	40749119.000000	38726.500000	40587.375000	0.000045	599869.451576	0.111508	0.098633	0.098315	6990.466241	6964.535674	4612.455953	1.863819	4614.319772	0.662368	687.723344	686.329682	0.145986	0.489590	0.035369	0.146085	0.014634	132780.876336	9592.244382	0.025057	0.002510	0.138138	0.029667	37464.119797	0.005089	7295911.333257	1085187.146479	0.148739	172712.761725	1161179.433203	1173953.735953	2702189.382688	401921.165363	7376174.708183	2731916.558586 
	289.320060	64.300000	55.634437	1.000001	80.000000	2075.000000	595706.250000	66283.500000	40750094.250000	38719.250000	40588.500000	0.000045	599382.547845	0.111269	0.098395	0.098079	6996.144892	6970.362190	4618.298259	1.863819	4620.162077	0.662652	686.636956	685.243304	0.145986	0.489515	0.035294	0.146054	0.014603	132760.572967	9571.941013	0.025052	0.002505	0.138197	0.029644	37480.206588	0.005085	7305148.869351	1083469.424621	0.148316	172439.378017	1162649.631570	1175367.816848	2705610.692352	401284.972082	7385059.647522	2735207.276860 
	289.450839	64.187500	55.372877	1.000001	80.000000	2075.000000	595897.750000	66382.250000	40750621.750000	38728.000000	40588.125000	0.000045	599583.798622	0.111399	0.098525	0.098208	6993.796630	6967.931578	4615.876187	1.863819	4617.740006	0.662536	687.301430	685.907783	0.145986	0.489474	0.035253	0.146038	0.014586	132749.591289	9560.959335	0.025049	0.002502	0.138173	0.029653	37473.621790	0.005086	7301319.221816	1084520.062651	0.148538	172606.592120	1162040.124717	1174789.465009	2704192.304376	401674.097278	7381425.752872	2733861.389952 
	289.583960	64.000000	55.106636	1.000001	80.000000	2075.000000	595837.625000	66366.125000	40751115.875000	38721.875000	40591.625000	0.000045	599522.258063	0.111383	0.098509	0.098192	6994.514539	6968.658403	4616.611011	1.863819	4618.474829	0.662572	687.263115	685.869472	0.145986	0.489436	0.035215	0.146022	0.014571	132739.304519	9550.672565	0.025047	0.002499	0.138180	0.029650	37475.676947	0.005086	7302481.084478	1084459.487486	0.148506	172596.951291	1162225.040757	1174970.958346	2704622.623881	401651.662032	7382566.110043	2734283.744461 
	289.713440	63.862500	54.847676	1.000001	80.000000	2075.000000	596019.750000	66138.250000	40751847.000000	38724.125000	40594.000000	0.000045	599678.089064	0.110967	0.098094	0.097781	6992.696960	6967.128140	4615.092582	1.863819	4616.956401	0.662500	684.215513	682.821877	0.145986	0.489380	0.035159	0.145999	0.014547	132724.084017	9535.452063	0.025043	0.002495	0.138165	0.029659	37471.582233	0.005087	7300080.227626	1079640.795984	0.147894	171830.033327	1161842.932824	1174480.549394	2703733.417639	399866.961476	7379484.777281	2733142.510104 
	289.844480	63.700000	54.585596	1.000001	80.000000	2075.000000	595805.500000	66729.000000	40752037.750000	38726.750000	40591.000000	0.000045	599530.610788	0.111998	0.099122	0.098800	6994.417090	6968.141475	4616.109005	1.863819	4617.972824	0.662549	691.491395	690.097762	0.145986	0.489366	0.035144	0.145993	0.014541	132720.113032	9531.481078	0.025042	0.002494	0.138176	0.029649	37474.382589	0.005086	7301687.340558	1091145.028891	0.149437	173660.987410	1162098.712588	1175002.789932	2704328.644651	404127.788478	7382766.113953	2734357.819983 
	289.975000	63.687500	54.324556	1.000001	80.000000	2075.000000	595919.625000	66380.875000	40752499.125000	38729.250000	40587.250000	0.000045	599605.386922	0.111392	0.098518	0.098201	6993.544824	6967.684773	4615.659770	1.863819	4617.523589	0.662528	687.232556	685.838926	0.145986	0.489330	0.035109	0.145978	0.014527	132710.508301	9521.876347	0.025039	0.002492	0.138171	0.029655	37473.192484	0.005087	7300977.034839	1084411.190375	0.148530	172589.264573	1161985.664012	1174733.049512	2704065.568459	401633.774213	7381071.283565	2733730.105024 
	290.104220	63.500000	54.066116	1.000001	80.000000	2075.000000	595852.500000	66445.500000	40753045.000000	38732.500000	40591.750000	0.000045	599545.833299	0.111513	0.098639	0.098321	6994.239502	6968.295277	4616.279108	1.863819	4618.142926	0.662559	688.134783	686.741159	0.145986	0.489288	0.035067	0.145961	0.014510	132699.144585	9510.512631	0.025036	0.002489	0.138178	0.029651	37474.936026	0.005086	7301956.297494	1085837.750690	0.148705	172816.308519	1162141.518380	1174920.586777	2704428.258331	402162.129885	7382249.615892	2734166.524404 
	290.233701	63.312500	53.807154	1.000001	80.000000	2075.000000	595511.625000	66397.625000	40753768.625000	38731.250000	40589.500000	0.000045	599201.752430	0.111497	0.098623	0.098305	6998.255818	6972.312491	4620.308031	1.863819	4622.171849	0.662755	688.416645	687.023027	0.145986	0.489233	0.035012	0.145938	0.014487	132684.080744	9495.448790	0.025032	0.002485	0.138218	0.029634	37486.024740	0.005083	7308326.611496	1086283.426420	0.148636	172887.239959	1163155.384540	1175933.861373	2706787.633888	402327.194970	7388616.212987	2736524.523329 
	290.362141	63.225000	53.550275	1.000001	80.000000	2075.000000	595613.125000	66816.375000	40754079.125000	38726.500000	40591.625000	0.000045	599349.165879	0.112181	0.099305	0.098980	6996.534556	6970.128041	4618.128605	1.863819	4619.992424	0.662650	692.961461	691.567847	0.145986	0.489209	0.034988	0.145928	0.014477	132677.617067	9488.985113	0.025031	0.002483	0.138197	0.029640	37480.089001	0.005084	7304880.622037	1093469.447546	0.149690	174030.929836	1162606.938718	1175560.146694	2705511.341495	404988.684276	7386268.092544	2735654.849090 
	290.492141	63.087500	53.290275	1.000001	80.000000	2075.000000	596028.000000	66626.500000	40754228.250000	38723.000000	40592.375000	0.000045	599740.333216	0.111784	0.098909	0.098588	6991.971222	6965.848178	4613.851155	1.863819	4615.714974	0.662443	689.776646	688.383033	0.145986	0.489197	0.034976	0.145923	0.014472	132674.512745	9485.880791	0.025030	0.002482	0.138153	0.029660	37468.388356	0.005087	7298117.351090	1088433.793652	0.149139	173229.481262	1161530.531568	1174377.123816	2703006.426330	403123.627279	7378834.934693	2732901.827664 
	290.623961	62.900000	53.026634	1.000001	80.000000	2075.000000	595539.625000	66708.375000	40754618.125000	38730.000000	40591.500000	0.000045	599264.092233	0.112013	0.099138	0.098815	6997.527809	6971.233473	4619.242758	1.863819	4621.106576	0.662705	691.905559	690.511950	0.145986	0.489168	0.034946	0.145911	0.014460	132666.396792	9477.764838	0.025028	0.002480	0.138208	0.029636	37483.184581	0.005083	7306642.259881	1091799.920992	0.149426	173765.216643	1162887.311867	1175798.133446	2706163.799956	404370.341108	7387763.408594	2736208.669850 
	290.754741	62.800000	52.765073	1.000001	80.000000	2075.000000	595711.125000	66397.125000	40755263.875000	38730.875000	40593.375000	0.000045	599399.968850	0.111459	0.098584	0.098267	6995.941555	6970.030216	4618.049948	1.863819	4619.913767	0.662648	687.925336	686.531733	0.145986	0.489118	0.034897	0.145891	0.014439	132652.954465	9464.322511	0.025024	0.002477	0.138196	0.029644	37479.976774	0.005085	7304756.254026	1085506.618927	0.148603	172763.607304	1162587.144950	1175353.620665	2705465.279269	402039.488492	7384970.450209	2735174.240818 
	290.882401	62.700000	52.509753	1.000001	80.000000	2075.000000	595994.500000	66448.000000	40756172.500000	38731.875000	40594.875000	0.000045	599687.235761	0.111491	0.098617	0.098299	6992.590304	6966.665584	4614.700014	1.863819	4616.563832	0.662488	687.818024	686.424429	0.145986	0.489048	0.034827	0.145862	0.014411	132634.040238	9445.408284	0.025019	0.002472	0.138163	0.029658	37470.883186	0.005087	7299459.520104	1085336.955844	0.148687	172736.604607	1161744.144232	1174515.811400	2703503.525964	401976.650313	7379706.335170	2733224.568582 
	291.015782	62.537500	52.242993	1.000001	80.000000	2075.000000	596083.625000	66476.625000	40756491.375000	38734.000000	40593.125000	0.000045	599778.984014	0.111522	0.098648	0.098330	6991.520647	6965.577346	4613.616933	1.863819	4615.480751	0.662436	687.928514	686.534923	0.145986	0.489024	0.034803	0.145852	0.014401	132627.402508	9438.770555	0.025017	0.002470	0.138152	0.029663	37467.943403	0.005088	7297747.011005	1085511.662398	0.148746	172764.409997	1161471.590159	1174250.312373	2702869.263335	402041.356444	7378038.154268	2732606.723803 
	291.145262	62.387500	51.984032	1.000001	80.000000	2075.000000	595931.375000	66555.875000	40757117.375000	38725.625000	40598.000000	0.000045	599636.463373	0.111684	0.098809	0.098489	6993.182380	6967.124694	4615.174405	1.863819	4617.038223	0.662512	689.204842	687.811257	0.145986	0.488976	0.034755	0.145832	0.014381	132614.371751	9425.739797	0.025014	0.002467	0.138168	0.029655	37472.264843	0.005087	7300209.601492	1087529.731933	0.148972	173085.595484	1161863.523298	1174685.264287	2703781.333886	402788.789605	7380771.039909	2733618.903670 
	291.273702	62.200000	51.727152	1.000001	80.000000	2075.000000	596122.500000	66334.500000	40757204.750000	38736.875000	40596.375000	0.000045	599801.884706	0.111277	0.098403	0.098087	6991.253708	6965.478209	4613.529334	1.863819	4615.393152	0.662432	686.209947	684.816362	0.145986	0.488969	0.034748	0.145829	0.014378	132612.552972	9423.921018	0.025014	0.002466	0.138151	0.029665	37467.765394	0.005088	7297608.504116	1082794.367851	0.148377	172331.939480	1161449.546121	1174164.956703	2702817.964487	401034.951056	7377501.848349	2732408.091981 
	291.403182	62.100000	51.468192	1.000001	80.000000	2075.000000	596032.875000	66928.625000	40757919.875000	38730.000000	40601.750000	0.000045	599778.816669	0.112290	0.099414	0.099088	6991.522598	6965.054408	4613.117096	1.863819	4614.980915	0.662414	693.216772	691.823195	0.145986	0.488914	0.034693	0.145807	0.014355	132597.667202	9409.035248	0.025010	0.002462	0.138147	0.029661	37466.697835	0.005088	7296956.697353	1093873.189887	0.149908	174095.187374	1161345.807935	1174322.451405	2702576.554575	405138.218477	7378491.417532	2732774.599086 
	291.533962	62.050000	51.206631	1.000001	80.000000	2075.000000	595638.875000	66229.125000	40758924.125000	38732.625000	40598.250000	0.000045	599309.574769	0.111190	0.098317	0.098002	6996.996756	6971.265357	4619.344283	1.863819	4621.208101	0.662717	686.178194	684.784626	0.145986	0.488837	0.034616	0.145775	0.014324	132576.763441	9388.131487	0.025004	0.002457	0.138210	0.029640	37483.836690	0.005084	7306802.785660	1082744.187578	0.148183	172323.953048	1162912.860318	1175611.273120	2706223.253948	401016.365769	7386589.329607	2735773.825780 
	291.662403	62.000000	50.949751	1.000001	80.000000	2075.000000	596237.375000	66559.125000	40758748.375000	38730.500000	40599.750000	0.000045	599940.934149	0.111632	0.098757	0.098438	6989.633332	6963.620252	4611.696337	1.863819	4613.560155	0.662346	688.497138	687.103568	0.145986	0.488851	0.034629	0.145780	0.014329	132580.421702	9391.789748	0.025005	0.002458	0.138133	0.029670	37462.875221	0.005089	7294710.269172	1086410.773358	0.148931	172907.507837	1160988.278069	1173793.332780	2701744.544138	402374.360503	7375166.864528	2731543.283159 
	291.791103	61.900000	50.692351	1.000001	80.000000	2075.000000	595600.500000	66410.750000	40759593.500000	38726.375000	40597.625000	0.000045	599291.534494	0.111502	0.098628	0.098310	6997.207384	6971.263087	4619.352835	1.863819	4621.216654	0.662718	688.350494	686.956933	0.145986	0.488786	0.034565	0.145754	0.014302	132562.830414	9374.198460	0.025001	0.002453	0.138211	0.029639	37483.918259	0.005084	7306816.308243	1086178.921339	0.148653	172870.607471	1162915.012502	1175693.656200	2706228.262312	402288.489385	7387106.958178	2735965.540066 
	291.920323	61.800000	50.433910	1.000001	80.000000	2075.000000	595917.250000	66707.250000	40759933.000000	38736.125000	40594.250000	0.000045	599639.246589	0.111940	0.099065	0.098743	6993.149922	6966.916986	4615.012222	1.863819	4616.876041	0.662508	690.969746	689.576188	0.145986	0.488760	0.034538	0.145743	0.014292	132555.763794	9367.131840	0.024999	0.002451	0.138167	0.029655	37472.065393	0.005087	7299953.167321	1090320.345367	0.149360	173529.735055	1161822.710564	1174710.423777	2703686.358267	403822.350136	7380929.121771	2733677.452508 
	292.049543	61.475000	50.175470	1.000001	80.000000	2075.000000	595921.875000	66675.875000	40760267.625000	38727.625000	40596.750000	0.000045	599640.353387	0.111887	0.099012	0.098690	6993.137014	6966.940708	4615.041353	1.863819	4616.905171	0.662510	690.599808	689.206253	0.145986	0.488734	0.034513	0.145732	0.014281	132548.798688	9360.166734	0.024997	0.002450	0.138167	0.029655	37472.174272	0.005087	7299999.226993	1089735.424044	0.149279	173436.642009	1161830.041183	1174703.925841	2703703.417405	403605.712609	7380888.294000	2733662.331111 
	292.178243	61.300000	49.918070	1.000001	80.000000	2075.000000	595898.250000	66560.750000	40760395.250000	38724.875000	40598.000000	0.000045	599604.084204	0.111698	0.098823	0.098504	6993.560019	6967.491530	4615.594238	1.863819	4617.458056	0.662537	689.341277	687.947724	0.145986	0.488724	0.034503	0.145728	0.014277	132546.142228	9357.510274	0.024996	0.002449	0.138173	0.029654	37473.699688	0.005086	7300873.418457	1087745.505927	0.148988	173119.936955	1161969.172965	1174794.821019	2704027.192021	402868.705899	7381459.405700	2733873.853963 
	292.307463	61.125000	49.659629	1.000001	80.000000	2075.000000	595952.750000	66492.750000	40761158.500000	38740.125000	40597.125000	0.000045	599650.703356	0.111574	0.098699	0.098381	6993.016312	6967.034016	4615.149061	1.863819	4617.012879	0.662517	688.431141	687.037594	0.145986	0.488666	0.034444	0.145704	0.014253	132530.255633	9341.623679	0.024992	0.002445	0.138169	0.029656	37472.546723	0.005087	7300169.528432	1086306.458982	0.148806	172890.905702	1161857.145477	1174650.284881	2703766.492012	402335.725549	7380551.257641	2733537.502830 
	292.436164	61.000000	49.402229	1.000001	80.000000	2075.000000	596307.625000	66403.125000	40761355.875000	38740.000000	40603.875000	0.000045	599993.465500	0.111357	0.098483	0.098167	6989.021367	6963.196879	4611.315113	1.863819	4613.178932	0.662331	686.544896	685.151352	0.145986	0.488650	0.034429	0.145698	0.014247	132526.147425	9337.515471	0.024991	0.002444	0.138130	0.029674	37462.056627	0.005090	7294107.499765	1083324.034430	0.148520	172416.238468	1160892.344414	1173626.173279	2701521.296209	401231.123863	7374116.569577	2731154.285028 
	292.566944	60.937500	49.140669	1.000001	80.000000	2075.000000	596117.375000	66353.875000	40761636.375000	38735.625000	40601.500000	0.000045	599798.934231	0.111310	0.098436	0.098120	6991.288098	6965.489777	4613.612545	1.863819	4615.476363	0.662443	686.443794	685.050252	0.145986	0.488629	0.034408	0.145689	0.014238	132520.309061	9331.677107	0.024990	0.002442	0.138153	0.029664	37468.378694	0.005088	7297740.073521	1083164.181546	0.148425	172390.797111	1161470.486026	1174194.309660	2702866.693897	401171.919091	7377686.278561	2732476.399467 
	292.695904	60.725000	48.882749	1.000001	80.000000	2075.000000	596162.375000	66464.875000	40762009.375000	38738.250000	40600.250000	0.000045	599855.946853	0.111488	0.098614	0.098296	6990.623619	6964.706089	4612.834885	1.863819	4614.698703	0.662406	687.602860	686.209321	0.145986	0.488600	0.034379	0.145677	0.014226	132512.545435	9323.913481	0.024988	0.002440	0.138146	0.029667	37466.279865	0.005089	7296510.479178	1084996.838659	0.148701	172682.473319	1161274.790163	1174043.600067	2702411.288585	401850.680985	7376739.341515	2732125.682043 
	292.825384	60.600000	48.623788	1.000001	80.000000	2075.000000	595994.625000	66396.125000	40762506.875000	38724.875000	40600.250000	0.000045	599681.614229	0.111404	0.098530	0.098213	6992.655854	6966.790223	4614.927057	1.863819	4616.790876	0.662508	687.224707	685.831174	0.145986	0.488562	0.034341	0.145662	0.014210	132502.190546	9313.558593	0.024985	0.002437	0.138167	0.029658	37472.055789	0.005087	7299818.508488	1084398.932710	0.148551	172587.313707	1161801.278962	1174550.378933	2703636.484625	401629.234337	7379923.529558	2733305.010948 
	292.954604	60.575000	48.365348	1.000001	80.000000	2075.000000	596396.750000	66596.500000	40763137.000000	38737.625000	40603.125000	0.000045	600103.472097	0.111665	0.098790	0.098471	6987.740190	6961.709657	4609.856673	1.863819	4611.720492	0.662263	688.536274	687.142746	0.145986	0.488514	0.034293	0.145642	0.014190	132489.075356	9300.443402	0.024981	0.002434	0.138116	0.029678	37458.211432	0.005091	7291801.493232	1086472.719498	0.148999	172917.366864	1160525.332366	1173336.892298	2700667.219716	402397.303518	7372298.962123	2730481.097082 
	293.086164	60.400000	48.102227	1.000001	80.000000	2075.000000	596248.125000	66424.625000	40763668.625000	38740.375000	40598.625000	0.000045	599936.711139	0.111404	0.098530	0.098213	6989.682532	6963.824271	4611.979876	1.863819	4613.843694	0.662367	686.934824	685.541301	0.145986	0.488473	0.034252	0.145625	0.014174	132478.010425	9289.378471	0.024979	0.002431	0.138138	0.029671	37464.080283	0.005089	7295158.585920	1083940.601950	0.148584	172514.368159	1161059.629839	1173806.062032	2701910.587378	401459.482204	7375246.844837	2731572.905495 
	293.216684	60.262500	47.841188	1.000001	80.000000	2075.000000	595898.000000	66383.750000	40763938.000000	38739.250000	40597.250000	0.000045	599584.213158	0.111401	0.098527	0.098210	6993.791795	6967.925075	4616.085031	1.863819	4617.948850	0.662567	687.317976	685.924457	0.145986	0.488452	0.034231	0.145616	0.014165	132472.403853	9283.771899	0.024977	0.002430	0.138179	0.029653	37475.351558	0.005086	7301649.434335	1084546.425956	0.148534	172610.787967	1162092.679631	1174842.066055	2704314.605309	401683.861465	7381756.255254	2733983.798242 
	293.345644	60.100000	47.583267	1.000001	80.000000	2075.000000	596135.375000	66686.625000	40764799.125000	38727.500000	40597.875000	0.000045	599853.724903	0.111865	0.098990	0.098668	6990.649514	6964.474797	4612.648664	1.863819	4614.512482	0.662401	690.201840	688.808329	0.145986	0.488386	0.034165	0.145589	0.014138	132454.481216	9265.849262	0.024972	0.002425	0.138145	0.029665	37466.011842	0.005088	7296216.036932	1089106.248162	0.149270	173336.505636	1161227.928261	1174093.627255	2702302.235901	403372.684504	7377053.671851	2732242.100686 
	293.474345	60.000000	47.325866	1.000001	80.000000	2075.000000	596377.000000	66245.000000	40765047.000000	38737.750000	40602.250000	0.000045	600044.936779	0.111079	0.098206	0.097892	6988.421855	6962.787652	4610.965523	1.863819	4612.829342	0.662320	684.571077	683.177568	0.145986	0.488367	0.034146	0.145581	0.014130	132449.322234	9260.690280	0.024971	0.002424	0.138128	0.029677	37461.418740	0.005090	7293554.746899	1080203.194884	0.148104	171919.541821	1160804.371133	1173466.282814	2701316.572926	400075.257364	7373111.947356	2730782.202725 
	293.603305	59.950000	47.067946	1.000001	80.000000	2075.000000	596327.250000	66220.000000	40765218.500000	38737.125000	40601.500000	0.000045	599992.731200	0.111046	0.098173	0.097860	6989.029920	6963.416300	4611.596941	1.863819	4613.460760	0.662351	684.405896	683.012389	0.145986	0.488354	0.034133	0.145576	0.014125	132445.752845	9257.120891	0.024970	0.002423	0.138134	0.029675	37463.165047	0.005090	7294553.110354	1079942.022916	0.148048	171877.975044	1160963.265486	1173617.374664	2701686.337168	399978.527006	7374061.286200	2731133.809704 
	293.732785	59.712500	46.808986	1.000001	80.000000	2075.000000	596474.875000	66485.875000	40765918.875000	38744.375000	40605.125000	0.000045	600168.849642	0.111465	0.098590	0.098273	6986.979002	6961.086686	4609.278638	1.863819	4611.142456	0.662240	687.083844	685.690343	0.145986	0.488300	0.034079	0.145554	0.014102	132431.176224	9242.544270	0.024966	0.002419	0.138111	0.029682	37456.867351	0.005091	7290887.535626	1084176.258575	0.148703	172551.874046	1160379.871611	1173139.205583	2700328.716898	401546.762435	7371056.858877	2730021.058844 
	293.863045	59.500000	46.548465	1.000001	80.000000	2075.000000	596912.000000	66456.000000	40766571.500000	38740.875000	40606.875000	0.000045	600599.979754	0.111333	0.098459	0.098143	6981.963523	6956.173620	4604.376112	1.863819	4606.239930	0.662003	685.683769	684.290274	0.145986	0.488250	0.034029	0.145533	0.014082	132417.593570	9228.961616	0.024963	0.002415	0.138062	0.029704	37443.463686	0.005095	7283135.927671	1081962.546069	0.148557	172199.551037	1159146.165865	1171867.108173	2697457.750989	400726.868914	7363064.028788	2727060.751403 
	293.994605	59.400000	46.285345	1.000001	80.000000	2075.000000	596355.500000	66476.750000	40766854.250000	38736.625000	40604.625000	0.000045	600049.198542	0.111472	0.098597	0.098280	6988.372221	6962.471532	4610.678590	1.863819	4612.542408	0.662309	687.269431	685.875939	0.145986	0.488228	0.034007	0.145524	0.014073	132411.708931	9223.076977	0.024961	0.002414	0.138125	0.029676	37460.788830	0.005090	7293101.063318	1084469.712498	0.148698	172598.578651	1160732.165206	1173494.537139	2701148.541970	401655.449073	7373289.474658	2730847.953577 
	294.124086	59.300000	46.026385	1.000001	80.000000	2075.000000	595978.875000	66750.125000	40767636.375000	38731.375000	40605.750000	0.000045	599705.259802	0.112001	0.099125	0.098802	6992.380143	6966.107936	4614.327622	1.863819	4616.191441	0.662487	691.309290	689.915805	0.145986	0.488168	0.033947	0.145499	0.014048	132395.431375	9206.799421	0.024957	0.002410	0.138163	0.029658	37470.859187	0.005087	7298870.715141	1090857.329471	0.149456	173615.198662	1161650.433086	1174552.666292	2703285.450052	404021.233137	7379937.901473	2733310.333879 
	294.253046	59.200000	45.768464	1.000001	80.000000	2075.000000	596160.500000	66160.500000	40767868.000000	38737.875000	40607.125000	0.000045	599820.434397	0.110978	0.098105	0.097792	6991.037500	6965.465353	4613.688779	1.863819	4615.552597	0.662457	684.129395	682.735913	0.145986	0.488151	0.033930	0.145492	0.014041	132390.610849	9201.978895	0.024956	0.002408	0.138156	0.029666	37469.128908	0.005089	7297860.610317	1079504.874079	0.147921	171808.400701	1161489.670037	1174127.923250	2702911.337154	399816.620029	7377269.160114	2732321.911154 
	294.383566	59.200000	45.507424	1.000001	80.000000	2075.000000	596530.000000	66416.750000	40768216.250000	38737.125000	40608.625000	0.000045	600215.982443	0.111338	0.098465	0.098148	6986.430340	6960.625208	4608.854256	1.863819	4610.718074	0.662223	686.161279	684.767801	0.145986	0.488124	0.033903	0.145481	0.014030	132383.363187	9194.731233	0.024954	0.002406	0.138107	0.029685	37455.902477	0.005092	7290216.525786	1082717.584330	0.148517	172319.719013	1160273.077162	1172999.445502	2700080.194736	401006.512715	7370178.719696	2729695.822110 
	294.511226	59.100000	45.252104	1.000001	80.000000	2075.000000	596290.250000	66795.000000	40768728.000000	38741.375000	40606.875000	0.000045	600019.694902	0.112018	0.099142	0.098819	6988.715847	6962.441831	4610.679140	1.863819	4612.542959	0.662312	691.061646	689.668172	0.145986	0.488085	0.033864	0.145465	0.014013	132372.712903	9184.080949	0.024951	0.002404	0.138126	0.029673	37460.953063	0.005090	7293101.933797	1090465.785829	0.149520	173552.882605	1160732.303746	1173635.413585	2701148.864369	403876.216974	7374174.628174	2731175.788213 
	294.640447	59.000000	44.993663	1.000001	80.000000	2075.000000	596040.500000	66281.500000	40769190.000000	38740.000000	40604.250000	0.000045	599714.527823	0.111203	0.098330	0.098014	6992.272082	6966.543969	4614.788736	1.863819	4616.652554	0.662512	685.803014	684.409544	0.145986	0.488049	0.033828	0.145450	0.013999	132363.098075	9174.466121	0.024949	0.002401	0.138168	0.029660	37472.257277	0.005088	7299599.802304	1082151.128784	0.148248	172229.564884	1161766.470820	1174463.433122	2703555.482335	400796.714365	7379377.232486	2733102.678698 
	294.771487	58.825000	44.731582	1.000001	80.000000	2075.000000	596537.500000	66607.250000	40769941.000000	38738.250000	40606.875000	0.000045	600244.545714	0.111656	0.098782	0.098462	6986.097883	6960.077302	4608.334190	1.863819	4610.198009	0.662200	688.316781	686.923319	0.145986	0.487992	0.033770	0.145426	0.013975	132347.468949	9158.836995	0.024945	0.002397	0.138103	0.029685	37454.625096	0.005092	7289394.226590	1086125.772306	0.149001	172862.148547	1160142.204284	1172949.809907	2699775.639478	402268.804558	7369866.849809	2729580.314744 
	294.899926	58.600000	44.474703	1.000001	80.000000	2075.000000	596504.000000	66340.750000	40770403.500000	38741.125000	40611.125000	0.000045	600181.736749	0.111216	0.098342	0.098027	6986.828978	6961.106027	4609.370380	1.863819	4611.234198	0.662251	685.356886	683.963428	0.145986	0.487956	0.033735	0.145412	0.013960	132337.843927	9149.211973	0.024942	0.002395	0.138113	0.029684	37457.508531	0.005092	7291032.592611	1081445.754448	0.148325	172117.301161	1160402.958129	1173098.201598	2700382.441708	400535.464610	7370799.223037	2729925.638162 
	295.028107	58.600000	44.218342	1.000001	80.000000	2075.000000	596595.375000	66600.125000	40770646.875000	38740.000000	40610.375000	0.000045	600301.272797	0.111634	0.098759	0.098440	6985.437713	6959.434366	4607.702647	1.863819	4609.566465	0.662171	688.094867	686.701412	0.145986	0.487937	0.033716	0.145404	0.013953	132332.779117	9144.147163	0.024941	0.002393	0.138097	0.029688	37452.953028	0.005092	7288395.663910	1085774.905148	0.148973	172806.306349	1159983.278224	1172784.389934	2699405.801448	402138.853759	7368827.484638	2729195.364681
