Repository: greenteawarrior/MatSci

# matsci
Some useful jupyter notebooks (code and visualizations) from MatSci projects at Olin College. We analyzed firefighter jackets and various gluten-free breads.

File: FirefighterJacket/data/DMA/feb26_dma/Nomex Feb26_30_DCnone.txt (part 32 of 32)
1) DMA8000 Temperature Scan 
	Time     	Sample     	Program     	Frequency     	Raw Dynamic	Raw Static	In-Phase     	Out-Of-Phase	Zero Displacement	Min Displacement	Max Displacement	Spring     	C*     	Measured     	Corrected     	Corrected     	Stiffness*	Total     	Stiffness     	Inertia     	Sample     	Ratio of     	Total     	Sample     	Total Applied	Static Force	Static     	Static     	Static     	Static Stress	Static     	Static Strain	Static     	Dynamic Force	Displacement	Dynamic     	Dynamic     	Storage     	Loss Modulus	Tan Delta     	Loss Viscosity	Storage     	Complex     	Shear Storage	Shear Loss	Complex     	Shear Complex 
	          	Temperature	Temperature	          	Force     	Force     	Angle     	Angle     	               	               	               	Stiffness     	          	Tan Delta     	Total Tan Delta	Total Delta	          	Stiffness'	Less Spring	          	Stiffness'	Sample to Total	Stiffness''	Stiffness''	Static Force	          	Force Corrected	Displacement	Displacement Co	          	Stress Correcte	          	Strain Correcte	          	Amplitude     	Stress     	Strain     	Modulus     	          	          	               	Viscosity     	Viscosity     	Modulus     	Modulus     	Modulus     	Modulus      
	295.158367	58.450000	43.957822	1.000001	80.000000	2075.000000	596133.875000	66488.125000	40771219.875000	38739.625000	40607.875000	0.000045	599830.199047	0.111532	0.098658	0.098340	6990.923693	6964.975202	4613.252729	1.863819	4615.116548	0.662441	687.937760	686.544310	0.145986	0.487893	0.033672	0.145386	0.013935	132320.854660	9132.222706	0.024938	0.002390	0.138153	0.029665	37468.224936	0.005088	7297171.152281	1085526.504777	0.148760	172766.772233	1161379.939470	1174160.006724	2702655.982326	402046.853621	7377470.746689	2732396.572848 
	295.287327	58.325000	43.699902	1.000001	80.000000	2075.000000	596323.125000	66132.125000	40771338.375000	38749.625000	40606.375000	0.000045	599978.939103	0.110900	0.098027	0.097715	6989.190581	6963.675816	4611.955255	1.863819	4613.819073	0.662378	683.412128	682.018680	0.145986	0.487884	0.033663	0.145382	0.013931	132318.388623	9129.756669	0.024937	0.002390	0.138140	0.029674	37464.678822	0.005090	7295119.656224	1078370.823863	0.147821	171627.911146	1161053.433990	1173669.977662	2701896.168972	399396.601431	7374391.800846	2731256.222535 
	295.416548	58.200000	43.441459	1.000001	80.000000	2075.000000	596593.375000	66412.375000	40771578.375000	38742.125000	40607.875000	0.000045	600278.484245	0.111319	0.098446	0.098129	6985.702903	6959.912657	4608.195968	1.863819	4610.059787	0.662196	685.957802	684.564355	0.145986	0.487866	0.033645	0.145375	0.013923	132313.394133	9124.762179	0.024936	0.002388	0.138102	0.029688	37454.387909	0.005092	7289175.677070	1082395.907406	0.148494	172268.522581	1160107.421075	1172828.065961	2699694.695211	400887.373113	7369101.909429	2729297.003492 
	295.546027	58.100000	43.182501	1.000001	80.000000	2075.000000	596539.375000	66524.125000	40772229.125000	38738.500000	40608.250000	0.000045	600237.190727	0.111517	0.098642	0.098324	6986.183487	6960.257806	4608.551617	1.863819	4610.415436	0.662214	687.363797	685.970356	0.145986	0.487816	0.033595	0.145354	0.013903	132299.851893	9111.219939	0.024932	0.002385	0.138106	0.029685	37455.420419	0.005092	7289738.009956	1084619.000205	0.148787	172622.338509	1160196.919063	1172968.611155	2699902.966650	401710.740817	7369984.981626	2729624.067269 
	295.674468	58.000000	42.925620	1.000001	80.000000	2075.000000	596589.625000	66341.375000	40772650.125000	38751.625000	40612.250000	0.000045	600266.906213	0.111201	0.098328	0.098012	6985.837645	6960.127351	4608.427954	1.863819	4610.291772	0.662209	685.156768	683.763332	0.145986	0.487784	0.033563	0.145341	0.013889	132291.090881	9102.458928	0.024930	0.002382	0.138105	0.029688	37455.117597	0.005092	7289542.480132	1081129.373347	0.148312	172066.947585	1160165.799550	1172856.221749	2699830.548197	400418.286425	7369278.817603	2729362.525038 
	295.803169	57.962500	42.668219	1.000001	80.000000	2075.000000	596452.125000	66330.875000	40772947.875000	38743.500000	40613.375000	0.000045	600129.088110	0.111209	0.098336	0.098020	6987.441924	6961.722075	4610.027481	1.863819	4611.891300	0.662287	685.369759	683.976326	0.145986	0.487761	0.033540	0.145331	0.013880	132284.894744	9096.262790	0.024928	0.002381	0.138121	0.029681	37459.532005	0.005091	7292071.565620	1081466.147662	0.148307	172120.546839	1160568.315688	1173262.246057	2700767.246526	400543.017652	7371829.945588	2730307.387255 
	295.932128	57.625000	42.410300	1.000001	80.000000	2075.000000	596538.500000	66408.500000	40773402.750000	38746.500000	40608.875000	0.000045	600223.517412	0.111323	0.098449	0.098133	6986.342635	6960.548200	4608.860944	1.863819	4610.724763	0.662231	686.046535	684.653106	0.145986	0.487726	0.033505	0.145317	0.013866	132275.428920	9086.796966	0.024926	0.002378	0.138109	0.029685	37456.371094	0.005092	7290227.101293	1082536.235483	0.148491	172290.856471	1160274.760305	1172996.870680	2700084.111590	400939.346475	7370162.541597	2729689.830221 
	296.062908	57.550000	42.148739	1.000001	80.000000	2075.000000	596511.750000	66315.500000	40773939.000000	38746.375000	40609.125000	0.000045	600186.648825	0.111172	0.098299	0.097984	6986.771796	6961.078687	4609.400081	1.863819	4611.263899	0.662258	685.049931	683.656507	0.145986	0.487685	0.033464	0.145300	0.013849	132264.269805	9075.637851	0.024923	0.002375	0.138115	0.029684	37457.896875	0.005092	7291079.554310	1080960.467374	0.148258	172040.065386	1160410.432309	1173094.265398	2700399.834930	400355.728657	7370774.491144	2729916.478202 
	296.192129	57.400000	41.890298	1.000001	80.000000	2075.000000	596487.000000	66316.500000	40774295.000000	38751.625000	40612.375000	0.000045	600162.160871	0.111178	0.098305	0.097990	6987.056872	6961.358768	4609.685904	1.863819	4611.549722	0.662272	685.121243	683.727822	0.145986	0.487658	0.033436	0.145289	0.013837	132256.861669	9068.229716	0.024921	0.002373	0.138118	0.029683	37458.711894	0.005091	7291531.482040	1081073.226661	0.148264	172058.011569	1160482.358784	1173168.046102	2700567.215571	400397.491356	7371238.069347	2730088.173832 
	296.320309	57.300000	41.633938	1.000001	80.000000	2075.000000	596259.000000	66455.250000	40774946.250000	38749.500000	40614.125000	0.000045	599950.910770	0.111454	0.098580	0.098262	6989.517100	6963.625711	4611.963350	1.863819	4613.827169	0.662384	687.258214	685.864800	0.145986	0.487608	0.033386	0.145268	0.013817	132243.309691	9054.677737	0.024917	0.002370	0.138141	0.029671	37465.014053	0.005089	7295132.456820	1084452.099456	0.148654	172595.775451	1161055.471267	1173813.915858	2701900.909933	401648.925724	7375296.191921	2731591.182193 
	296.449529	57.162500	41.375499	1.000001	80.000000	2075.000000	596814.875000	66238.375000	40775162.625000	38748.375000	40609.375000	0.000045	600479.406261	0.110986	0.098114	0.097801	6983.365469	6957.806836	4606.147964	1.863819	4608.011783	0.662102	683.437495	682.044083	0.145986	0.487591	0.033370	0.145261	0.013810	132238.807140	9050.175186	0.024916	0.002369	0.138082	0.029699	37449.076638	0.005094	7285937.484276	1078410.990587	0.148013	171634.303874	1159592.047094	1172225.255636	2698495.364547	399411.477995	7365314.337447	2727894.199054 
	296.579789	57.012500	41.114978	1.000001	80.000000	2075.000000	596630.625000	66265.875000	40775634.375000	38751.500000	40609.500000	0.000045	600299.316073	0.111067	0.098194	0.097880	6985.460483	6959.842111	4608.190847	1.863819	4610.054665	0.662202	684.196145	682.802737	0.145986	0.487555	0.033334	0.145246	0.013795	132228.990548	9040.358594	0.024914	0.002366	0.138103	0.029690	37454.725838	0.005093	7289167.579058	1079610.533077	0.148112	171825.216840	1160106.132238	1172761.758925	2699691.695948	399855.752992	7368685.289706	2729142.699891 
	296.711609	57.000000	40.851338	1.000001	80.000000	2075.000000	596759.750000	66621.500000	40776015.500000	38750.375000	40613.625000	0.000045	600467.004491	0.111639	0.098764	0.098445	6983.509700	6957.507919	4605.862800	1.863819	4607.726619	0.662089	687.939394	686.545990	0.145986	0.487525	0.033304	0.145234	0.013783	132221.059822	9032.427868	0.024912	0.002364	0.138080	0.029696	37448.367527	0.005094	7285486.598773	1085529.160732	0.148999	172767.194941	1159520.286494	1172320.689248	2698328.369916	402047.837308	7365913.964994	2728116.283331 
	296.840829	56.800000	40.592898	1.000001	80.000000	2075.000000	596203.250000	66634.500000	40776613.500000	38750.875000	40610.000000	0.000045	599915.387285	0.111765	0.098890	0.098569	6989.930979	6963.826540	4612.191063	1.863819	4614.054882	0.662397	689.441057	688.047658	0.145986	0.487480	0.033258	0.145215	0.013764	132208.616314	9019.984360	0.024908	0.002361	0.138144	0.029669	37465.782904	0.005089	7295492.503900	1087903.517080	0.149120	173145.085191	1161112.774494	1173951.487762	2702034.260704	402927.228548	7376160.582372	2731911.326804 
	296.971350	56.662500	40.331855	1.000001	80.000000	2075.000000	596638.375000	66429.375000	40776483.125000	38755.500000	40617.625000	0.000045	600325.088919	0.111339	0.098466	0.098149	6985.160587	6959.358086	4607.720507	1.863819	4609.584326	0.662180	686.042733	684.649334	0.145986	0.487490	0.033268	0.145220	0.013768	132211.329216	9022.697262	0.024909	0.002362	0.138099	0.029690	37453.508552	0.005093	7288423.904291	1082530.271090	0.148527	172289.907209	1159987.772816	1172712.857101	2699416.260849	400937.137441	7368378.030236	2729028.900087 
	297.103430	56.600000	40.067696	1.000001	80.000000	2075.000000	596755.750000	65847.750000	40777118.250000	38742.250000	40614.375000	0.000045	600377.673917	0.110343	0.097472	0.097165	6984.548781	6959.421320	4607.793980	1.863819	4609.657799	0.662185	679.123939	677.730546	0.145986	0.487441	0.033220	0.145199	0.013748	132198.113308	9009.481354	0.024906	0.002358	0.138100	0.029696	37453.765313	0.005094	7288540.075921	1071590.659696	0.147024	170548.815359	1160006.262091	1172476.620880	2699459.287378	396885.429517	7366893.713110	2728479.153004 
	297.232390	56.600000	39.809777	1.000001	80.000000	2075.000000	596519.125000	66358.125000	40777976.125000	38752.875000	40614.625000	0.000045	600198.689806	0.111242	0.098369	0.098053	6986.631630	6960.891332	4609.277822	1.863819	4611.141641	0.662258	685.518572	684.125187	0.145986	0.487375	0.033154	0.145172	0.013721	132180.262579	8991.630625	0.024901	0.002354	0.138115	0.029684	37457.911645	0.005092	7290886.245486	1081701.518342	0.148364	172158.007217	1160379.666279	1173081.135029	2700328.239069	400630.191979	7370691.990539	2729885.922422 
	297.367070	56.425000	39.540416	1.000001	80.000000	2075.000000	596085.125000	65923.625000	40778351.375000	38755.375000	40612.250000	0.000045	599719.434886	0.110594	0.097722	0.097413	6992.214870	6966.898950	4615.291488	1.863819	4617.155307	0.662550	681.603563	680.210181	0.145986	0.487346	0.033125	0.145160	0.013709	132172.454435	8983.822481	0.024899	0.002351	0.138176	0.029662	37474.428994	0.005088	7300394.727011	1075511.324993	0.147322	171172.808127	1161892.986916	1174434.094910	2703849.898893	398337.527775	7379192.894914	2733034.405524 
 
 
	BALANCE ZERO CALIBRATION RESULTS: 
Date:	2/16/2016 3:55:56 PM 
Zero Displacement Value:	45367595 
Rebalance Force Value:	1980.000 
 
 
	FORCE FACTOR CALIBRATION RESULTS: 
Date:	7/27/2015 3:21:49 PM 
Force Factor Value:	  383.598650 
 
 
	SPRING CALIBRATION RESULTS: 
Date:	12/4/2014 2:37:24 PM 
Stiffness polynomial = 	4.3980e-005, -7.5231e-014, 2.5704e-020, -3.6776e-029, -1.5883e-035, 2.9932e-045, 1.3748e-050 
Spring Damping =	0.000593  
 
 
	FORCE DISPLACEMENT CALIBRATION RESULTS: 
Date:	2/26/2016 12:19:32 PM 
Displacement Factor Value:	30874.000000 
 
 
	DE-MOD CONSTANT CALIBRATION RESULTS: 
Date:	2/26/2016 12:19:32 PM 
De-Mod Constant Value:	0.000562 
 
 
	PHASE OFFSET CALIBRATION RESULTS: 
Date:	2/26/2016 12:19:32 PM 
Phase Offset Value:	   -0.009200 
 
 
	DRIVE SHAFT MASS CALIBRATION RESULTS: 
Date:	2/26/2016 12:19:32 PM 
Drive Shaft Mass = 	   37.868000 g 
 
 
	OVEN CALIBRATION RESULTS: 
Date:	2/26/2016 12:19:32 PM 
Sensor Type = 	10 
Oven Resistance = 	5.600 Ohms 
Oven Name = 	Standard Air OvenStandard Air Oven 
 
 
 
	TEMPERATURE CALIBRATION: 
Date:	2/26/2016 12:19:32 PM 
Upper Limit = 	400.00 °C 
Lower Limit = 	-200.00 °C 
Offset = 	-6.000 
Span = 	-8.700 
Ambient: 	Expected 	21.00 (°C)	Measured 	21.00 (°C) 
Indium: 	Expected 	156.60 (°C)	Measured 	156.60 (°C) 
 
 
	PID CALIBRATION: 
Date:	12/16/2014 11:36:02 AM 
Set Point =	 105.000 °C 
PropBand = 	23.000 
PropBandSP2 = 	13.000 
Integral = 	2.100 
Derivative = 	9.000 
Calculated Integral = 	-57 
 
 
	STIFFNESS INFINITY CALIBRATION RESULTS: 
Date:	2/26/2016 12:19:32 PM 
Stiffness Infinity = 	6130000.000 
 
 
	INSTRUMENT INFOMATION CALIBRATION RESULTS: 
Date:	2/26/2016 12:19:32 PM 
DMA Serial Number = 	3066274 
Vibrator Serial Number = 	22865 
LVDT Serial Number = 	624.080000 
Analogue PCB Serial Number = 	890 
Digital PCB Serial Number = 	895 
PIC Code = 	603 
FPGA Code = 	621 
Instrument Type = 	2 
AD Fitted = 	No 
 
 
	PROFILE VALUES FOR THIS DATA: 
 
Software Version	11.1.0.0488 
Firmware Version	603.621 
Load Temperature	22.0 °C 
Go To Temp Rate	2.0 °C/min 
Load Strain	0.010 mm 
Load Frequency	1.0 Hz 
Strain control window	0.02 
Cooling Device	 
Automatic cryogenic control is 	Off 
Automatic cryogenic control on temperature	50.0 
Automatic cryogenic control off temperature	40.0 
Number of averages	2 
Broken sample threshold	0.0 % 
Poisson's Ratio	0.35
