Repository: greenteawarrior/MatSci

# matsci
Some useful jupyter notebooks (code and visualizations) from MatSci projects at Olin College. We analyzed firefighter jackets and various gluten-free breads.

File: FirefighterJacket/data/DMA/Nomex 1 Temperature Scan.txt (part 1 of 19)
Filename:	P:\+Courses\MatSci\Spring2016\Emily_Adam\DMA\Nomex 1 Temperature Scan.dm8d 
Operator ID:	Adam 
Sample ID:	Nomex #1 
Comment: 	Temperature Scan at .010 mm 
Serial Number:	3066274 
Data Collected:	2/22/2016 6:21:24 PM 
Validation 
Validated:	No 
By:	 
Date:	 
Calibration Information 
Filename:	C:\Program Files (x86)\PerkinElmer\Pyris\Calibrations\2_16_16 Tension.dm8c 
Date/Time:	 
Initial Conditions 
Temperature:	 
Measuring System:	Tension - Rectangle 
Clamp Mass	9.343 g 
Length:	5.650 mm 
Width:	5.910 mm 
Thickness:	0.550 mm 
End Condition:	Go To Load 
Total Points in Run:	1288 
Method Steps: 
Pre-Run Actions 
Start the Run 
	Action occurs Immediately 
Switch the Gas to Nitrogen at 20.0 ml/min  
	Action occurs Immediately 
1)	Heat from 27.00°C to 400.00°C at 2.00°C/min 
 
1) DMA8000 Temperature Scan 
	Time     	Sample     	Program     	Frequency     	Raw Dynamic	Raw Static	In-Phase     	Out-Of-Phase	Zero Displacement	Min Displacement	Max Displacement	Spring     	C*     	Measured     	Corrected     	Corrected     	Stiffness*	Total     	Stiffness     	Inertia     	Sample     	Ratio of     	Total     	Sample     	Total Applied	Static Force	Static     	Static     	Static     	Static Stress	Static     	Static Strain	Static     	Dynamic Force	Displacement	Dynamic     	Dynamic     	Storage     	Loss Modulus	Tan Delta     	Loss Viscosity	Storage     	Complex     	Shear Storage	Shear Loss	Complex     	Shear Complex 
	          	Temperature	Temperature	          	Force     	Force     	Angle     	Angle     	               	               	               	Stiffness     	          	Tan Delta     	Total Tan Delta	Total Delta	          	Stiffness'	Less Spring	          	Stiffness'	Sample to Total	Stiffness''	Stiffness''	Static Force	          	Force Corrected	Displacement	Displacement Co	          	Stress Correcte	          	Strain Correcte	          	Amplitude     	Stress     	Strain     	Modulus     	          	          	               	Viscosity     	Viscosity     	Modulus     	Modulus     	Modulus     	Modulus      
	0.000000	26.400000	27.000000	1.000001	313.000000	2281.000000	939956.875000	228894.875000	43250612.375000	40538.625000	43540.875000	0.000044	967425.341130	0.243516	0.230069	0.226134	16958.982030	16569.517981	14249.819410	1.863819	14251.683228	0.860018	3822.979781	3821.605306	1.220025	1.375355	0.000000	0.066961	0.000000	423121.175304	0.000000	0.011852	0.000000	0.701738	0.046780	215886.027046	0.008280	24772192.043828	6642691.887321	0.268151	1057216.411815	3942613.691800	4081900.202624	9174885.942158	2460256.254563	25647355.695396	9499020.627924 
	0.203812	26.400000	27.407625	1.000001	332.000000	2296.000000	961309.000000	230436.500000	43518036.000000	40750.125000	43829.125000	0.000044	988542.348113	0.239711	0.226286	0.222538	17604.176196	17215.808593	14898.592890	1.863819	14900.456708	0.865416	3907.203866	3905.830862	1.298232	1.433795	0.058440	0.058503	0.008459	441099.856391	17978.681087	0.010354	0.001497	0.749007	0.047835	230428.388397	0.008466	25899886.295073	6789092.253772	0.262128	1080516.735348	4122091.664006	4261356.134124	9592550.479657	2514478.612508	26774911.460693	9916633.874331 
	0.333913	26.400000	27.667825	1.000001	332.000000	2296.000000	964720.250000	228781.500000	43558861.250000	40794.875000	43866.125000	0.000044	991476.744812	0.237148	0.223738	0.220113	17552.074484	17174.170807	14857.317278	1.863819	14859.181096	0.865111	3853.824049	3852.451260	1.298232	1.430782	0.055427	0.057211	0.009750	440172.921446	17051.746142	0.010126	0.001726	0.748743	0.048004	230347.133270	0.008496	25828141.268517	6696308.142669	0.259264	1065749.697124	4110673.097433	4246581.652444	9565978.247599	2480114.126914	26682080.580945	9882252.067017 
	0.463913	26.400000	27.927826	1.000001	332.000000	2296.000000	967839.125000	227541.625000	43585282.125000	40814.250000	43893.875000	0.000044	994227.218994	0.235103	0.221705	0.218176	17503.517648	17133.987712	14817.366187	1.863819	14819.230006	0.864808	3809.828946	3808.456294	1.298232	1.428833	0.053477	0.056376	0.010586	439573.231718	16452.056414	0.009978	0.001874	0.748481	0.048158	230266.516505	0.008524	25758698.518276	6619836.351368	0.256994	1053578.843172	4099620.949225	4232838.327423	9540258.710472	2451791.241247	26595728.654698	9850269.872110 
	0.597294	26.400000	28.194588	1.000001	332.000000	2296.000000	970247.375000	226925.375000	43605717.875000	40826.625000	43915.500000	0.000044	996431.179015	0.233884	0.220493	0.217021	17464.802427	17100.393597	14783.950236	1.863819	14785.814055	0.864553	3781.551359	3780.178813	1.298232	1.427325	0.051970	0.055729	0.011232	439109.493650	15988.318346	0.009864	0.001988	0.748260	0.048277	230198.582081	0.008545	25700615.108578	6570684.600223	0.255663	1045756.105213	4090376.694783	4221941.181117	9518746.336510	2433586.888972	26527259.810898	9824911.041073 
	0.726773	26.400000	28.453546	1.000001	332.000000	2296.000000	972531.125000	226012.875000	43621654.375000	40844.125000	43934.375000	0.000044	998448.100183	0.232397	0.219014	0.215610	17429.522546	17071.095109	14754.789909	1.863819	14756.653727	0.864329	3749.725801	3748.353337	1.298232	1.426150	0.050795	0.055225	0.011736	438747.917164	15626.741860	0.009774	0.002077	0.748066	0.048390	230138.847484	0.008565	25649928.798219	6515365.744374	0.254011	1036951.842833	4082309.724333	4211949.882149	9499973.628970	2413098.423842	26464482.578291	9801660.214182 
	0.855733	26.400000	28.711466	1.000001	332.000000	2296.000000	974612.250000	226163.500000	43633886.500000	40841.625000	43946.500000	0.000044	1000509.353571	0.232055	0.218674	0.215286	17393.614174	17037.051173	14720.851556	1.863819	14722.715374	0.864064	3736.419636	3735.047234	1.298232	1.425248	0.049893	0.054838	0.012123	438470.424541	15349.249236	0.009706	0.002146	0.747837	0.048494	230068.320932	0.008583	25590937.352655	6492237.155447	0.253693	1033270.816494	4072920.951608	4201944.033215	9478124.945428	2404532.279795	26401613.925480	9778375.527955 
	0.983393	26.400000	28.966787	1.000001	332.000000	2296.000000	976548.750000	225539.750000	43645165.750000	40861.750000	43961.875000	0.000044	1002255.276841	0.230956	0.217582	0.214243	17363.314592	17011.196846	14695.094231	1.863819	14696.958049	0.863863	3712.087259	3710.714914	1.298232	1.424416	0.049061	0.054481	0.012480	438214.576663	15093.401359	0.009643	0.002209	0.747663	0.048590	230014.834887	0.008600	25546166.121463	6449942.859673	0.252482	1026539.475589	4065795.394500	4193384.728937	9461543.007949	2388867.725805	26347834.188002	9758457.106667 
	1.113913	26.400000	29.227827	1.000001	332.000000	2296.000000	978336.875000	225117.375000	43654830.375000	40865.625000	43971.500000	0.000044	1003902.820751	0.230102	0.216733	0.213432	17334.818982	16986.221126	14670.201356	1.863819	14672.065174	0.863668	3692.154525	3690.782230	1.298232	1.423704	0.048349	0.054176	0.012786	437995.374886	14874.199582	0.009589	0.002263	0.747494	0.048678	229962.841628	0.008616	25502897.472765	6415295.984478	0.251552	1021025.258508	4058908.980634	4185359.565388	9445517.582506	2376035.549807	26297410.558358	9739781.688281 
	1.242354	26.400000	29.484707	1.000001	332.000000	2296.000000	979720.125000	224564.625000	43663296.375000	40876.000000	43982.875000	0.000044	1005127.252706	0.229213	0.215849	0.212587	17313.701948	16968.599629	14652.652222	1.863819	14654.516041	0.863531	3673.264992	3671.892740	1.298232	1.423080	0.047724	0.053908	0.013053	437803.375148	14682.199844	0.009541	0.002310	0.747375	0.048747	229926.284257	0.008628	25472393.672277	6382462.383760	0.250564	1015799.632793	4054054.153849	4179378.419852	9434219.878621	2363874.956948	26259829.882837	9725862.919569 
	1.370795	26.400000	29.741590	1.000001	332.000000	2296.000000	981316.750000	224927.750000	43670380.250000	40878.750000	43988.250000	0.000044	1006764.648044	0.229210	0.215846	0.212585	17285.543059	16940.939463	14625.052459	1.863819	14626.916278	0.863311	3667.211057	3665.838840	1.298232	1.422558	0.047202	0.053684	0.013278	437642.732117	14521.556813	0.009502	0.002350	0.747186	0.048826	229867.911563	0.008642	25424419.925912	6371939.531342	0.250623	1014124.870142	4046418.901025	4171565.074983	9416451.824412	2359977.604201	26210737.150263	9707680.426023 
	1.501054	26.400000	30.002108	1.000001	332.000000	2296.000000	982646.875000	224956.625000	43676374.625000	40882.375000	43996.625000	0.000044	1008067.638643	0.228929	0.215567	0.212318	17263.200411	16919.966830	14604.130833	1.863819	14605.994652	0.863145	3657.917550	3656.545364	1.298232	1.422116	0.046760	0.053494	0.013467	437506.804222	14385.628918	0.009468	0.002384	0.747042	0.048893	229823.606674	0.008654	25388054.078609	6355785.665133	0.250346	1011553.904522	4040631.101252	4165326.037438	9402982.992077	2353994.690790	26171536.090178	9693161.514881 
	1.630014	26.537500	30.260028	1.000001	332.000000	2296.000000	983231.625000	224819.625000	43681263.125000	40876.000000	44000.250000	0.000044	1008607.104965	0.228654	0.215293	0.212056	17253.966969	16911.854933	14596.060461	1.863819	14597.924280	0.863082	3651.511524	3650.139362	1.298232	1.421756	0.046400	0.053340	0.013622	437395.958625	14274.783320	0.009441	0.002411	0.746987	0.048922	229806.783880	0.008659	25374026.205793	6344650.790285	0.250045	1009781.735553	4038398.497721	4162730.063294	9397787.483627	2349870.663068	26155225.090656	9687120.403947 
	1.758975	26.750000	30.517949	1.000001	332.000000	2296.000000	983933.000000	224245.750000	43685934.750000	40887.375000	44005.750000	0.000044	1009163.170593	0.227908	0.214551	0.211347	17244.459747	16905.110204	14589.355356	1.863819	14591.219174	0.863030	3637.467408	3636.095269	1.298232	1.421411	0.046056	0.053192	0.013769	437290.035290	14168.859986	0.009414	0.002437	0.746942	0.048956	229792.864349	0.008665	25362371.430455	6320239.430984	0.249197	1005896.550130	4036543.584085	4159989.420152	9393470.900169	2340829.418883	26138005.108297	9680742.632703 
	1.888195	27.012500	30.776391	1.000001	332.000000	2296.000000	984523.500000	224131.500000	43689155.750000	40892.125000	44009.500000	0.000044	1009713.549154	0.227655	0.214299	0.211106	17235.060070	16896.749114	14581.021551	1.863819	14582.885370	0.862963	3631.403328	3630.031206	1.298232	1.421174	0.045818	0.053090	0.013871	437217.005744	14095.830440	0.009396	0.002455	0.746884	0.048985	229775.249584	0.008670	25347885.660772	6309698.911996	0.248924	1004218.975759	4034238.104062	4157346.850040	9388105.800286	2336925.522961	26121401.337440	9674593.087941 
	2.018717	27.350000	31.037434	1.000001	332.000000	2296.000000	985377.000000	224042.750000	43691921.750000	40894.875000	44013.125000	0.000044	1010526.093654	0.227368	0.214014	0.210833	17221.201692	16884.122894	14568.418740	1.863819	14570.282559	0.862862	3623.843983	3622.471875	1.298232	1.420970	0.045615	0.053003	0.013959	437154.294114	14033.118810	0.009381	0.002471	0.746797	0.049028	229748.335573	0.008677	25325979.528221	6296559.327585	0.248621	1002127.747607	4030751.637544	4153458.653470	9379992.417860	2332059.010217	26096971.058528	9665544.836492 
	2.151577	27.700000	31.303154	1.000001	332.000000	2296.000000	985750.125000	224114.375000	43694201.875000	40893.125000	44014.000000	0.000044	1010905.812635	0.227354	0.214000	0.210820	17214.733021	16877.810597	14562.125724	1.863819	14563.989543	0.862812	3622.259639	3620.887543	1.298232	1.420802	0.045447	0.052930	0.014031	437102.599596	13981.424292	0.009368	0.002483	0.746754	0.049046	229734.984748	0.008681	25315041.045142	6293805.450047	0.248619	1001689.454731	4029010.725271	4151663.424228	9375941.127831	2331039.055573	26085691.291593	9661367.145034 
	2.280535	28.062500	31.561070	1.000001	332.000000	2296.000000	986014.125000	223987.625000	43696301.375000	40893.875000	44020.500000	0.000044	1011135.159537	0.227165	0.213812	0.210640	17210.828354	16874.627900	14558.960769	1.863819	14560.824588	0.862787	3618.386161	3617.014075	1.298232	1.420647	0.045292	0.052864	0.014097	437055.001127	13933.825823	0.009356	0.002495	0.746732	0.049059	229728.375927	0.008683	25309539.738547	6287072.611243	0.248407	1000617.891003	4028135.165826	4150555.273450	9373903.606869	2328545.411571	26078728.569394	9658788.359035 
	2.408975	28.575000	31.817951	1.000001	332.000000	2296.000000	986147.625000	223861.375000	43697817.625000	40895.875000	44017.750000	0.000044	1011237.387318	0.227006	0.213654	0.210489	17209.088481	16873.466631	14557.812306	1.863819	14559.676125	0.862779	3615.463990	3614.091911	1.298232	1.420536	0.045180	0.052816	0.014145	437020.626286	13899.450981	0.009348	0.002504	0.746725	0.049066	229726.063861	0.008684	25307543.486783	6281993.322848	0.248226	999809.497788	4027817.452742	4150052.103828	9373164.254364	2326664.193647	26075567.058910	9657617.429226 
	2.539496	29.025000	32.078991	1.000001	332.000000	2296.000000	986442.875000	223777.125000	43699045.875000	40899.125000	44022.500000	0.000044	1011506.671907	0.226853	0.213502	0.210344	17204.507056	16869.492628	14553.848671	1.863819	14555.712490	0.862747	3612.029475	3610.657403	1.298232	1.420445	0.045090	0.052777	0.014184	436992.781031	13871.605726	0.009341	0.002510	0.746697	0.049081	229717.621317	0.008687	25300653.920008	6276023.480877	0.248058	998859.368682	4026720.945003	4148759.044260	9370612.562966	2324453.141066	26067442.519598	9654608.340592 
	2.671056	29.500000	32.342111	1.000001	332.000000	2296.000000	986552.750000	223610.500000	43700328.750000	40898.125000	44021.000000	0.000044	1011576.978901	0.226658	0.213309	0.210159	17203.311302	16868.987434	14553.354303	1.863819	14555.218121	0.862744	3608.653800	3607.281734	1.298232	1.420350	0.044995	0.052737	0.014225	436963.697725	13842.522421	0.009334	0.002518	0.746694	0.049086	229716.697826	0.008688	25299794.611271	6270155.912877	0.247834	997925.516970	4026584.181878	4148401.560984	9370294.300471	2322279.967732	26065196.384149	9653776.438574 
	2.801837	30.025000	32.603673	1.000001	332.000000	2296.000000	986280.375000	223739.625000	43701624.625000	40892.875000	44021.125000	0.000044	1011339.902261	0.226852	0.213501	0.210343	17207.344074	16872.283937	14556.661737	1.863819	14558.525555	0.862771	3612.617995	3611.245935	1.298232	1.420255	0.044900	0.052696	0.014266	436934.320051	13813.144747	0.009327	0.002525	0.746718	0.049072	229724.009929	0.008685	25305543.573826	6277046.464006	0.248050	999022.181375	4027499.156962	4149553.563723	9372423.545862	2324832.023706	26072434.636568	9656457.272803 
	2.935216	30.562500	32.870432	1.000001	332.000000	2296.000000	986297.875000	223206.875000	43703171.125000	40903.750000	44020.500000	0.000044	1011239.243343	0.226308	0.212960	0.209825	17209.056895	16875.845926	14560.236764	1.863819	14562.100582	0.862801	3604.222122	3602.850069	1.298232	1.420141	0.044786	0.052647	0.014315	436899.261129	13778.085824	0.009318	0.002534	0.746744	0.049073	229731.927074	0.008685	25311757.665319	6262452.820386	0.247413	996699.532695	4028488.159556	4149955.037125	9374725.061229	2319426.970513	26074957.170346	9657391.544573 
	3.067556	31.137500	33.135112	1.000001	332.000000	2296.000000	986338.000000	223168.750000	43704298.750000	40902.625000	44028.750000	0.000044	1011269.964560	0.226260	0.212912	0.209780	17208.534104	16875.496884	14559.897226	1.863819	14561.761045	0.862798	3603.341701	3601.969654	1.298232	1.420058	0.044703	0.052611	0.014350	436873.698352	13752.523048	0.009312	0.002540	0.746742	0.049075	229731.321499	0.008686	25311167.482467	6260922.487508	0.247358	996455.972845	4028394.229112	4149805.365432	9374506.474988	2318860.180558	26074016.754618	9657043.242451 
	3.196776	31.550000	33.393553	1.000001	332.000000	2296.000000	986470.875000	222838.375000	43705200.125000	40904.250000	44023.375000	0.000044	1011326.717039	0.225895	0.212549	0.209432	17207.568415	16875.805772	14560.213708	1.863819	14562.077526	0.862801	3597.256890	3595.884848	1.298232	1.419992	0.044636	0.052583	0.014379	436853.264757	13732.089452	0.009307	0.002545	0.746744	0.049081	229732.109889	0.008687	25311717.588701	6250345.913582	0.246935	994772.660158	4028481.781169	4149486.487098	9374710.218037	2314942.930956	26072013.181371	9656301.178286 
	3.330936	31.987500	33.661873	1.000001	332.000000	2296.000000	986190.375000	222786.875000	43707102.875000	40906.500000	44027.000000	0.000044	1011041.763438	0.225907	0.212561	0.209444	17212.418223	16880.533166	14564.957125	1.863819	14566.820944	0.862841	3598.470044	3597.098012	1.298232	1.419851	0.044496	0.052522	0.014439	436810.131182	13688.955878	0.009296	0.002556	0.746778	0.049067	229742.591955	0.008684	25319962.569408	6252454.627311	0.246938	995108.272105	4029794.009565	4150840.906701	9377763.914596	2315723.936041	26080523.257458	9659453.058318 
	3.459898	32.375000	33.919795	1.000001	332.000000	2296.000000	985743.875000	222545.625000	43708648.375000	40908.875000	44023.875000	0.000044	1010553.087327	0.225764	0.212419	0.209308	17220.741683	16889.207972	14573.644939	1.863819	14575.508757	0.862912	3597.925246	3596.553221	1.298232	1.419737	0.044382	0.052473	0.014488	436775.096685	13653.921381	0.009287	0.002564	0.746840	0.049045	229761.552920	0.008681	25335063.675807	6251507.675215	0.246753	994957.560118	4032197.423391	4153138.163803	9383356.916966	2315373.213043	26094957.360963	9664799.022579 
	3.588077	32.762500	34.176154	1.000001	332.000000	2296.000000	985432.750000	222884.500000	43709872.000000	40910.750000	44023.750000	0.000044	1010324.306900	0.226179	0.212832	0.209703	17224.641192	16891.611823	14576.059084	1.863819	14577.922903	0.862932	3605.434378	3604.062360	1.298232	1.419647	0.044292	0.052435	0.014527	436747.359031	13626.183727	0.009280	0.002571	0.746857	0.049030	229766.909131	0.008678	25339259.929210	6264560.015866	0.247227	997034.903006	4032865.277333	4154284.648761	9384911.084893	2320207.413284	26102160.944115	9667467.016339 
	3.722246	33.225000	34.444492	1.000001	332.000000	2296.000000	985229.875000	223110.625000	43711955.625000	40906.375000	44030.125000	0.000044	1010176.349743	0.226455	0.213107	0.209966	17227.164027	16893.139522	14577.604303	1.863819	14579.468121	0.862946	3610.413921	3609.041913	1.298232	1.419494	0.044138	0.052369	0.014593	436700.127244	13578.951940	0.009269	0.002583	0.746869	0.049020	229770.485333	0.008676	25341945.819409	6273215.445651	0.247543	998412.456349	4033292.749696	4155030.425610	9385905.859040	2323413.128019	26106846.801968	9669202.519247 
	3.854577	33.700000	34.709154	1.000001	332.000000	2296.000000	985200.250000	221960.250000	43713240.250000	40906.625000	44028.625000	0.000044	1009893.997002	0.225295	0.211952	0.208861	17231.980510	16901.875450	14586.351027	1.863819	14588.214845	0.863017	3592.713947	3591.341945	1.298232	1.419399	0.044044	0.052328	0.014633	436671.007704	13549.832399	0.009262	0.002590	0.746931	0.049018	229789.514885	0.008676	25357149.323011	6242449.466785	0.246181	993515.902613	4035712.460530	4156206.071987	9391536.786300	2312018.321031	26114233.611860	9671938.374763 
	3.983278	34.050000	34.966557	1.000001	332.000000	2296.000000	984911.000000	221583.750000	43715151.500000	40910.750000	44030.875000	0.000044	1009529.116066	0.224978	0.211638	0.208560	17238.208781	16909.086967	14593.578597	1.863819	14595.442415	0.863076	3588.919248	3587.547255	1.298232	1.419258	0.043903	0.052268	0.014694	436627.684625	13506.509320	0.009251	0.002601	0.746982	0.049003	229805.321431	0.008673	25369712.242935	6235853.558894	0.245799	992466.132099	4037711.909752	4157896.882982	9396189.719606	2309575.392183	26124857.299080	9675873.073733 
	4.112498	34.400000	35.224995	1.000001	332.000000	2296.000000	984390.875000	222005.625000	43716902.125000	40913.125000	44031.750000	0.000044	1009114.409923	0.225526	0.212182	0.209081	17245.293004	16914.171001	14598.677326	1.863819	14600.541145	0.863118	3599.238320	3597.866336	1.298232	1.419129	0.043774	0.052212	0.014749	436588.003160	13466.827856	0.009241	0.002610	0.747019	0.048977	229816.509932	0.008669	25378574.824614	6253790.124603	0.246420	995320.822932	4039122.432317	4159948.745335	9399472.157264	2316218.564668	26137749.540676	9680647.978028 
	4.241978	34.800000	35.483955	1.000001	332.000000	2296.000000	984627.000000	221135.500000	43718959.000000	40910.500000	44033.625000	0.000044	1009153.723914	0.224588	0.211250	0.208189	17244.621172	16916.733766	14601.257347	1.863819	14603.121166	0.863140	3583.959377	3582.587404	1.298232	1.418978	0.043622	0.052147	0.014814	436541.380727	13420.205423	0.009230	0.002622	0.747037	0.048988	229822.302285	0.008671	25383059.402403	6227232.374169	0.245330	991094.029022	4039836.174474	4159632.638942	9401133.112001	2306382.360803	26135763.384065	9679912.364468 
	4.372499	35.150000	35.744997	1.000001	332.000000	2296.000000	984388.375000	221018.625000	43720811.625000	40921.375000	44034.250000	0.000044	1008895.289627	0.224524	0.211186	0.208128	17249.038481	16921.299083	14605.838198	1.863819	14607.702016	0.863178	3583.844186	3582.472222	1.298232	1.418841	0.043486	0.052089	0.014873	436499.388701	13378.213396	0.009219	0.002632	0.747070	0.048976	229832.377189	0.008668	25391021.809564	6227032.165693	0.245245	991062.164878	4041103.429929	4160855.818944	9404082.151690	2306308.209516	26143448.856766	9682758.835839 
	4.500938	35.437500	36.001877	1.000001	332.000000	2296.000000	984289.625000	220973.625000	43722627.125000	40921.125000	44036.875000	0.000044	1008789.080447	0.224501	0.211163	0.208106	17250.854525	16923.164892	14607.719219	1.863819	14609.583037	0.863194	3583.848948	3582.476993	1.298232	1.418708	0.043352	0.052031	0.014930	436458.238845	13337.063541	0.009209	0.002642	0.747084	0.048972	229836.632611	0.008668	25394291.388989	6227040.457674	0.245214	991063.484587	4041623.799244	4161361.527806	9405293.107033	2306311.280620	26146626.321773	9683935.674731 
	4.630158	35.750000	36.260316	1.000001	332.000000	2296.000000	984269.125000	221419.875000	43726015.375000	40925.250000	44042.000000	0.000044	1008866.924561	0.224959	0.211618	0.208542	17249.523450	16920.282842	14604.865536	1.863819	14606.729355	0.863172	3590.968548	3589.596609	1.298232	1.418458	0.043103	0.051924	0.015037	436381.443086	13260.267781	0.009190	0.002661	0.747065	0.048971	229830.875101	0.008667	25389331.135348	6239415.733935	0.245750	993033.069416	4040834.350984	4161064.398570	9403455.976055	2310894.716272	26144759.402244	9683244.223053 
	4.759898	36.200000	36.519797	1.000001	332.000000	2296.000000	984385.375000	220311.875000	43726953.125000	40920.625000	44042.000000	0.000044	1008737.770077	0.223807	0.210472	0.207445	17251.732006	16926.405936	14610.996476	1.863819	14612.860294	0.863222	3572.817242	3571.445308	1.298232	1.418389	0.043033	0.051894	0.015067	436360.189102	13239.013798	0.009185	0.002667	0.747108	0.048976	229844.176307	0.008668	25399987.898092	6207865.248536	0.244404	988011.657686	4042530.426108	4161516.464191	9407402.925219	2299209.351310	26147599.816565	9684296.228357 
	4.888599	36.487500	36.777197	1.000001	332.000000	2296.000000	983311.125000	220777.375000	43730408.875000	40934.625000	44043.750000	0.000044	1007791.356314	0.224524	0.211186	0.208128	17267.933054	16939.881417	14624.500849	1.863819	14626.364667	0.863333	3587.801788	3586.429872	1.298232	1.418134	0.042779	0.051785	0.015176	436281.866533	13160.691229	0.009166	0.002686	0.747204	0.048923	229873.597966	0.008659	25423461.120198	6233911.329056	0.245203	992157.016865	4046266.302477	4166130.883287	9416096.711184	2308856.047799	26176593.089796	9695034.477702 
	5.017039	36.700000	37.034078	1.000001	332.000000	2296.000000	982744.875000	220469.875000	43732359.125000	40933.875000	44044.125000	0.000044	1007171.512267	0.224341	0.211004	0.207953	17278.560267	16950.964759	14635.600482	1.863819	14637.464301	0.863423	3587.052453	3585.680546	1.298232	1.417991	0.042635	0.051723	0.015238	436237.666332	13116.491028	0.009155	0.002697	0.747282	0.048894	229897.644340	0.008654	25442754.437406	6232608.855517	0.244966	991949.721927	4049336.926847	4169063.899481	9423242.384225	2308373.650192	26195021.788653	9701859.921723 
	5.151199	36.975000	37.302398	1.000001	332.000000	2296.000000	983692.250000	220277.250000	43734516.250000	40928.250000	44048.375000	0.000044	1008053.822758	0.223929	0.210594	0.207561	17263.437012	16937.501049	14622.154780	1.863819	14624.018598	0.863316	3577.235773	3575.863877	1.298232	1.417832	0.042476	0.051655	0.015306	436188.778453	13067.603148	0.009143	0.002709	0.747189	0.048941	229869.023544	0.008662	25419383.196411	6215545.578624	0.244520	989234.019215	4045617.281263	4164805.293315	9414586.369041	2302053.918009	26168264.155765	9691949.687321 
	5.280939	37.275000	37.561878	1.000001	332.000000	2296.000000	982632.500000	219430.500000	43737339.500000	40936.250000	44046.625000	0.000044	1006834.829744	0.223309	0.209977	0.206971	17284.338165	16960.186066	14644.863346	1.863819	14646.727165	0.863500	3571.546935	3570.175052	1.298232	1.417624	0.042268	0.051566	0.015395	436124.795329	13003.620025	0.009127	0.002725	0.747349	0.048888	229918.066469	0.008653	25458855.093391	6205657.297496	0.243752	987660.251642	4051899.423804	4170534.943301	9429205.590145	2298391.591665	26204264.636892	9705283.198849 
	5.414319	37.675000	37.828639	1.000001	332.000000	2296.000000	982103.000000	220191.500000	43740242.250000	40941.750000	44048.000000	0.000044	1006484.276718	0.224204	0.210868	0.207823	17290.358206	16963.039665	14647.741134	1.863819	14649.604953	0.863524	3587.299648	3585.927780	1.298232	1.417410	0.042054	0.051474	0.015487	436059.012206	12937.836902	0.009110	0.002741	0.747370	0.048862	229924.559565	0.008648	25463857.247935	6233038.596905	0.244780	992018.117339	4052695.540795	4172342.398643	9431058.239976	2308532.813669	26215621.222732	9709489.341752 
	5.548227	37.862500	38.096454	1.000001	332.000000	2296.000000	981619.000000	219519.750000	43743543.500000	40949.000000	44053.625000	0.000044	1005865.190670	0.223630	0.210297	0.207277	17301.000010	16975.477200	14660.206153	1.863819	14662.069972	0.863626	3580.220600	3578.848748	1.298232	1.417167	0.041811	0.051370	0.015592	435984.200233	12863.024929	0.009092	0.002760	0.747458	0.048838	229951.612009	0.008644	25485523.869888	6220733.863978	0.244089	990059.759821	4056143.888048	4175227.127782	9439082.914773	2303975.505177	26233746.524831	9716202.416604 
	5.680820	38.225000	38.361639	1.000001	332.000000	2296.000000	981371.125000	219526.875000	43746894.875000	40947.875000	44056.375000	0.000044	1005624.847461	0.223694	0.210361	0.207338	17305.134929	16979.326422	14664.083246	1.863819	14665.947064	0.863658	3582.114523	3580.742688	1.298232	1.416920	0.041564	0.051264	0.015698	435908.254621	12787.079317	0.009073	0.002778	0.747486	0.048825	229960.279926	0.008642	25492263.009310	6224025.900048	0.244154	990583.703220	4057216.454549	4176393.352182	9441578.892337	2305194.777795	26241074.134652	9718916.346167 
	5.813680	38.550000	38.627360	1.000001	332.000000	2296.000000	979651.250000	219023.250000	43750412.000000	40959.625000	44057.875000	0.000044	1003836.518397	0.223573	0.210240	0.207222	17335.963929	17010.072173	14694.858213	1.863819	14696.722032	0.863906	3586.560104	3585.188286	1.298232	1.416661	0.041305	0.051152	0.015809	435828.555409	12707.380105	0.009054	0.002798	0.747701	0.048739	230026.347309	0.008626	25545755.877662	6231753.212019	0.243945	991813.542143	4065730.102223	4184955.838059	9461391.065801	2308056.745192	26294873.862725	9738842.171380 
	5.942640	38.800000	38.885281	1.000001	332.000000	2296.000000	978949.000000	218885.500000	43754145.750000	40962.125000	44058.875000	0.000044	1003121.132621	0.223592	0.210259	0.207241	17348.327244	17022.167657	14706.984676	1.863819	14708.848495	0.864005	3589.451799	3588.079999	1.298232	1.416386	0.041030	0.051034	0.015927	435743.950162	12622.774858	0.009033	0.002819	0.747786	0.048704	230052.577801	0.008620	25566834.024492	6236779.570738	0.243940	992613.511345	4069084.790825	4188404.543239	9469197.786849	2309918.359533	26316542.733610	9746867.679115 
	6.071340	39.125000	39.142680	1.000001	332.000000	2296.000000	979651.125000	219481.125000	43756594.375000	40965.625000	44063.250000	0.000044	1003936.397858	0.224040	0.210705	0.207667	17334.239212	17006.768550	14691.605866	1.863819	14693.469684	0.863883	3593.791760	3592.419972	1.298232	1.416205	0.040850	0.050957	0.016005	435688.466863	12567.291559	0.009019	0.002833	0.747680	0.048740	230020.111686	0.008627	25540102.666357	6244323.286645	0.244491	993814.130070	4064830.366413	4184556.420080	9459297.283836	2312712.328387	26292364.243563	9737912.682801 
	6.201860	39.362500	39.403721	1.000001	332.000000	2296.000000	979167.875000	218798.125000	43759698.125000	40966.500000	44062.625000	0.000044	1003315.676612	0.223453	0.210121	0.207108	17344.963384	17019.336606	14704.199625	1.863819	14706.063444	0.863985	3586.489397	3585.117624	1.298232	1.415977	0.040621	0.050859	0.016103	435618.140864	12496.965560	0.009002	0.002850	0.747769	0.048715	230047.274676	0.008622	25561993.064929	6231630.388581	0.243785	991793.994201	4068314.328792	4187461.857114	9467404.838863	2308011.255030	26310619.657305	9744673.947150 
	6.333941	39.662500	39.667881	1.000001	332.000000	2296.000000	978126.250000	218908.500000	43763674.750000	40968.500000	44066.875000	0.000044	1002323.247416	0.223804	0.210470	0.207442	17362.137133	17035.025650	14719.921564	1.863819	14721.785382	0.864112	3595.766849	3594.395097	1.298232	1.415684	0.040329	0.050733	0.016228	435528.039777	12406.864473	0.008979	0.002872	0.747879	0.048664	230081.139358	0.008613	25589320.845839	6247756.436075	0.244155	994360.532339	4072663.676762	4192295.587418	9477526.239200	2313983.865213	26340990.904592	9755922.557256 
	6.464200	39.912500	39.928401	1.000001	332.000000	2296.000000	977789.375000	218333.875000	43767371.375000	40976.500000	44075.000000	0.000044	1001869.124604	0.223293	0.209962	0.206956	17370.006966	17044.524730	14729.451183	1.863819	14731.315002	0.864190	3589.095948	3587.724213	1.298232	1.415412	0.040056	0.050616	0.016345	435444.285717	12323.110412	0.008959	0.002893	0.747946	0.048646	230101.778696	0.008610	25605885.174800	6236161.145654	0.243544	992515.086014	4075299.969507	4194419.630584	9483661.175852	2309689.313205	26354336.671971	9760865.434063 
	6.592901	40.212500	40.185801	1.000001	332.000000	2296.000000	977275.500000	218140.000000	43771089.500000	40980.500000	44080.500000	0.000044	1001325.352970	0.223212	0.209882	0.206879	17379.439781	17054.083854	14739.040988	1.863819	14740.904807	0.864268	3589.737058	3588.365341	1.298232	1.415138	0.039782	0.050498	0.016463	435360.047324	12238.872020	0.008938	0.002914	0.748013	0.048621	230122.524470	0.008605	25622554.116904	6237275.550953	0.243429	992692.448985	4077952.911937	4197039.224292	9489834.858112	2310102.055908	26370796.077710	9766961.510263 
	6.721601	40.487500	40.443202	1.000001	332.000000	2296.000000	976744.500000	218125.250000	43774873.250000	40988.625000	44079.500000	0.000044	1000803.898358	0.223319	0.209987	0.206980	17388.495091	17062.627689	14747.616007	1.863819	14749.479826	0.864337	3593.349235	3591.977537	1.298232	1.414859	0.039504	0.050379	0.016583	435274.324993	12153.149689	0.008917	0.002935	0.748074	0.048594	230141.105832	0.008601	25637459.164558	6243554.247420	0.243532	993691.733772	4080325.122069	4199580.498521	9495355.246132	2312427.499045	26386763.387252	9772875.328612 
	6.850045	40.737500	40.700090	1.000001	332.000000	2296.000000	976123.250000	218089.750000	43778666.000000	40989.875000	44081.250000	0.000044	1000189.851101	0.223424	0.210092	0.207081	17399.170422	17072.766534	14757.786072	1.863819	14759.649890	0.864420	3597.292025	3595.920345	1.298232	1.414580	0.039225	0.050259	0.016703	435188.401665	12067.226361	0.008895	0.002956	0.748145	0.048563	230163.041711	0.008595	25655136.711465	6250407.613933	0.243632	994782.480066	4083138.588812	4202572.178808	9501902.485728	2314965.782938	26405560.683770	9779837.290285 
	6.979261	40.950000	40.958523	1.000001	332.000000	2296.000000	975914.000000	217872.500000	43782890.000000	40993.375000	44080.875000	0.000044	999938.278921	0.223250	0.209919	0.206914	17403.547839	17077.675128	14762.729389	1.863819	14764.593208	0.864461	3595.352755	3593.981096	1.298232	1.414269	0.038913	0.050125	0.016836	435092.711944	11971.536640	0.008872	0.002980	0.748180	0.048553	230173.958033	0.008593	25663729.156805	6247036.823335	0.243419	994246.002505	4084506.117878	4203773.940221	9505084.872891	2313717.341976	26413111.579402	9782633.918297 
	7.110041	41.200000	41.220083	1.000001	332.000000	2296.000000	975512.375000	217731.875000	43786895.125000	40986.125000	44083.875000	0.000044	999515.664294	0.223197	0.209867	0.206865	17410.906397	17085.095098	14770.182240	1.863819	14772.046058	0.864522	3596.028965	3594.657325	1.298232	1.413974	0.038619	0.049998	0.016963	435001.983895	11880.808591	0.008849	0.003002	0.748233	0.048533	230190.141983	0.008590	25676683.657406	6248212.240715	0.243342	994433.075843	4086567.889051	4205821.471978	9509882.836076	2314152.681746	26425976.611045	9787398.744831 
	7.242382	41.400000	41.484763	1.000001	332.000000	2296.000000	974579.375000	217575.375000	43791746.625000	41000.250000	44093.500000	0.000044	998570.979942	0.223251	0.209920	0.206915	17427.377746	17101.118239	14786.245151	1.863819	14788.108970	0.864651	3600.317083	3598.945468	1.298232	1.413617	0.038261	0.049845	0.017116	434892.087241	11770.911937	0.008822	0.003029	0.748345	0.048486	230224.556460	0.008582	25704604.116189	6255665.864152	0.243368	995619.355917	4091011.564559	4210419.637427	9520223.746736	2316913.283019	26454867.759524	9798099.170194 
	7.376542	41.712500	41.753084	1.000001	332.000000	2296.000000	973996.250000	217001.750000	43796525.000000	41008.625000	44091.000000	0.000044	997876.973638	0.222795	0.209467	0.206481	17439.498188	17114.613188	14799.779209	1.863819	14801.643028	0.864760	3595.392801	3594.021208	1.298232	1.413265	0.037910	0.049694	0.017268	434783.851638	11662.676334	0.008795	0.003056	0.748439	0.048457	230253.578234	0.008576	25728128.936065	6247106.545196	0.242812	994257.099075	4094755.652962	4213735.995115	9528936.642987	2313743.164888	26475705.065925	9805816.691083 
	7.505762	42.012500	42.011524	1.000001	332.000000	2296.000000	973125.250000	217133.250000	43801195.000000	41016.375000	44093.250000	0.000044	997055.465079	0.223130	0.209799	0.206800	17453.867195	17127.598080	14812.802265	1.863819	14814.666083	0.864865	3603.845088	3602.473518	1.298232	1.412921	0.037566	0.049546	0.017415	434678.075270	11556.899966	0.008769	0.003082	0.748530	0.048414	230281.468198	0.008569	25750765.534625	6261798.301243	0.243169	996595.362820	4098358.376664	4217788.958775	9537320.568379	2319184.556016	26501170.607818	9815248.373266 
	7.634722	42.300000	42.269444	1.000001	332.000000	2296.000000	972309.500000	216524.000000	43806309.500000	41023.500000	44100.625000	0.000044	996126.701964	0.222690	0.209362	0.206381	17470.140735	17145.127012	14830.372925	1.863819	14832.236744	0.865005	3600.028211	3598.656665	1.298232	1.412545	0.037189	0.049384	0.017577	434562.235896	11441.060592	0.008741	0.003111	0.748652	0.048373	230318.899184	0.008562	25781306.753500	6255163.869757	0.242624	995539.461091	4103219.158765	4222263.170794	9548632.130926	2316727.359169	26529282.933309	9825660.345670 
	7.762644	42.525000	42.525288	1.000001	332.000000	2296.000000	971687.875000	216410.625000	43811422.125000	41030.000000	44102.500000	0.000044	995495.296340	0.222716	0.209388	0.206406	17481.221396	17155.941624	14841.229180	1.863819	14843.092998	0.865093	3602.746946	3601.375425	1.298232	1.412168	0.036813	0.049223	0.017739	434446.444204	11325.268900	0.008712	0.003140	0.748727	0.048342	230342.201089	0.008556	25800177.030961	6259889.602651	0.242630	996291.584245	4106222.454322	4225359.128549	9555621.122578	2318477.630612	26548735.424994	9832864.972220 
	7.892123	42.825000	42.784247	1.000001	332.000000	2296.000000	971254.625000	215956.125000	43816956.375000	41034.250000	44107.625000	0.000044	994973.665234	0.222348	0.209022	0.206055	17490.386210	17166.231996	14851.564550	1.863819	14853.428368	0.865176	3598.601425	3597.229931	1.298232	1.411761	0.036405	0.049048	0.017914	434321.109336	11199.934032	0.008681	0.003171	0.748800	0.048320	230364.429516	0.008552	25818141.910755	6252683.929313	0.242182	995144.766623	4109081.651478	4227867.680646	9562274.781761	2315808.862708	26564497.135157	9838702.642651 
	8.021083	43.025000	43.042165	1.000001	332.000000	2296.000000	970710.750000	215720.750000	43822199.500000	41041.625000	44109.125000	0.000044	994391.674415	0.222230	0.208904	0.205943	17500.622865	17176.712536	14862.087644	1.863819	14863.951463	0.865261	3598.784485	3597.413017	1.298232	1.411375	0.036019	0.048882	0.018080	434202.373226	11081.197922	0.008652	0.003200	0.748873	0.048293	230386.990598	0.008547	25836433.092058	6253002.166828	0.242023	995195.415657	4111992.781091	4230708.988703	9569049.293355	2315926.728455	26582349.614336	9845314.671976 
	8.150825	43.350000	43.301650	1.000001	332.000000	2296.000000	969944.375000	216173.125000	43827714.375000	41043.250000	44116.625000	0.000044	993741.873208	0.222872	0.209543	0.206554	17512.066406	17185.756020	14871.175808	1.863819	14873.039627	0.865334	3611.692035	3610.320593	1.298232	1.410969	0.035613	0.048707	0.018254	434077.488931	10956.313627	0.008621	0.003231	0.748937	0.048255	230406.559391	0.008541	25852230.084779	6275438.039874	0.242743	998766.192926	4114506.948577	4233993.544872	9574900.031400	2324236.311064	26602987.105749	9852958.187314 
	8.279263	43.575000	43.558526	1.000001	332.000000	2296.000000	968648.375000	215265.625000	43834150.625000	41055.250000	44119.125000	0.000044	992279.680179	0.222233	0.208908	0.205946	17537.871652	17213.358655	14898.830486	1.863819	14900.694304	0.865553	3606.541518	3605.170106	1.298232	1.410495	0.035140	0.048504	0.018458	433931.747715	10810.572411	0.008585	0.003267	0.749126	0.048190	230464.856022	0.008529	25900299.283126	6266485.494099	0.241946	997341.352142	4122157.393044	4241093.178146	9592703.438195	2320920.553370	26647595.452560	9869479.797244 
	8.408483	43.887500	43.816967	1.000001	332.000000	2296.000000	967957.125000	215739.625000	43839967.875000	41059.750000	44126.500000	0.000044	991707.911450	0.222881	0.209552	0.206563	17547.983103	17221.064435	14906.583206	1.863819	14908.447025	0.865616	3619.300902	3617.929518	1.298232	1.410067	0.034712	0.048320	0.018642	433800.030050	10678.854746	0.008552	0.003299	0.749180	0.048156	230481.598317	0.008523	25913775.016195	6288663.829286	0.242676	1000871.141020	4124302.120875	4244008.838961	9597694.450443	2329134.751587	26665915.104263	9876264.853431 
	8.538484	44.125000	44.076968	1.000001	332.000000	2296.000000	966468.875000	215003.625000	43846258.625000	41070.125000	44129.500000	0.000044	990095.270722	0.222463	0.209136	0.206165	17576.564789	17250.640714	14936.210145	1.863819	14938.073963	0.865850	3618.335448	3616.964094	1.298232	1.409604	0.034249	0.048121	0.018841	433657.598611	10536.423307	0.008517	0.003335	0.749382	0.048081	230543.720882	0.008510	25965272.386585	6286985.734758	0.242131	1000604.064192	4132498.175436	4251911.295319	9616767.550587	2328513.235095	26715567.741274	9894654.718990 
	8.667443	44.375000	44.334887	1.000001	332.000000	2296.000000	965558.250000	214926.500000	43852639.500000	41066.250000	44140.125000	0.000044	989189.635280	0.222593	0.209266	0.206289	17592.656709	17266.025746	14951.646454	1.863819	14953.510272	0.865972	3623.810132	3622.438809	1.298232	1.409134	0.033779	0.047919	0.019042	433513.134554	10391.959250	0.008481	0.003370	0.749488	0.048036	230576.336072	0.008502	25992103.687897	6296501.852234	0.242247	1002118.600128	4136768.506286	4256418.137745	9626705.069592	2332037.723050	26743885.089822	9905142.625860 
	8.796667	44.650000	44.593335	1.000001	332.000000	2296.000000	964404.125000	214650.375000	43859246.375000	41083.125000	44142.000000	0.000044	988003.086941	0.222573	0.209246	0.206270	17613.784718	17286.886682	14972.560367	1.863819	14974.424185	0.866137	3627.857493	3626.486201	1.298232	1.408648	0.033293	0.047710	0.019251	433363.562223	10242.386919	0.008444	0.003407	0.749631	0.047978	230620.212195	0.008492	26028456.128850	6303537.005264	0.242179	1003238.278621	4142554.172374	4262304.789049	9640168.936611	2334643.335283	26780872.040100	9918841.496333
