Repository: greenteawarrior/MatSci

# matsci
Some useful jupyter notebooks (code and visualizations) from MatSci projects at Olin College. We analyzed firefighter jackets and various gluten-free breads.

File: FirefighterJacket/data/DMA/Nomex 1 Temperature Scan.txt (part 2 of 19)
1) DMA8000 Temperature Scan 
	Time     	Sample     	Program     	Frequency     	Raw Dynamic	Raw Static	In-Phase     	Out-Of-Phase	Zero Displacement	Min Displacement	Max Displacement	Spring     	C*     	Measured     	Corrected     	Corrected     	Stiffness*	Total     	Stiffness     	Inertia     	Sample     	Ratio of     	Total     	Sample     	Total Applied	Static Force	Static     	Static     	Static     	Static Stress	Static     	Static Strain	Static     	Dynamic Force	Displacement	Dynamic     	Dynamic     	Storage     	Loss Modulus	Tan Delta     	Loss Viscosity	Storage     	Complex     	Shear Storage	Shear Loss	Complex     	Shear Complex 
	          	Temperature	Temperature	          	Force     	Force     	Angle     	Angle     	               	               	               	Stiffness     	          	Tan Delta     	Total Tan Delta	Total Delta	          	Stiffness'	Less Spring	          	Stiffness'	Sample to Total	Stiffness''	Stiffness''	Static Force	          	Force Corrected	Displacement	Displacement Co	          	Stress Correcte	          	Strain Correcte	          	Amplitude     	Stress     	Strain     	Modulus     	          	          	               	Viscosity     	Viscosity     	Modulus     	Modulus     	Modulus     	Modulus      
	8.924844	45.000000	44.849688	1.000001	332.000000	2296.000000	963686.625000	214344.375000	43865810.125000	41092.250000	44147.750000	0.000044	987236.254550	0.222421	0.209095	0.206125	17627.466165	17300.878421	14986.604621	1.863819	14988.468439	0.866248	3628.181941	3626.810680	1.298232	1.408165	0.032810	0.047502	0.019459	433214.974639	10093.799335	0.008407	0.003444	0.749727	0.047942	230649.842620	0.008485	26052867.768708	6304101.012941	0.241973	1003328.043160	4146439.402449	4266102.071021	9649210.284707	2334852.227015	26804731.085298	9927678.179740 
	9.055885	45.225000	45.111769	1.000001	332.000000	2296.000000	962704.250000	214216.250000	43872783.500000	41088.500000	44147.875000	0.000044	986249.499230	0.222515	0.209188	0.206214	17645.102671	17317.908151	15003.690016	1.863819	15005.553835	0.866383	3633.385784	3632.014556	1.298232	1.407652	0.032297	0.047282	0.019680	433057.123322	9935.948018	0.008368	0.003483	0.749844	0.047893	230685.715167	0.008477	26082565.502847	6313146.359121	0.242045	1004767.653576	4151165.939892	4271034.616833	9660209.445499	2338202.355230	26835723.209222	9939156.744156 
	9.185624	45.512500	45.371248	1.000001	332.000000	2296.000000	961783.375000	214203.875000	43879892.625000	41107.250000	44157.125000	0.000044	985347.938797	0.222715	0.209387	0.206405	17661.247351	17333.098412	15018.936891	1.863819	15020.800710	0.866503	3640.043987	3638.672792	1.298232	1.407129	0.031774	0.047057	0.019904	432896.208855	9775.033550	0.008329	0.003523	0.749948	0.047847	230717.760392	0.008469	26109067.530919	6324719.666822	0.242242	1006609.601245	4155383.865320	4275567.559691	9670025.011452	2342488.765490	26864204.551745	9949705.389535 
	9.355404	45.700000	45.710809	1.000001	338.000000	2300.000000	967556.000000	214604.500000	43930488.500000	41144.375000	44212.000000	0.000044	991069.979646	0.221801	0.208478	0.205534	17876.614743	17548.265928	15234.503408	1.863819	15236.367226	0.868163	3669.349726	3667.978768	1.319087	1.424263	0.048907	0.045457	0.021505	438167.232732	15046.057428	0.008045	0.003806	0.764964	0.048132	235337.187792	0.008519	26483763.983460	6375659.140777	0.240738	1014716.863901	4215018.610660	4335439.101417	9808801.475356	2361355.237325	27240388.841039	10089032.904088 
	9.484894	45.937500	45.969788	1.000001	338.000000	2300.000000	966612.625000	215221.625000	43940494.375000	41151.000000	44223.000000	0.000044	990282.946777	0.222656	0.209328	0.206348	17890.822282	17559.235980	15245.551550	1.863819	15247.415369	0.868249	3686.628177	3685.257265	1.319087	1.423527	0.048171	0.045140	0.021821	437940.864028	14819.688724	0.007989	0.003862	0.765040	0.048086	235360.717871	0.008511	26502967.799968	6405692.524032	0.241697	1019496.821518	4218074.990563	4339531.126181	9815913.999988	2372478.712605	27266099.811278	10098555.485659 
	9.613065	46.275000	46.226130	1.000001	338.000000	2300.000000	965306.500000	214827.000000	43950142.750000	41164.500000	44236.125000	0.000044	988922.281512	0.222548	0.209221	0.206246	17915.438393	17583.842447	15270.233063	1.863819	15272.096881	0.868438	3689.923124	3688.552257	1.319087	1.422817	0.047462	0.044835	0.022127	437722.601175	14601.425871	0.007935	0.003916	0.765206	0.048021	235411.847189	0.008499	26545869.059840	6411419.859174	0.241522	1020408.354494	4224902.932727	4346382.173819	9831803.355496	2374599.947842	27309146.247233	10114498.610086 
	9.741765	46.500000	46.483530	1.000001	338.000000	2300.000000	964265.000000	214634.750000	43959738.500000	41177.500000	44241.250000	0.000044	987863.890489	0.222589	0.209262	0.206285	17934.632879	17602.588239	15289.053242	1.863819	15290.917061	0.868582	3694.588702	3693.217879	1.319087	1.422112	0.046756	0.044531	0.022430	437505.546171	14384.370867	0.007882	0.003970	0.765333	0.047969	235450.967897	0.008490	26578582.185685	6419529.615244	0.241530	1021699.061238	4230109.384285	4351746.129401	9843919.328032	2377603.561202	27342849.000831	10126981.111419 
	9.871505	46.825000	46.743010	1.000001	338.000000	2300.000000	963371.500000	214709.250000	43969719.000000	41186.625000	44248.750000	0.000044	987007.957946	0.222873	0.209544	0.206555	17950.185778	17616.888975	15303.431086	1.863819	15305.294904	0.868693	3702.587275	3701.216498	1.319087	1.421378	0.046023	0.044216	0.022746	437279.806471	14158.631167	0.007826	0.004026	0.765431	0.047924	235481.069444	0.008482	26603573.668234	6433432.767559	0.241826	1023911.814900	4234086.899117	4356132.146064	9853175.432679	2382752.876874	27370407.178115	10137187.843746 
	9.999945	47.100000	46.999891	1.000001	338.000000	2300.000000	962076.250000	214274.750000	43979555.500000	41199.500000	44253.875000	0.000044	985649.217167	0.222721	0.209393	0.206411	17974.930534	17641.779382	15328.397226	1.863819	15330.261045	0.868883	3705.166240	3703.795507	1.319087	1.420655	0.045300	0.043904	0.023057	437057.341972	13936.166668	0.007771	0.004081	0.765598	0.047860	235532.446394	0.008471	26646969.666681	6437915.587275	0.241600	1024625.277252	4240993.581309	4363013.123461	9869248.024697	2384413.180472	27413641.668445	10153200.617942 
	10.166605	47.350000	47.333211	1.000001	344.000000	2305.000000	962143.750000	214773.500000	44045488.000000	41250.000000	44316.750000	0.000044	985823.641412	0.223224	0.209893	0.206890	18290.775336	17950.819498	15637.938242	1.863819	15639.802061	0.871168	3779.274387	3777.903952	1.345156	1.441878	0.066523	0.041819	0.025142	443586.628769	20465.453465	0.007402	0.004450	0.781238	0.047861	240343.888910	0.008471	27185012.042371	6566730.449505	0.241557	1045126.783079	4326625.617159	4451064.953892	10068522.978656	2432122.388705	27966888.073940	10358106.694052 
	10.332486	47.700000	47.664972	1.000001	351.000000	2309.000000	972061.125000	216767.875000	44101923.875000	41293.125000	44383.750000	0.000044	995937.318494	0.222998	0.209669	0.206675	18473.450116	18131.431027	15818.969227	1.863819	15820.833045	0.872474	3813.332658	3811.962471	1.366011	1.458588	0.083233	0.040034	0.026927	448727.257999	25606.082695	0.007086	0.004766	0.798330	0.048353	245602.339869	0.008558	27499679.035474	6625930.767313	0.240946	1054548.798827	4376706.384867	4501958.679113	10185066.309435	2454048.432338	28286663.033792	10476541.864368 
	10.463786	47.987500	47.927571	1.000001	351.000000	2309.000000	970924.875000	217393.375000	44119492.375000	41305.125000	44402.500000	0.000044	994964.819673	0.223903	0.210569	0.207537	18491.506441	18145.886007	15833.553033	1.863819	15835.416851	0.872583	3832.772179	3831.402068	1.366011	1.457298	0.081942	0.039478	0.027483	448330.357501	25209.182196	0.006987	0.004864	0.798430	0.048297	245632.932005	0.008548	27525028.521931	6659720.560908	0.241951	1059926.607243	4380740.877745	4507142.670328	10194455.008122	2466563.170707	28319235.037029	10488605.569270 
	10.596906	48.250000	48.193812	1.000001	351.000000	2309.000000	969834.250000	217435.000000	44135195.750000	41325.250000	44421.500000	0.000044	993909.679849	0.224198	0.210862	0.207817	18511.137123	18164.120500	15851.901971	1.863819	15853.765790	0.872717	3841.977035	3840.606992	1.366011	1.456145	0.080789	0.038982	0.027980	447975.638878	24854.463574	0.006899	0.004952	0.798553	0.048242	245670.708754	0.008538	27556922.539149	6675720.505521	0.242252	1062473.075501	4385816.964219	4512675.423715	10206267.607092	2472489.076119	28353998.379355	10501480.881243 
	10.726387	48.500000	48.452773	1.000001	351.000000	2309.000000	968892.250000	217438.500000	44150089.000000	41342.875000	44429.875000	0.000044	992991.285658	0.224420	0.211082	0.208028	18528.257637	18180.151136	15868.040535	1.863819	15869.904354	0.872835	3849.397935	3848.027956	1.366011	1.455051	0.079696	0.038510	0.028451	447639.259503	24518.084199	0.006816	0.005036	0.798661	0.048196	245703.970383	0.008530	27584974.495539	6688619.581646	0.242473	1064526.025601	4390281.568206	4517497.969818	10216657.220570	2477266.511721	28384299.354177	10512703.464510 
	10.855347	48.787500	48.710693	1.000001	351.000000	2309.000000	968133.000000	217087.250000	44164383.750000	41356.250000	44441.000000	0.000044	992173.563345	0.224233	0.210896	0.207851	18543.528120	18195.866207	15883.858635	1.863819	15885.722453	0.872951	3849.343868	3847.973950	1.366011	1.454002	0.078647	0.038058	0.028903	447316.433870	24195.258566	0.006736	0.005116	0.798766	0.048158	245736.477450	0.008523	27612469.423394	6688525.708909	0.242228	1064511.085303	4394657.518417	4521747.290032	10226840.527183	2477231.744041	28410998.641664	10522592.089505 
	10.989767	49.062500	48.979533	1.000001	351.000000	2309.000000	966821.250000	216675.000000	44179301.000000	41378.375000	44453.625000	0.000044	990803.403848	0.224111	0.210775	0.207734	18569.171543	18221.551225	15909.650581	1.863819	15911.514400	0.873136	3852.573154	3851.203299	1.366011	1.452907	0.077552	0.037586	0.029375	446979.587351	23858.412047	0.006652	0.005199	0.798936	0.048092	245788.537490	0.008512	27657300.833131	6694138.944728	0.242039	1065404.458822	4401792.653230	4528892.273273	10243444.753012	2479310.720270	28455891.930945	10539219.233683 
	11.121847	49.300000	49.243693	1.000001	351.000000	2309.000000	965547.250000	216036.000000	44193916.750000	41392.500000	44466.750000	0.000044	989420.560368	0.223745	0.210411	0.207386	18595.124368	18248.442466	15936.646007	1.863819	15938.509826	0.873328	3851.610140	3850.240348	1.366011	1.451834	0.076479	0.037124	0.029837	446649.585756	23528.410452	0.006571	0.005281	0.799112	0.048028	245842.765599	0.008501	27704224.123985	6692465.147972	0.241568	1065138.066006	4409260.721000	4536088.535887	10260823.749624	2478690.795545	28501107.418288	10555965.710477 
	11.255747	49.550000	49.511494	1.000001	351.000000	2309.000000	964622.750000	215945.750000	44207796.000000	41408.625000	44482.750000	0.000044	988498.668062	0.223865	0.210531	0.207501	18612.466528	18265.063205	15953.365149	1.863819	15955.228967	0.873449	3857.332177	3855.962443	1.366011	1.450816	0.075461	0.036685	0.030276	446336.246667	23215.071363	0.006493	0.005359	0.799222	0.047982	245876.726755	0.008492	27733285.237891	6702411.260202	0.241674	1066721.037678	4413885.937266	4540956.159161	10271587.125145	2482374.540815	28531691.621548	10567293.193166 
	11.384707	49.850000	49.769414	1.000001	351.000000	2309.000000	963736.000000	215366.750000	44221672.000000	41409.875000	44496.625000	0.000044	987506.918812	0.223471	0.210138	0.207125	18631.158953	18284.918164	15973.317969	1.863819	15975.181787	0.873592	3854.334844	3852.965167	1.366011	1.449798	0.074442	0.036246	0.030715	446023.013308	22901.838003	0.006415	0.005436	0.799353	0.047938	245916.912368	0.008485	27767967.112177	6697201.413054	0.241184	1065891.865408	4419405.724622	4546127.189990	10284432.263769	2480444.967798	28564182.192213	10579326.737857 
	11.517050	50.137500	50.034101	1.000001	351.000000	2309.000000	962372.250000	215207.250000	44235916.750000	41426.000000	44509.750000	0.000044	986141.221136	0.223622	0.210289	0.207269	18656.961070	18309.754699	15998.254426	1.863819	16000.118245	0.873769	3862.344213	3860.974596	1.366011	1.448753	0.073397	0.035796	0.031166	445701.489312	22580.314008	0.006336	0.005516	0.799515	0.047870	245966.712031	0.008473	27811311.515955	6711123.355440	0.241309	1068107.609601	4426304.195274	4553352.906901	10300485.746650	2485601.242756	28609582.746510	10596141.757967 
	11.646787	50.225000	50.293575	1.000001	351.000000	2309.000000	961386.625000	215247.625000	44249748.125000	41456.625000	44517.750000	0.000044	985188.196639	0.223893	0.210558	0.207527	18675.008932	18326.511999	16015.108225	1.863819	16016.972043	0.873889	3870.850611	3869.481050	1.366011	1.447738	0.072383	0.035358	0.031603	445389.327969	22268.152665	0.006258	0.005593	0.799625	0.047821	246000.682443	0.008464	27840606.689454	6725909.224821	0.241586	1070460.851937	4430966.663251	4558437.452283	10311335.810909	2491077.490674	28641529.912653	10607974.041723 
	11.810588	50.587500	50.621175	1.000001	358.000000	2315.000000	961554.875000	215435.875000	44330379.125000	41526.000000	44595.750000	0.000044	985393.522342	0.224049	0.210714	0.207676	19043.476106	18688.563912	16377.712419	1.863819	16379.576238	0.876362	3950.485126	3949.115893	1.397294	1.473108	0.097752	0.032808	0.034154	453194.145912	30072.970608	0.005807	0.006045	0.817880	0.047826	251616.552340	0.008465	28470883.169419	6864330.039583	0.241100	1092491.191382	4531278.201089	4661117.799296	10544771.544229	2542344.459105	29286690.071414	10846922.248672 
	11.941628	50.812500	50.883255	1.000001	358.000000	2315.000000	960341.250000	215687.250000	44351572.750000	41552.500000	44612.875000	0.000044	984264.347756	0.224594	0.211256	0.208195	19065.323295	18707.999544	16397.290308	1.863819	16399.154126	0.876498	3964.779274	3963.410125	1.397294	1.471554	0.096199	0.032137	0.034824	452716.161141	29594.985837	0.005688	0.006164	0.818007	0.047766	251655.610754	0.008454	28504913.340570	6889176.189758	0.241684	1096445.575866	4536694.266751	4667310.550072	10557375.311322	2551546.736947	29325600.302925	10861333.445528 
	12.107508	51.187500	51.215016	1.000001	366.000000	2321.000000	963664.500000	216689.250000	44436717.250000	41623.000000	44703.250000	0.000044	987726.429547	0.224860	0.211520	0.208447	19423.044822	19059.032048	16748.882117	1.863819	16750.745936	0.878802	4044.459695	4043.090878	1.428576	1.496597	0.121242	0.029444	0.037517	460420.543661	37299.368357	0.005211	0.006640	0.838484	0.047929	257955.437856	0.008483	29116048.157443	7027676.806294	0.241368	1118488.616147	4633959.316703	4767032.172464	10783721.539794	2602843.261590	29952170.231892	11093396.382182 
	12.238288	51.500000	51.476576	1.000001	366.000000	2321.000000	962688.625000	217281.125000	44462621.625000	41645.125000	44725.125000	0.000044	986904.491826	0.225702	0.212358	0.209249	19439.221193	19071.679454	16761.695808	1.863819	16763.559626	0.878891	4063.192244	4061.823525	1.428576	1.494699	0.119344	0.028625	0.038337	459836.747846	36715.572542	0.005066	0.006785	0.838569	0.047881	257981.586489	0.008474	29138320.839105	7060237.783733	0.242301	1123670.852554	4637504.121277	4771695.784492	10791970.681150	2614902.882864	29981472.593678	11104249.108770 
	12.368028	51.687500	51.736057	1.000001	366.000000	2321.000000	962081.875000	217184.875000	44484978.875000	41669.250000	44748.750000	0.000044	986291.439754	0.225745	0.212400	0.209290	19451.304086	19083.404451	16773.562864	1.863819	16775.426683	0.878973	4066.503896	4065.135262	1.428576	1.493062	0.117706	0.027918	0.039044	459332.971965	36211.796661	0.004941	0.006910	0.838647	0.047851	258005.611023	0.008469	29158948.087093	7065994.225012	0.242327	1124587.017912	4640787.047156	4775102.132720	10799610.402627	2617034.898153	30002875.327769	11112176.047322 
	12.497510	51.912500	51.995019	1.000001	366.000000	2321.000000	961349.250000	216969.500000	44505912.250000	41694.125000	44771.375000	0.000044	985529.372675	0.225693	0.212348	0.209240	19466.344935	19098.407295	16788.697498	1.863819	16790.561317	0.879075	4068.720189	4067.351633	1.428576	1.491529	0.116173	0.027256	0.039706	458861.346538	35740.171233	0.004824	0.007028	0.838745	0.047814	258035.540706	0.008463	29185255.018834	7069846.707852	0.242240	1125200.159113	4644973.922064	4779315.655480	10809353.710679	2618461.743649	30029349.693041	11121981.367793 
	12.624909	52.325000	52.249818	1.000001	366.000000	2321.000000	960762.000000	216789.750000	44525696.000000	41707.125000	44787.125000	0.000044	984916.959113	0.225644	0.212299	0.209193	19478.448954	19110.509408	16800.923077	1.863819	16802.786896	0.879158	4070.369620	4069.001137	1.428576	1.490080	0.114725	0.026630	0.040332	458415.680218	35294.504914	0.004713	0.007138	0.838824	0.047785	258059.912885	0.008457	29206505.448776	7072713.866386	0.242162	1125656.481205	4648356.030352	4782710.141603	10817224.240287	2619523.654217	30050677.895268	11129880.701951 
	12.793129	52.612500	52.586258	1.000001	373.000000	2326.000000	965018.875000	218445.375000	44604257.875000	41772.500000	44872.500000	0.000044	989434.086216	0.226364	0.213016	0.209879	19760.360605	19385.078494	17075.972032	1.863819	17077.835850	0.880894	4142.978077	4141.609878	1.454645	1.510398	0.135043	0.024145	0.042817	464666.442560	41545.267255	0.004273	0.007578	0.856555	0.047995	263514.858259	0.008495	29684593.925305	7198921.952957	0.242514	1145743.106129	4724446.114351	4861390.578081	10994294.046409	2666267.389984	30545042.049324	11312978.536787 
	12.926249	52.900000	52.852498	1.000001	373.000000	2326.000000	964844.500000	218093.000000	44628838.250000	41795.750000	44898.250000	0.000044	989186.264477	0.226040	0.212693	0.209570	19765.311186	19391.235378	17082.275637	1.863819	17084.139455	0.880939	4138.022182	4136.654070	1.454645	1.508600	0.133244	0.023367	0.043594	464113.069504	40991.894200	0.004136	0.007716	0.856599	0.047986	263528.433234	0.008493	29695550.814066	7190307.797371	0.242134	1144372.121773	4726189.955977	4862762.491945	10998352.153358	2663076.961989	30553662.045190	11316171.127848 
	13.055211	53.200000	53.110421	1.000001	373.000000	2326.000000	964258.250000	217942.000000	44651283.750000	41824.125000	44916.250000	0.000044	988581.148949	0.226020	0.212674	0.209552	19777.409633	19403.216700	17094.389513	1.863819	17096.253331	0.881019	4140.216182	4138.848149	1.454645	1.506957	0.131602	0.022657	0.044304	463607.829696	40486.654391	0.004010	0.007841	0.856677	0.047956	263552.467413	0.008488	29716607.082565	7194121.532212	0.242091	1144979.096044	4729541.162537	4866162.424181	11006150.771320	2664489.456375	30575024.466381	11324083.135697 
	13.183927	53.450000	53.367854	1.000001	373.000000	2326.000000	962905.375000	217613.375000	44673087.875000	41846.000000	44933.500000	0.000044	987189.111661	0.225997	0.212650	0.209529	19805.297797	19430.754177	17122.054455	1.863819	17123.918273	0.881195	4145.651350	4144.283392	1.454645	1.505362	0.130007	0.021968	0.044994	463117.091240	39995.915936	0.003888	0.007963	0.856848	0.047889	263604.866738	0.008476	29764694.121838	7203569.039296	0.242017	1146482.712305	4737194.446474	4873954.640055	11023960.785866	2667988.533073	30623984.441455	11342216.459798 
	13.314170	53.725000	53.628340	1.000001	373.000000	2326.000000	962958.875000	217404.875000	44693406.375000	41858.625000	44955.500000	0.000044	987195.357878	0.225768	0.212423	0.209311	19805.172484	19431.539685	17122.957589	1.863819	17124.821408	0.881205	4141.377029	4140.009141	1.454645	1.503876	0.128520	0.021325	0.045636	462659.845532	39538.670227	0.003774	0.008077	0.856858	0.047891	263608.113938	0.008476	29766263.944901	7196139.561674	0.241755	1145300.275154	4737444.291376	4873919.483758	11024542.201815	2665236.874694	30623763.547752	11342134.647315 
	13.441570	53.900000	53.883140	1.000001	373.000000	2326.000000	962151.250000	217011.750000	44713572.250000	41886.000000	44969.750000	0.000044	986321.006323	0.225548	0.212205	0.209103	19822.729327	19449.686644	17141.220189	1.863819	17143.084008	0.881322	4141.004775	4139.636955	1.454645	1.502401	0.127046	0.020687	0.046274	462206.087482	39084.912178	0.003661	0.008190	0.856972	0.047851	263643.045746	0.008469	29798007.888957	7195492.629981	0.241476	1145197.312859	4742496.492983	4878806.193254	11036299.218132	2664997.270363	30654467.673382	11353506.545697 
	13.571050	54.150000	54.142100	1.000001	373.000000	2326.000000	961470.000000	216856.000000	44733116.750000	41908.000000	44985.000000	0.000044	985622.181993	0.225546	0.212203	0.209101	19836.784008	19463.527280	17155.171855	1.863819	17157.035673	0.881412	4143.918987	4142.551233	1.454645	1.500972	0.125616	0.020069	0.046892	461766.360941	38645.185637	0.003552	0.008300	0.857059	0.047817	263669.995235	0.008463	29822258.592426	7200558.210807	0.241449	1146003.524448	4746356.109256	4882747.217901	11045280.960158	2666873.411410	30679229.881155	11362677.733761 
	13.773330	54.562500	54.546660	1.000001	388.000000	2338.000000	964927.750000	218985.500000	44890690.500000	42046.500000	45147.875000	0.000044	989464.608731	0.226945	0.213593	0.210431	20554.379105	20164.061358	17856.563447	1.863819	17858.427265	0.885574	4321.729350	4320.362104	1.517211	1.552019	0.176663	0.015085	0.051877	477470.797026	54349.621722	0.002670	0.009182	0.895735	0.047984	275568.481255	0.008493	31041413.336431	7509628.023272	0.241923	1195193.473896	4940390.459452	5082907.173251	11496819.754234	2781343.712323	31936872.967951	11828471.469611 
	13.904110	54.787500	54.808221	1.000001	388.000000	2338.000000	963869.375000	219495.125000	44924582.875000	42079.875000	45180.500000	0.000044	988545.538638	0.227723	0.214367	0.211171	20573.488913	20179.640764	17872.318541	1.863819	17874.182359	0.885671	4340.748693	4339.381551	1.517211	1.549543	0.174187	0.014013	0.052949	476709.012246	53587.836942	0.002480	0.009371	0.895833	0.047932	275598.677006	0.008484	31068798.747672	7542687.513821	0.242774	1200455.051065	4944748.979567	5088382.336318	11506962.499138	2793587.968082	31971274.459340	11841212.762719 
	14.033591	55.025000	55.067182	1.000001	388.000000	2338.000000	964479.875000	219671.875000	44952786.625000	42106.000000	45208.750000	0.000044	989180.045263	0.227762	0.214406	0.211208	20560.292109	20166.493593	17859.315208	1.863819	17861.179026	0.885604	4338.698276	4337.331219	1.517211	1.547482	0.172127	0.013121	0.053841	476075.186196	52954.010892	0.002322	0.009529	0.895765	0.047963	275577.705175	0.008489	31046196.430751	7539123.639144	0.242836	1199887.843243	4941151.711953	5084752.803913	11498591.270649	2792268.014498	31948469.416595	11832766.450591 
	14.164371	55.225000	55.328741	1.000001	388.000000	2338.000000	963408.000000	219262.500000	44979887.750000	42134.625000	45233.125000	0.000044	988044.036655	0.227590	0.214235	0.211045	20583.931408	20190.465661	17883.423468	1.863819	17885.287286	0.885747	4340.416913	4339.049937	1.517211	1.545503	0.170148	0.012263	0.054698	475466.221572	52345.046268	0.002171	0.009681	0.895910	0.047909	275622.064433	0.008479	31088101.267026	7542111.103472	0.242604	1200363.312581	4947821.068502	5091346.129277	11514111.580380	2793374.482767	31989896.534468	11848109.827581 
	14.296971	55.562500	55.593942	1.000001	388.000000	2338.000000	963923.625000	219050.375000	45004716.875000	42158.625000	45259.875000	0.000044	988499.783319	0.227249	0.213895	0.210720	20574.441211	20182.545824	17875.626666	1.863819	17877.490485	0.885708	4331.822923	4330.456020	1.517211	1.543690	0.168334	0.011478	0.055483	474908.378179	51787.202875	0.002032	0.009820	0.895870	0.047934	275610.011236	0.008484	31074548.912087	7527173.208703	0.242230	1197985.874673	4945664.145932	5088689.811756	11509092.189662	2787841.929149	31973206.386027	11841928.291121 
	14.425671	55.800000	55.851342	1.000001	388.000000	2338.000000	962438.500000	218315.750000	45028685.750000	42180.500000	45278.375000	0.000044	986888.865567	0.226836	0.213485	0.210328	20608.025269	20217.306097	17910.504135	1.863819	17912.367953	0.885910	4330.982511	4329.615677	1.517211	1.541939	0.166584	0.010720	0.056241	474369.923883	51248.748579	0.001897	0.009954	0.896075	0.047860	275672.957027	0.008471	31135172.723098	7525712.528882	0.241711	1197753.400443	4955312.717480	5098013.077297	11531545.452999	2787300.936623	32031786.237494	11863624.532405 
	14.555411	56.137500	56.110823	1.000001	388.000000	2338.000000	962221.250000	218135.750000	45051789.250000	42201.750000	45302.250000	0.000044	986637.187308	0.226700	0.213350	0.210199	20613.282107	20223.042763	17916.352299	1.863819	17918.216117	0.885948	4329.473413	4328.106645	1.517211	1.540253	0.164897	0.009989	0.056972	473850.966254	50729.790949	0.001768	0.010084	0.896113	0.047849	275684.742380	0.008469	31145337.966887	7523089.538955	0.241548	1197335.938961	4956930.564995	5099487.619057	11535310.358106	2786329.458872	32041051.063952	11867055.949612 
	14.688531	56.437500	56.377063	1.000001	388.000000	2338.000000	961799.500000	217860.000000	45074145.000000	42229.125000	45320.750000	0.000044	986164.924239	0.226513	0.213164	0.210020	20623.153571	20233.534267	17926.950320	1.863819	17928.814138	0.886012	4327.944628	4326.577923	1.517211	1.538620	0.163265	0.009282	0.057679	473348.856445	50227.681141	0.001643	0.010209	0.896178	0.047828	275704.781042	0.008465	31163759.385138	7520432.323481	0.241320	1196913.030319	4959862.422446	5102238.337410	11542133.105607	2785345.304993	32058334.350787	11873457.166958 
	14.855712	56.775000	56.711423	1.000001	396.000000	2344.000000	965031.250000	218782.750000	45163352.500000	42303.000000	45415.625000	0.000044	989520.694667	0.226711	0.213360	0.210208	20976.991695	20580.966299	18274.793977	1.863819	18276.657795	0.887957	4406.580400	4405.213939	1.548493	1.563392	0.188037	0.006460	0.060501	480969.709795	57848.534491	0.001143	0.010708	0.916663	0.047986	282006.835987	0.008493	31768379.185555	7657116.984055	0.241030	1218667.052461	5056090.576145	5200884.665030	11766066.365021	2835969.253354	32678147.998085	12103017.777068 
	14.987272	56.950000	56.974544	1.000001	396.000000	2344.000000	963829.000000	218989.750000	45191103.750000	42336.250000	45440.500000	0.000044	988394.077201	0.227208	0.213855	0.210682	21000.902244	20602.396791	18296.348143	1.863819	18298.211961	0.888079	4421.417515	4420.051128	1.548493	1.561367	0.186012	0.005583	0.061379	480346.722237	57225.546933	0.000988	0.010864	0.916790	0.047926	282045.753190	0.008483	31805844.510332	7682906.898230	0.241556	1222771.641532	5062053.363055	5207643.875857	11779942.411234	2845521.073419	32720617.405885	12118747.187365 
	15.117532	57.300000	57.235064	1.000001	396.000000	2344.000000	964088.000000	218841.500000	45216561.000000	42358.625000	45466.625000	0.000044	988613.814321	0.226993	0.213641	0.210477	20996.234417	20598.711481	18292.774458	1.863819	18294.638277	0.888064	4416.206959	4414.840638	1.548493	1.559510	0.184154	0.004777	0.062184	479775.294090	56654.118786	0.000846	0.011006	0.916775	0.047939	282041.115284	0.008485	31799632.753226	7673850.055361	0.241319	1221330.201363	5061064.731989	5206344.560452	11777641.760454	2842166.687171	32712453.559955	12115723.540724 
	15.251953	57.500000	57.503905	1.000001	396.000000	2344.000000	962475.125000	218185.875000	45242359.875000	42383.375000	45488.000000	0.000044	986895.861929	0.226692	0.213342	0.210191	21032.783898	20635.957392	18330.131710	1.863819	18331.995528	0.888272	4418.023980	4416.657725	1.548493	1.557627	0.182272	0.003961	0.063000	479196.256226	56075.080921	0.000701	0.011150	0.916989	0.047859	282106.986671	0.008471	31864566.907941	7677008.505389	0.240926	1221832.883899	5071399.315501	5216509.044700	11801691.447386	2843336.483477	32776318.948632	12139377.388382 
	15.383772	57.787500	57.767545	1.000001	396.000000	2344.000000	962895.000000	218489.250000	45264607.500000	42406.625000	45511.750000	0.000044	987372.439047	0.226909	0.213557	0.210397	21022.631960	20625.050393	18319.319283	1.863819	18321.183102	0.888217	4420.132166	4418.765967	1.548493	1.556005	0.180649	0.003258	0.063704	478696.970040	55575.794736	0.000577	0.011275	0.916933	0.047880	282089.679836	0.008474	31845772.811545	7680673.039553	0.241183	1222416.112163	5068408.144528	5213737.840628	11794730.670943	2844693.718353	32758906.946128	12132928.498566 
	15.512733	58.112500	58.025466	1.000001	396.000000	2344.000000	961226.625000	217803.625000	45288123.625000	42438.000000	45527.500000	0.000044	985593.751843	0.226589	0.213240	0.210093	21060.571209	20663.745308	18358.112714	1.863819	18359.976532	0.888431	4421.864826	4420.498686	1.548493	1.554289	0.178934	0.002514	0.064448	478169.261533	55048.086228	0.000445	0.011407	0.917153	0.047796	282157.667244	0.008459	31913203.324844	7683684.840461	0.240768	1222895.454786	5079140.035533	5224283.376109	11819704.935128	2845809.200171	32825166.552211	12157469.093411 
	15.641693	58.362500	58.283386	1.000001	396.000000	2344.000000	960633.125000	217076.625000	45309945.375000	42454.500000	45552.375000	0.000044	984854.436944	0.225972	0.212626	0.209506	21076.381052	20681.917638	18376.375127	1.863819	18378.238946	0.888534	4413.033083	4411.666996	1.548493	1.552698	0.177342	0.001823	0.065138	477679.616360	54558.441055	0.000323	0.011529	0.917259	0.047766	282190.181254	0.008454	31944946.944567	7668333.649579	0.240048	1220452.238810	5084192.185522	5228624.469833	11831461.831321	2840123.573918	32852442.470118	12167571.285229 
	15.806013	58.712500	58.612026	1.000001	405.000000	2350.000000	967459.125000	218708.125000	45391522.375000	42519.375000	45635.750000	0.000044	991872.170437	0.226064	0.212718	0.209594	21402.880160	21002.958706	18697.741591	1.863819	18699.605409	0.890253	4483.709395	4482.343500	1.579776	1.578031	0.202676	0.000757	0.066205	485473.459474	62352.284169	0.000134	0.011718	0.939921	0.048103	289161.992332	0.008514	32503544.243426	7791183.133863	0.239703	1240004.326002	5173095.636407	5319636.189808	12038349.719787	2885623.382912	33424286.424840	12379365.342533 
	15.934713	58.900000	58.869426	1.000001	405.000000	2350.000000	966909.750000	219206.500000	45419660.000000	42540.750000	45665.250000	0.000044	991446.395065	0.226708	0.213358	0.210206	21412.071600	21009.237702	18704.128663	1.863819	18705.992482	0.890291	4498.558897	4497.193067	1.579776	1.575980	0.200625	0.001647	0.065315	484842.329845	61721.154541	0.000291	0.011560	0.939961	0.048076	289174.315834	0.008509	32514646.215131	7816994.562964	0.240415	1244112.339277	5174862.568682	5322313.229930	12042461.561160	2895183.171468	33441106.777326	12385595.102713 
	16.062893	59.200000	59.125787	1.000001	405.000000	2350.000000	967364.250000	219884.250000	45444958.250000	42568.750000	45688.750000	0.000044	992039.654236	0.227302	0.213949	0.210771	21399.266761	20994.071830	18689.058141	1.863819	18690.921959	0.890216	4507.751070	4506.385296	1.579776	1.574136	0.198780	0.002447	0.064514	484274.936827	61153.761523	0.000433	0.011418	0.939882	0.048099	289150.051253	0.008513	32488450.721548	7832972.441662	0.241100	1246655.295638	5170693.429694	5318855.137154	12032759.526499	2901100.904319	33419378.922390	12377547.749033 
	16.196794	59.325000	59.393587	1.000001	405.000000	2350.000000	965591.750000	219062.500000	45470754.500000	42594.750000	45718.500000	0.000044	990129.186811	0.226869	0.213518	0.210359	21440.556930	21036.586847	18731.668609	1.863819	18733.532428	0.890443	4507.802707	4506.436989	1.579776	1.572255	0.196900	0.003263	0.063698	483696.421148	60575.245843	0.000578	0.011274	0.940121	0.048010	289223.584977	0.008497	32562515.987772	7833062.295101	0.240555	1246669.596245	5182481.273587	5330318.680275	12060191.106582	2901134.183371	33491406.545155	12404224.646354 
	16.330694	59.612500	59.661387	1.000001	405.000000	2350.000000	966172.250000	218967.000000	45493768.500000	42612.750000	45738.750000	0.000044	990674.196575	0.226634	0.213284	0.210135	21428.761617	21025.989907	18721.155313	1.863819	18723.019131	0.890391	4500.587979	4499.222311	1.579776	1.570578	0.195222	0.003991	0.062970	483180.339765	60059.164460	0.000706	0.011145	0.940067	0.048039	289206.943898	0.008503	32544241.837139	7820521.783536	0.240304	1244673.713422	5179572.854487	5327024.273253	12053422.902644	2896489.549458	33470707.158962	12396558.207023 
	16.458614	59.837500	59.917228	1.000001	405.000000	2350.000000	965192.500000	218790.250000	45517044.750000	42633.875000	45760.500000	0.000044	989679.612577	0.226680	0.213330	0.210180	21450.296569	21046.986831	18742.235382	1.863819	18744.099201	0.890505	4506.084434	4504.718815	1.579776	1.568881	0.193526	0.004727	0.062234	482658.413508	59537.238204	0.000837	0.011015	0.940187	0.047990	289243.740964	0.008494	32580883.090252	7830075.774614	0.240327	1246194.277124	5185404.486422	5333049.771391	12066993.737130	2900028.064672	33508566.510325	12410580.189009 
	16.587834	60.200000	60.175668	1.000001	405.000000	2350.000000	964031.000000	218023.500000	45539496.500000	42664.000000	45775.750000	0.000044	988377.466110	0.226158	0.212811	0.209683	21478.556448	21077.060604	18772.387974	1.863819	18774.251793	0.890665	4501.557429	4500.191857	1.579776	1.567245	0.191889	0.005437	0.061524	482155.008493	59033.833189	0.000962	0.010889	0.940356	0.047932	289295.696954	0.008484	32633294.148523	7822207.042276	0.239700	1244941.930468	5193745.958810	5340868.608653	12086405.240194	2897113.719361	33557693.752644	12428775.463942 
	16.716534	60.400000	60.433068	1.000001	405.000000	2350.000000	964160.250000	218325.250000	45560177.250000	42680.375000	45797.625000	0.000044	988570.130273	0.226441	0.213092	0.209952	21474.370455	21071.720154	18767.118925	1.863819	18768.982743	0.890640	4506.358584	4504.993054	1.579776	1.565738	0.190382	0.006091	0.060870	481691.340422	58570.165118	0.001078	0.010773	0.940330	0.047939	289287.797755	0.008485	32624135.517317	7830552.455099	0.240023	1246270.143119	5192288.318537	5339760.973343	12083013.154562	2900204.613000	33550734.269227	12426197.877492 
	16.846274	60.700000	60.692548	1.000001	405.000000	2350.000000	963539.375000	218260.375000	45581495.625000	42699.625000	45822.000000	0.000044	987950.261132	0.226519	0.213170	0.210027	21487.844109	21084.645138	18780.116306	1.863819	18781.980124	0.890711	4510.786668	4509.421181	1.579776	1.564184	0.188829	0.006766	0.060196	481213.404196	58092.228892	0.001197	0.010654	0.940404	0.047908	289310.685539	0.008479	32646727.488845	7838249.399223	0.240093	1247495.148853	5195883.939631	5343543.212189	12091380.551424	2903055.333046	33574498.795593	12434999.553923 
	16.975235	60.925000	60.950470	1.000001	405.000000	2350.000000	962201.000000	217369.250000	45602686.750000	42722.500000	45834.250000	0.000044	986448.252696	0.225908	0.212563	0.209445	21520.562422	21119.495719	18815.037639	1.863819	18816.901458	0.890894	4505.385795	4504.020351	1.579776	1.562640	0.187285	0.007436	0.059525	480738.347780	57617.172476	0.001316	0.010535	0.940598	0.047841	289370.346033	0.008467	32707427.545336	7828861.707565	0.239360	1246001.052505	5205544.646015	5352589.437319	12113862.053828	2899578.410209	33631337.949442	12456051.092386 
	17.140075	61.300000	61.280149	1.000001	413.000000	2356.000000	963770.125000	217668.625000	45684197.375000	42800.000000	45916.125000	0.000044	988044.778414	0.225851	0.212506	0.209391	21910.199200	21503.402603	19199.205404	1.863819	19201.069222	0.892854	4586.355889	4584.990599	1.611059	1.587984	0.212629	0.010014	0.056947	488535.268152	65414.092847	0.001772	0.010079	0.961288	0.047916	295735.456915	0.008481	33375185.696197	7969603.717477	0.238788	1268400.821338	5311821.572325	5461161.878190	12361179.887480	2951705.080547	34313519.255088	12708710.835218 
	17.272415	61.562500	61.544830	1.000001	413.000000	2356.000000	963097.125000	218272.625000	45713309.125000	42829.375000	45947.000000	0.000044	987521.650906	0.226636	0.213286	0.210138	21921.805860	21511.375163	19207.266807	1.863819	19209.130625	0.892898	4604.921061	4603.555824	1.611059	1.585863	0.210508	0.010935	0.056026	487882.819961	64761.644657	0.001935	0.009916	0.961335	0.047883	295749.976699	0.008475	33389197.979410	8001873.682160	0.239655	1273536.741663	5314051.694696	5464525.711008	12366369.622004	2963656.919319	34334654.856769	12716538.835841 
	17.405795	61.800000	61.811591	1.000001	413.000000	2356.000000	962101.125000	218229.625000	45739126.625000	42855.750000	45969.375000	0.000044	986540.796903	0.226826	0.213475	0.210318	21943.601300	21531.995346	19227.963872	1.863819	19229.827690	0.893004	4613.434285	4612.069093	1.611059	1.583982	0.208627	0.011752	0.055210	487304.237229	64183.061925	0.002080	0.009772	0.961450	0.047833	295785.128878	0.008466	33425173.496618	8016671.396674	0.239839	1275891.869208	5319777.371554	5470642.681149	12379693.887636	2969137.554324	34373088.944133	12730773.683012 
	17.533455	62.150000	62.066910	1.000001	413.000000	2356.000000	961482.125000	217915.625000	45762177.625000	42881.875000	45991.625000	0.000044	985867.687022	0.226646	0.213296	0.210147	21958.583488	21547.543829	19243.579484	1.863819	19245.443302	0.893085	4612.893785	4611.528633	1.611059	1.582303	0.206948	0.012481	0.054481	486787.679935	63666.504631	0.002209	0.009643	0.961536	0.047802	295811.731353	0.008461	33452316.461352	8015731.971614	0.239617	1275742.355185	5324097.305140	5474808.733774	12389746.837538	2968789.619116	34399265.045510	12740468.535374 
	17.704536	62.512500	62.409071	1.000001	421.000000	2362.000000	963057.625000	218334.875000	45850375.125000	42960.000000	46078.750000	0.000044	987496.889469	0.226710	0.213360	0.210208	22347.001660	21929.701928	19625.981245	1.863819	19627.845064	0.894959	4696.424670	4695.059662	1.642342	1.607162	0.231807	0.015271	0.051691	494435.414153	71314.238848	0.002703	0.009149	0.982218	0.047877	302174.518051	0.008474	34117004.955960	8160925.116568	0.239204	1298850.543602	5429885.680871	5583070.055261	12635927.761467	3022564.857988	35079491.528858	12992404.269948 
	17.835316	62.712500	62.670631	1.000001	421.000000	2362.000000	963226.875000	218691.875000	45878109.125000	42987.500000	46105.875000	0.000044	987740.932084	0.227041	0.213689	0.210523	22341.480353	21922.776443	19619.128060	1.863819	19620.991879	0.894929	4702.176699	4700.811734	1.642342	1.605143	0.229787	0.016148	0.050814	493814.046931	70692.871627	0.002858	0.008994	0.982185	0.047886	302164.428522	0.008475	34105092.790601	8170923.334379	0.239581	1300441.808128	5427989.802373	5581596.742062	12631515.848371	3026267.901622	35070234.421683	12988975.711734 
	17.966616	63.112500	62.933231	1.000001	421.000000	2362.000000	963234.375000	218871.375000	45903453.125000	43009.125000	46130.375000	0.000044	987788.003559	0.227225	0.213872	0.210698	22340.415705	21920.896615	19617.312495	1.863819	19619.176314	0.894923	4705.811955	4704.447028	1.642342	1.603297	0.227942	0.016950	0.050012	493246.251239	70125.075935	0.003000	0.008852	0.982179	0.047887	302162.376246	0.008476	34101936.986179	8177242.180706	0.239788	1301447.482959	5427487.540898	5581342.719947	12630347.031918	3028608.215076	35068638.352397	12988384.574962 
	18.096356	63.325000	63.192712	1.000001	421.000000	2362.000000	962271.000000	218433.750000	45928306.000000	43037.625000	46156.625000	0.000044	986751.630645	0.226998	0.213646	0.210482	22363.879565	21945.023481	19641.500704	1.863819	19643.364522	0.895041	4706.030325	4704.665434	1.642342	1.601487	0.226132	0.017736	0.049226	492689.480135	69568.304831	0.003139	0.008713	0.982309	0.047838	302202.322398	0.008467	34143980.788159	8177621.813355	0.239504	1301507.903324	5434179.014509	5587864.026991	12645918.810429	3028748.819761	35109612.965460	13003560.357578 
	18.226884	63.637500	63.453768	1.000001	421.000000	2362.000000	961226.500000	218198.250000	45951832.000000	43060.375000	46173.250000	0.000044	985680.912164	0.227000	0.213648	0.210484	22388.172842	21968.935760	19665.469523	1.863819	19667.333341	0.895158	4711.213886	4709.849029	1.642342	1.599774	0.224419	0.018480	0.048482	492162.453242	69041.277938	0.003271	0.008581	0.982437	0.047786	302241.761273	0.008458	34185643.248229	8186631.906489	0.239476	1302941.903048	5440809.795718	5594646.444226	12661349.351196	3032085.891292	35152228.183538	13019343.771681 
	18.358956	63.800000	63.717913	1.000001	421.000000	2362.000000	961472.625000	218105.125000	45974076.875000	43078.500000	46200.000000	0.000044	985900.326694	0.226845	0.213494	0.210336	22383.190299	21964.728709	19661.314565	1.863819	19663.178384	0.895140	4706.909775	4705.544949	1.642342	1.598154	0.222799	0.019183	0.047778	491664.141718	68542.966413	0.003395	0.008456	0.982417	0.047798	302235.782362	0.008460	34178421.125113	8179150.580201	0.239307	1301751.213931	5439660.360035	5593251.384973	12658674.490783	3029315.029704	35143462.760792	13016097.318812 
	18.522757	64.037500	64.045513	1.000001	429.000000	2368.000000	963946.750000	218494.750000	46053370.750000	43152.000000	46275.625000	0.000044	988399.358869	0.226667	0.213317	0.210167	22750.855858	22327.590148	20024.350896	1.863819	20026.214714	0.896852	4780.994746	4779.630023	1.673624	1.623664	0.248308	0.021691	0.045270	499511.940813	76390.765508	0.003839	0.008012	1.003000	0.047918	308567.950862	0.008481	34809448.742087	8307924.821500	0.238669	1322246.254742	5540091.444946	5695695.600762	12892388.422995	3077009.193148	35787139.262138	13254496.023014
