Repository: greenteawarrior/MatSci

# matsci
Some useful jupyter notebooks (code and visualizations) from MatSci projects at Olin College. We analyzed firefighter jackets and various gluten-free breads.

File: FirefighterJacket/data/DMA/Nomex 1 Temperature Scan.txt (part 4 of 19)
1) DMA8000 Temperature Scan 
	Time     	Sample     	Program     	Frequency     	Raw Dynamic	Raw Static	In-Phase     	Out-Of-Phase	Zero Displacement	Min Displacement	Max Displacement	Spring     	C*     	Measured     	Corrected     	Corrected     	Stiffness*	Total     	Stiffness     	Inertia     	Sample     	Ratio of     	Total     	Sample     	Total Applied	Static Force	Static     	Static     	Static     	Static Stress	Static     	Static Strain	Static     	Dynamic Force	Displacement	Dynamic     	Dynamic     	Storage     	Loss Modulus	Tan Delta     	Loss Viscosity	Storage     	Complex     	Shear Storage	Shear Loss	Complex     	Shear Complex 
	          	Temperature	Temperature	          	Force     	Force     	Angle     	Angle     	               	               	               	Stiffness     	          	Tan Delta     	Total Tan Delta	Total Delta	          	Stiffness'	Less Spring	          	Stiffness'	Sample to Total	Stiffness''	Stiffness''	Static Force	          	Force Corrected	Displacement	Displacement Co	          	Stress Correcte	          	Strain Correcte	          	Amplitude     	Stress     	Strain     	Modulus     	          	          	               	Viscosity     	Viscosity     	Modulus     	Modulus     	Modulus     	Modulus      
	27.799568	82.562500	82.599136	1.000001	551.000000	2459.000000	964825.000000	220615.500000	48398039.500000	45387.625000	48563.625000	0.000044	989726.466992	0.228659	0.215297	0.212060	29181.614528	28655.070542	26349.460009	1.863819	26351.323828	0.919544	6199.551695	6198.185567	2.148078	1.927075	0.551719	0.095855	0.028893	592854.891854	169733.716550	0.016965	0.005114	1.320831	0.047914	406347.008813	0.008480	45803716.236320	10773649.732441	0.235213	1714678.251752	7289882.076206	7488825.154323	16964339.346785	3990240.641645	47053713.451912	17427301.278486 
	27.912392	82.800000	82.824783	1.000001	551.000000	2459.000000	964308.000000	220257.750000	48422838.500000	45416.625000	48588.125000	0.000044	989142.757795	0.228410	0.215050	0.211824	29198.835072	28673.533044	26367.820591	1.863819	26369.684409	0.919593	6196.445409	6195.079221	2.148078	1.925256	0.549901	0.096639	0.029678	592295.474567	169174.299263	0.017104	0.005253	1.320900	0.047888	406368.329017	0.008476	45835630.491559	10768250.300161	0.234932	1713818.906096	7294961.383659	7493573.035072	16976159.441318	3988240.851911	47083545.290108	17438350.107447 
	28.025264	83.087500	83.050528	1.000001	551.000000	2459.000000	964928.625000	219938.375000	48444966.125000	45438.000000	48609.875000	0.000044	989676.785694	0.227932	0.214575	0.211370	29183.079431	28660.828368	26355.023641	1.863819	26356.887460	0.919554	6179.994175	6178.627933	2.148078	1.923634	0.548278	0.097339	0.030378	591796.236858	168675.061554	0.017228	0.005377	1.320844	0.047919	406351.156901	0.008481	45813386.908627	10739654.766924	0.234422	1709267.789236	7291421.210287	7489086.702739	16967921.077269	3977649.913676	47055356.810381	17427909.929771 
	28.136470	83.250000	83.272941	1.000001	551.000000	2459.000000	967752.125000	220789.375000	48462867.625000	45434.625000	48625.000000	0.000044	992618.820875	0.228147	0.214788	0.211574	29096.583341	28574.234891	26268.354593	1.863819	26270.218411	0.919307	6167.354450	6165.988162	2.148078	1.922321	0.546965	0.097905	0.030944	591392.291104	168271.115799	0.017328	0.005477	1.320490	0.048060	406242.264358	0.008506	45662739.278518	10717684.392432	0.234714	1705771.098304	7267444.914284	7464945.453381	16912125.658710	3969512.737938	46903672.746958	17371730.647021 
	28.249560	83.450000	83.499120	1.000001	551.000000	2459.000000	967619.250000	220874.000000	48482735.250000	45461.250000	48646.750000	0.000044	992508.104172	0.228265	0.214906	0.211687	29099.829136	28576.733494	26270.768363	1.863819	26272.632182	0.919311	6171.289725	6169.923387	2.148078	1.920863	0.545508	0.098534	0.031572	590943.919914	167822.744610	0.017440	0.005588	1.320496	0.048053	406244.070174	0.008505	45666934.879549	10724524.577544	0.234842	1706859.746714	7268112.664398	7465844.352606	16913679.585018	3972046.139831	46909320.701832	17373822.482160 
	28.362650	83.700000	83.725300	1.000001	551.000000	2459.000000	967082.500000	220498.500000	48502519.250000	45483.500000	48667.625000	0.000044	991901.280526	0.228004	0.214646	0.211438	29117.631779	28595.842723	26289.792111	1.863819	26291.655929	0.919362	6167.958668	6166.592280	2.148078	1.919412	0.544056	0.099159	0.032198	590497.372696	167376.197392	0.017550	0.005699	1.320570	0.048026	406266.575123	0.008500	45700001.845703	10718734.465832	0.234546	1705938.222544	7273375.431346	7470757.350124	16925926.609520	3969901.654012	46940190.000108	17385255.555596 
	28.473884	83.962500	83.947767	1.000001	551.000000	2459.000000	966897.250000	219897.250000	48520276.250000	45501.625000	48678.500000	0.000044	991587.158355	0.227426	0.214071	0.210888	29126.855874	28608.360395	26302.232205	1.863819	26304.096024	0.919395	6154.137240	6152.770806	2.148078	1.918109	0.542753	0.099721	0.032760	590096.522926	166975.347622	0.017650	0.005798	1.320616	0.048017	406280.967549	0.008499	45721625.144893	10694710.061377	0.233909	1702114.622849	7276816.883571	7473236.122748	16933935.238849	3961003.726436	46955764.600175	17391023.925991 
	28.587479	84.200000	84.174959	1.000001	551.000000	2459.000000	965953.500000	219258.000000	48538913.250000	45526.500000	48697.125000	0.000044	990525.231746	0.226986	0.213634	0.210470	29158.082320	28641.764402	26335.553921	1.863819	26337.417740	0.919486	6148.771439	6147.404956	2.148078	1.916741	0.541386	0.100311	0.033349	589675.752236	166554.576932	0.017754	0.005903	1.320747	0.047969	406321.237107	0.008490	45779544.756184	10685383.171796	0.233410	1700630.203444	7286035.068708	7481874.772496	16955386.946735	3957549.322887	47010042.880342	17411126.992719 
	28.698969	84.400000	84.397938	1.000001	551.000000	2459.000000	965759.875000	218997.875000	48555431.625000	45541.500000	48715.625000	0.000044	990278.852351	0.226762	0.213412	0.210258	29165.336793	28650.243055	26343.958894	1.863819	26345.822713	0.919507	6144.189377	6142.822850	2.148078	1.915529	0.540173	0.100833	0.033872	589302.766092	166181.590788	0.017847	0.005995	1.320778	0.047959	406330.629231	0.008488	45794154.230918	10677418.582352	0.233161	1699362.600669	7288360.236986	7483851.160507	16960797.863303	3954599.474945	47022460.902295	17415726.260109 
	28.811509	84.600000	84.623018	1.000001	551.000000	2459.000000	965622.875000	219025.125000	48571950.125000	45546.500000	48726.250000	0.000044	990151.272334	0.226823	0.213472	0.210315	29169.094718	28653.594767	26347.236229	1.863819	26349.100048	0.919514	6146.641612	6145.275041	2.148078	1.914316	0.538961	0.101356	0.034394	588929.731669	165808.556365	0.017939	0.006087	1.320788	0.047953	406333.642684	0.008487	45799850.875315	10681680.966244	0.233225	1700040.979597	7289266.885383	7484888.179435	16962907.731598	3956178.135646	47028976.689544	17418139.514646 
	28.924582	84.800000	84.849164	1.000001	551.000000	2459.000000	966464.125000	218754.875000	48587378.375000	45563.250000	48745.500000	0.000044	990912.004291	0.226346	0.212997	0.209861	29146.701344	28634.309159	26327.880521	1.863819	26329.744340	0.919458	6128.828139	6127.461526	2.148078	1.913183	0.537828	0.101844	0.034882	588581.276831	165460.101527	0.018025	0.006174	1.320706	0.047994	406308.607821	0.008495	45766206.897350	10650717.620106	0.232720	1695113.013908	7283912.284226	7478555.094015	16950446.999018	3944710.229669	46989184.708763	17403401.743986 
	29.037388	85.100000	85.074777	1.000001	551.000000	2459.000000	967037.000000	218858.250000	48602193.750000	45576.375000	48761.125000	0.000044	991493.566778	0.226318	0.212970	0.209835	29129.605290	28617.598724	26311.102199	1.863819	26312.966018	0.919408	6124.456236	6123.089584	2.148078	1.912096	0.536740	0.102312	0.035351	588246.626248	165125.450944	0.018108	0.006257	1.320635	0.048023	406286.778163	0.008500	45737042.917029	10643118.335007	0.232702	1693903.551079	7279270.696274	7473760.172095	16939645.524825	3941895.679632	46959057.301942	17392243.445164 
	29.153679	85.325000	85.307357	1.000001	551.000000	2459.000000	966834.375000	218844.625000	48617580.125000	45589.500000	48778.125000	0.000044	991292.932777	0.226352	0.213004	0.209867	29135.501013	28623.220528	26316.652906	1.863819	26318.516725	0.919421	6126.619179	6125.252484	2.148078	1.910966	0.535610	0.102799	0.035838	587899.038386	164777.863082	0.018194	0.006343	1.320654	0.048013	406292.674903	0.008498	45746691.122647	10646877.876260	0.232735	1694501.900179	7280806.254674	7475391.388269	16943218.934314	3943288.102319	46969306.543559	17396039.460577 
	29.266485	85.537500	85.532969	1.000001	551.000000	2459.000000	965669.500000	218276.750000	48633166.000000	45609.000000	48791.500000	0.000044	990031.475672	0.226037	0.212690	0.209567	29172.624262	28661.708055	26355.067798	1.863819	26356.931616	0.919527	6125.870924	6124.504186	2.148078	1.909821	0.534466	0.103292	0.036331	587546.902399	164425.727095	0.018282	0.006430	1.320806	0.047954	406339.366716	0.008488	45813463.661368	10645577.187896	0.232368	1694294.889360	7291433.425856	7485695.463736	16967949.504210	3942806.365887	47034049.010424	17420018.152009 
	29.379024	85.800000	85.758048	1.000001	551.000000	2459.000000	965742.125000	218179.625000	48647709.375000	45620.875000	48803.000000	0.000044	990080.906171	0.225919	0.212573	0.209456	29171.167798	28660.962123	26354.253529	1.863819	26356.117348	0.919523	6122.342044	6120.975266	2.148078	1.908753	0.533398	0.103752	0.036791	587218.282179	164097.106875	0.018363	0.006512	1.320800	0.047958	406337.387706	0.008488	45812048.305016	10639443.240454	0.232241	1693318.642078	7291208.165075	7485255.141280	16967425.298154	3940534.533501	47031282.380645	17418993.474313 
	29.491581	86.062500	85.983161	1.000001	551.000000	2459.000000	966294.375000	218106.625000	48660834.125000	45631.000000	48818.625000	0.000044	990603.512524	0.225714	0.212370	0.209261	29155.778152	28646.976376	26340.205648	1.863819	26342.069467	0.919481	6113.478684	6112.111869	2.148078	1.907789	0.532434	0.104167	0.037206	586921.685573	163800.510269	0.018437	0.006585	1.320740	0.047985	406319.068227	0.008493	45787630.360717	10624036.935197	0.232029	1690866.654384	7287321.931618	7480915.116344	16958381.615080	3934828.494517	47004013.178132	17408893.769679 
	29.603604	86.200000	86.207208	1.000001	551.000000	2459.000000	966498.625000	217977.375000	48674076.875000	45642.750000	48827.500000	0.000044	990774.307367	0.225533	0.212189	0.209088	29150.752127	28643.080725	26336.246859	1.863819	26338.110678	0.919468	6107.448006	6106.081154	2.148078	1.906816	0.531461	0.104586	0.037625	586622.391956	163501.216652	0.018511	0.006659	1.320721	0.047995	406313.255229	0.008495	45780749.216702	10613554.382245	0.231834	1689198.305587	7286226.764401	7479471.330106	16955833.043223	3930946.067498	46994941.594468	17405533.923877 
	29.716160	86.425000	86.432320	1.000001	551.000000	2459.000000	966495.375000	217758.375000	48687501.375000	45647.625000	48840.625000	0.000044	990722.978324	0.225307	0.211965	0.208873	29152.262418	28645.895568	26338.997241	1.863819	26340.861060	0.919474	6101.583698	6100.216808	2.148078	1.905830	0.530474	0.105011	0.038049	586318.959333	163197.784029	0.018586	0.006734	1.320729	0.047995	406315.757582	0.008495	45785529.914481	10603361.010299	0.231588	1687575.981340	7286987.635482	7479846.354870	16957603.672030	3927170.744555	46997297.946420	17406406.646822 
	29.827916	86.650000	86.655833	1.000001	551.000000	2459.000000	965198.750000	217626.250000	48701424.500000	45673.000000	48852.125000	0.000044	989429.033176	0.225473	0.212130	0.209031	29190.386859	28682.551846	26375.586179	1.863819	26377.449997	0.919574	6114.183337	6112.816406	2.148078	1.904807	0.529451	0.105451	0.038490	586004.222805	162883.047501	0.018664	0.006812	1.320874	0.047931	406360.194303	0.008483	45849128.590993	10625261.558473	0.231744	1691061.559077	7297109.671204	7490493.892272	16981158.737405	3935282.058694	47064198.449983	17431184.611105 
	29.941825	86.900000	86.883651	1.000001	551.000000	2459.000000	965825.375000	217632.875000	48714243.125000	45673.750000	48863.625000	0.000044	990041.778550	0.225334	0.211991	0.208898	29172.320677	28665.538814	26358.510711	1.863819	26360.374530	0.919524	6106.543399	6105.176432	2.148078	1.903865	0.528509	0.105856	0.038895	585714.423485	162593.248181	0.018736	0.006884	1.320802	0.047962	406338.140120	0.008489	45819448.113376	10611981.799174	0.231604	1688948.021416	7292385.880220	7485414.968128	16970165.967917	3930363.629324	47032286.603145	17419365.408572 
	30.057546	87.125000	87.115092	1.000001	551.000000	2459.000000	965390.125000	217372.625000	48727173.625000	45692.875000	48876.375000	0.000044	989559.978752	0.225166	0.211824	0.208738	29186.524180	28680.543445	26373.451938	1.863819	26375.315757	0.919564	6104.938662	6103.571656	2.148078	1.902914	0.527559	0.106265	0.039304	585422.065289	162300.889985	0.018808	0.006956	1.320859	0.047940	406355.766944	0.008485	45845418.866611	10609192.388542	0.231412	1688504.073277	7296519.250699	7489341.705470	16979784.765411	3929330.514275	47056959.041061	17428503.348541 
	30.169836	87.400000	87.339672	1.000001	551.000000	2459.000000	965043.250000	217215.750000	48739898.000000	45704.125000	48891.000000	0.000044	989187.119012	0.225084	0.211743	0.208661	29197.525617	28691.881273	26384.726958	1.863819	26386.590777	0.919594	6105.022450	6103.655408	2.148078	1.901979	0.526624	0.106668	0.039707	585134.338360	162013.163056	0.018879	0.007028	1.320902	0.047922	406368.844473	0.008482	45865017.039663	10609337.965102	0.231317	1688527.242488	7299638.394345	7492385.797382	16987043.348023	3929384.431519	47076085.649789	17435587.277700 
	30.282411	87.612500	87.564821	1.000001	551.000000	2459.000000	964487.250000	217063.500000	48752578.750000	45721.500000	48900.750000	0.000044	988611.257494	0.225056	0.211715	0.208634	29214.533042	28708.833794	26401.616475	1.863819	26403.480293	0.919639	6107.840618	6106.473538	2.148078	1.901047	0.525692	0.107069	0.040108	584847.568915	161726.393610	0.018950	0.007099	1.320967	0.047895	406388.854698	0.008477	45894374.298416	10614236.422656	0.231275	1689306.855604	7304310.743490	7497113.650589	16997916.406821	3931198.675058	47105791.651125	17446589.500417 
	30.394699	87.900000	87.789397	1.000001	551.000000	2459.000000	964647.750000	216938.000000	48764467.000000	45726.500000	48911.875000	0.000044	988740.298271	0.224888	0.211548	0.208475	29210.720245	28706.052904	26398.776148	1.863819	26400.639966	0.919629	6102.437781	6101.070666	2.148078	1.900173	0.524818	0.107445	0.040484	584578.695097	161457.519792	0.019017	0.007165	1.320953	0.047903	406384.499835	0.008478	45889437.259085	10604845.182075	0.231096	1687812.194427	7303524.989899	7496011.424867	16996087.873735	3927720.437806	47098866.157173	17444024.502657 
	30.507243	88.087500	88.014485	1.000001	551.000000	2459.000000	965585.750000	217525.250000	48775865.500000	45732.250000	48927.625000	0.000044	989784.357823	0.225278	0.211936	0.208845	29179.907744	28673.353209	26366.019126	1.863819	26367.882945	0.919536	6106.624067	6105.256918	2.148078	1.899335	0.523980	0.107806	0.040844	584320.873734	161199.698430	0.019081	0.007229	1.320818	0.047950	406343.116000	0.008487	45832499.196578	10612121.699889	0.231541	1688970.287289	7294463.022979	7487443.584092	16974999.702436	3930415.444403	47045032.783256	17424086.216021 
	30.619778	88.300000	88.239556	1.000001	551.000000	2459.000000	965230.500000	216865.000000	48788061.500000	45741.625000	48938.250000	0.000044	989292.851665	0.224677	0.211338	0.208273	29194.405073	28691.186197	26383.790411	1.863819	26385.654229	0.919583	6093.198077	6091.830892	2.148078	1.898438	0.523083	0.108191	0.041230	584044.987553	160923.812249	0.019149	0.007297	1.320887	0.047932	406364.264860	0.008483	45863389.138366	10588784.660473	0.230877	1685256.085051	7299379.306012	7491396.820703	16986440.421617	3921772.096472	47069871.721124	17433285.822638 
	30.732851	88.550000	88.465702	1.000001	551.000000	2459.000000	965304.875000	217050.125000	48799323.625000	45752.750000	48945.500000	0.000044	989406.012950	0.224851	0.211512	0.208439	29191.066023	28686.868337	26379.415237	1.863819	26381.279056	0.919569	6097.280283	6095.913064	2.148078	1.897610	0.522255	0.108548	0.041586	583790.202378	160669.027073	0.019212	0.007360	1.320867	0.047935	406358.033600	0.008484	45855784.237419	10595880.267830	0.231070	1686385.385141	7298168.949393	7490471.659455	16983623.791637	3924400.099196	47064058.756963	17431132.872949 
	30.845924	88.775000	88.691848	1.000001	551.000000	2459.000000	965104.750000	217208.250000	48811508.250000	45761.375000	48956.000000	0.000044	989245.471226	0.225062	0.211721	0.208640	29195.803355	28690.310963	26382.795491	1.863819	26384.659310	0.919577	6104.052392	6102.685135	2.148078	1.896714	0.521359	0.108933	0.041972	583514.521002	160393.345698	0.019280	0.007429	1.320878	0.047926	406361.337528	0.008482	45861659.775108	10607651.442617	0.231297	1688258.824310	7299104.069519	7491804.727536	16985799.916707	3928759.793562	47072434.677376	17434235.065695 
	30.957931	88.987500	88.915861	1.000001	551.000000	2459.000000	964936.375000	216844.875000	48823638.875000	45775.500000	48971.000000	0.000044	989001.469975	0.224725	0.211385	0.208319	29203.006390	28699.398086	26391.820145	1.863819	26393.683964	0.919600	6096.317101	6094.949808	2.148078	1.895822	0.520466	0.109317	0.042355	583240.034107	160118.858802	0.019348	0.007497	1.320911	0.047917	406371.627743	0.008481	45877346.375599	10594205.941799	0.230925	1686118.908088	7301600.667550	7493755.352330	16991609.768741	3923779.978444	47084690.824131	17438774.379308 
	31.070737	89.200000	89.141474	1.000001	551.000000	2459.000000	964435.125000	216242.375000	48835460.125000	45788.875000	48975.500000	0.000044	988380.430340	0.224217	0.210880	0.207835	29221.355827	28720.485769	26412.846592	1.863819	26414.710411	0.919657	6086.234178	6084.866848	2.148078	1.894952	0.519597	0.109691	0.042729	582972.521308	159851.346004	0.019414	0.007563	1.320993	0.047892	406396.770482	0.008476	45913894.422703	10576679.801052	0.230359	1683329.538364	7307417.465299	7498796.459892	17005146.082482	3917288.815204	47116365.062185	17450505.578587 
	31.183543	89.387500	89.367087	1.000001	551.000000	2459.000000	964046.500000	216283.000000	48846447.750000	45796.250000	48990.250000	0.000044	988010.116472	0.224349	0.211012	0.207961	29232.308218	28730.522941	26422.826529	1.863819	26424.690347	0.919683	6092.178189	6090.810826	2.148078	1.894144	0.518788	0.110038	0.043077	582723.849898	159602.674594	0.019476	0.007624	1.321030	0.047872	406408.292784	0.008473	45931241.489260	10587011.587480	0.230497	1684973.891943	7310178.334503	7501856.056921	17011570.921948	3921115.402771	47135589.092512	17457625.589819 
	31.295033	89.600000	89.590066	1.000001	551.000000	2459.000000	963985.250000	216206.750000	48857180.250000	45806.500000	48997.750000	0.000044	987933.662228	0.224284	0.210948	0.207900	29234.570449	28733.135909	26425.383294	1.863819	26427.247112	0.919688	6090.872231	6089.504834	2.148078	1.893354	0.517999	0.110378	0.043416	582480.930608	159359.755304	0.019536	0.007684	1.321038	0.047869	406410.655889	0.008472	45935685.643181	10584741.520357	0.230425	1684612.599825	7310885.643007	7502464.161635	17013216.904882	3920274.637169	47139409.930141	17459040.714867 
	31.407306	89.800000	89.814612	1.000001	551.000000	2459.000000	963404.125000	216057.125000	48869249.125000	45818.250000	49010.625000	0.000044	987333.879359	0.224264	0.210928	0.207880	29252.329786	28750.786080	26442.969915	1.863819	26444.833734	0.919736	6094.056513	6092.689079	2.148078	1.892466	0.517111	0.110759	0.043798	582207.737908	159086.562604	0.019603	0.007752	1.321105	0.047840	406431.464994	0.008467	45966254.605534	10590276.355612	0.230392	1685493.495518	7315750.840616	7507402.925474	17024538.742790	3922324.576153	47170441.123112	17470533.749301 
	31.533455	90.100000	90.066911	1.000001	551.000000	2459.000000	963014.000000	215858.750000	48882000.750000	45830.000000	49020.250000	0.000044	986909.805477	0.224149	0.210813	0.207771	29264.899474	28763.870107	26455.986397	1.863819	26457.850216	0.919770	6093.532173	6092.164699	2.148078	1.891528	0.516173	0.111163	0.044201	581919.060449	158797.885145	0.019675	0.007823	1.321155	0.047821	406446.560303	0.008464	45988879.778365	10589364.881397	0.230259	1685348.430005	7319351.745858	7510879.396590	17032918.436431	3921986.993110	47192284.452655	17478623.871354 
	31.662934	90.387500	90.325869	1.000001	551.000000	2459.000000	962860.750000	215650.500000	48894572.250000	45845.375000	49032.375000	0.000044	986714.731845	0.223969	0.210634	0.207599	29270.685149	28770.639760	26462.689055	1.863819	26464.552874	0.919786	6089.778303	6088.410789	2.148078	1.890603	0.515247	0.111560	0.044599	581634.430495	158513.255190	0.019745	0.007894	1.321178	0.047813	406453.873011	0.008462	46000530.299125	10582839.857065	0.230059	1684309.940952	7321205.982358	7512453.461640	17037233.444120	3919570.317432	47202174.602882	17482286.889956 
	31.826476	90.662500	90.652951	1.000001	562.000000	2468.000000	956424.250000	214707.500000	48971482.250000	45937.000000	49105.500000	0.000044	980227.859502	0.224490	0.211152	0.208095	30052.608631	29539.605599	27231.236323	1.863819	27233.100142	0.921860	6268.755711	6267.387949	2.195003	1.931864	0.556509	0.113993	0.047032	594328.403767	171207.228463	0.020176	0.008324	1.350592	0.047488	415502.904674	0.008405	47336414.643919	10893936.905322	0.230139	1733822.534741	7533818.410807	7730754.195354	17532005.423674	4034791.446416	48573799.652057	17990296.167429 
	32.032672	90.950000	91.065344	1.000001	593.000000	2491.000000	952172.500000	215813.500000	49159680.250000	46136.625000	49286.000000	0.000044	976323.684307	0.226654	0.213304	0.210154	31837.119698	31288.318150	28978.861668	1.863819	28980.725486	0.926192	6709.550951	6708.182544	2.314920	2.037910	0.662554	0.119946	0.052984	626952.710238	203831.534934	0.021229	0.009378	1.431788	0.047264	440482.457420	0.008365	50374126.749203	11660123.481282	0.231470	1855764.819038	8017284.925068	8229260.029511	18657083.981186	4318564.252327	51706006.665991	19150372.839256 
	32.212854	91.337500	91.425708	1.000001	628.000000	2518.000000	947533.000000	218038.500000	49396583.250000	46393.500000	49521.500000	0.000044	972296.031860	0.230112	0.216742	0.213441	33855.874190	33258.647933	30947.696474	1.863819	30949.560292	0.930520	7249.528182	7248.158890	2.455692	2.161186	0.785830	0.127439	0.060478	664877.946587	241756.771283	0.022556	0.010704	1.523380	0.047021	468660.076623	0.008322	53796343.839559	12598707.192582	0.234193	2005144.937863	8561947.259870	8793608.309598	19924571.792429	4666187.849104	55251914.296506	20463671.961669 
	32.391765	91.800000	91.783531	1.000001	669.000000	2548.000000	955897.875000	221944.875000	49672409.875000	46646.750000	49805.250000	0.000044	981325.774128	0.232185	0.218804	0.215409	35734.344005	35098.741253	32785.873074	1.863819	32787.736892	0.934107	7725.831222	7724.460794	2.612105	2.297176	0.921821	0.136164	0.069202	706714.730955	283593.555651	0.024100	0.012248	1.629093	0.047423	501182.289144	0.008394	56991451.604831	13426612.362754	0.235590	2136910.033728	9070464.051595	9318782.248960	21107945.038826	4972819.393612	58551682.089974	21685808.181472 
	32.571758	92.137500	92.143516	1.000001	700.000000	2572.000000	956687.500000	222536.000000	49926184.250000	46904.000000	50058.875000	0.000044	982228.712649	0.232611	0.219227	0.215813	37355.823641	36697.142830	34382.345326	1.863819	34384.209145	0.936925	8095.522160	8094.150589	2.737236	2.403463	1.028108	0.144191	0.077229	739413.432747	316292.257443	0.025520	0.013669	1.709723	0.047450	525987.629072	0.008398	59766430.293318	14069204.993011	0.235403	2239181.746212	9512115.276983	9772117.065159	22135714.923451	5210816.664078	61400071.002739	22740767.038051 
	32.750685	92.500000	92.501369	1.000001	732.000000	2596.000000	963108.750000	223592.250000	50175198.750000	47134.500000	50311.500000	0.000044	988722.387016	0.232157	0.218776	0.215382	38806.959293	38134.793977	35817.950337	1.863819	35819.814156	0.939249	8397.387845	8396.015062	2.862367	2.510051	1.134695	0.152067	0.085106	772204.447794	349083.272490	0.026915	0.015063	1.792317	0.047758	551397.177516	0.008453	62261790.487793	14593904.045223	0.234396	2322690.127854	9909263.872121	10177838.666306	23059922.402886	5405149.646379	63949297.025276	23684924.824176 
	32.862458	92.800000	92.724915	1.000001	732.000000	2596.000000	965608.750000	223864.250000	50238950.750000	47191.250000	50374.125000	0.000044	991219.178842	0.231837	0.218458	0.215079	38709.208058	38040.736885	35723.345213	1.863819	35725.209032	0.939084	8364.376609	8363.003500	2.862367	2.505294	1.129939	0.154084	0.087122	770741.169057	347619.993752	0.027271	0.015420	1.792002	0.047882	551300.542638	0.008475	62097348.416946	14536523.543351	0.234093	2313557.744579	9883092.124426	10150273.857261	22999017.932202	5383897.608648	63776102.084887	23620778.549958 
	32.974997	93.000000	92.949995	1.000001	732.000000	2596.000000	967754.750000	222743.500000	50289868.750000	47234.750000	50428.250000	0.000044	993057.864850	0.230165	0.216796	0.213492	38637.536425	37983.256668	35665.420241	1.863819	35667.284059	0.938980	8288.055051	8286.681679	2.862367	2.501493	1.126137	0.155694	0.088733	769571.638906	346450.463602	0.027557	0.015705	1.791804	0.047988	551239.553883	0.008493	61996663.570011	14403861.402297	0.232333	2292443.925794	9867067.646036	10129872.806919	22961727.248152	5334763.482332	63647918.403588	23573303.112440 
	33.087287	93.162500	93.174574	1.000001	732.000000	2596.000000	968954.375000	221964.375000	50332185.375000	47274.125000	50468.500000	0.000044	994052.697094	0.229076	0.215713	0.212457	38598.868588	37953.670223	35635.459418	1.863819	35637.323237	0.938923	8240.167597	8238.794004	2.862367	2.498331	1.122976	0.157033	0.090071	768599.107899	345477.932594	0.027793	0.015942	1.791695	0.048047	551205.839800	0.008504	61944585.844651	14320623.326048	0.231184	2279196.185000	9858779.225186	10118807.393200	22942439.201723	5303934.565203	63578392.303612	23547552.705041 
	33.199043	93.412500	93.398087	1.000001	732.000000	2596.000000	970502.875000	221958.125000	50367655.375000	47305.625000	50505.375000	0.000044	995560.766421	0.228704	0.215343	0.212104	38540.399260	37898.780968	35580.253041	1.863819	35582.116860	0.938826	8214.058181	8212.684399	2.862367	2.495680	1.120325	0.158155	0.091193	767783.528755	344662.353451	0.027992	0.016140	1.791510	0.048124	551148.999645	0.008518	61848626.444701	14275239.764804	0.230809	2271973.172615	9843506.824446	10102301.158647	22906898.683223	5287125.838816	63474680.491033	23509140.922605 
	33.311316	93.600000	93.622633	1.000001	732.000000	2596.000000	971378.750000	221812.250000	50401988.250000	47336.250000	50536.000000	0.000044	996382.130611	0.228348	0.214988	0.211765	38508.628614	37870.167251	35551.329492	1.863819	35553.193310	0.938772	8194.301502	8192.927537	2.862367	2.493113	1.117758	0.159241	0.092279	766993.746641	343872.571337	0.028184	0.016333	1.791406	0.048167	551117.063406	0.008525	61798351.700837	14240898.503283	0.230441	2266507.595422	9835505.356786	10093276.093690	22888278.407718	5274406.853068	63417974.290584	23488138.626142 
	33.424390	93.887500	93.848779	1.000001	732.000000	2596.000000	972409.750000	221378.250000	50433759.750000	47367.375000	50570.375000	0.000044	997290.856003	0.227659	0.214304	0.211111	38473.539784	37840.872471	35521.745477	1.863819	35523.609296	0.938717	8161.835697	8160.461561	2.862367	2.490737	1.115381	0.160246	0.093284	766262.576995	343141.401691	0.028362	0.016511	1.791301	0.048218	551084.750919	0.008534	61746928.940280	14184466.333980	0.229719	2257526.143842	9827321.176739	10083286.458338	22869232.940844	5253506.049622	63355207.510794	23464891.670665 
	33.537729	94.162500	94.075459	1.000001	732.000000	2596.000000	973155.250000	220723.750000	50463463.000000	47391.250000	50597.625000	0.000044	997872.794707	0.226812	0.213462	0.210305	38451.102814	37825.312641	35505.913054	1.863819	35507.776872	0.938684	8126.377213	8125.002915	2.862367	2.488514	1.113158	0.161185	0.094224	765578.734614	342457.559309	0.028528	0.016677	1.791239	0.048255	551065.721583	0.008541	61719409.114927	14122832.324991	0.228823	2247716.794420	9822941.263970	10076825.187693	22859040.412936	5230678.638886	63314610.117852	23449855.599204 
	33.661968	94.437500	94.323936	1.000001	732.000000	2596.000000	974033.625000	220285.625000	50494132.375000	47417.625000	50629.125000	0.000044	998632.694844	0.226158	0.212811	0.209683	38421.843810	37801.469505	35481.786245	1.863819	35483.650064	0.938638	8096.452256	8095.077790	2.862367	2.486218	1.110862	0.162155	0.095194	764872.373851	341751.198547	0.028700	0.016848	1.791151	0.048298	551038.613032	0.008548	61677472.038306	14070816.648175	0.228135	2239438.248894	9816266.776215	10068474.417330	22843508.162335	5211413.573398	63262140.638636	23430422.458754 
	33.791708	94.600000	94.583416	1.000001	732.000000	2596.000000	974919.500000	220166.000000	50523318.250000	47441.125000	50658.500000	0.000044	999470.409285	0.225830	0.212485	0.209371	38389.640222	37772.154906	35452.199608	1.863819	35454.063427	0.938583	8077.718982	8076.344355	2.862367	2.484032	1.108676	0.163079	0.096117	764199.918383	341078.743079	0.028863	0.017012	1.791046	0.048342	551006.429300	0.008556	61626044.719470	14038254.300999	0.227797	2234255.794488	9808081.870696	10059342.371024	22824461.007211	5199353.444814	63204762.254007	23409171.205188 
	33.921968	94.912500	94.843937	1.000001	732.000000	2596.000000	974995.625000	219797.125000	50551026.375000	47469.375000	50680.250000	0.000044	999463.478536	0.225434	0.212091	0.208994	38389.906434	37775.496742	35455.281300	1.863819	35457.145119	0.938582	8063.459320	8062.084539	2.862367	2.481956	1.106601	0.163955	0.096994	763561.273116	340440.097812	0.029019	0.017167	1.791044	0.048346	551005.576164	0.008557	61631401.298558	14013467.972051	0.227375	2230310.930840	9808934.396060	10059298.227731	22826444.925392	5190173.322982	63204484.893301	23409068.479000 
	34.051190	95.187500	95.102379	1.000001	732.000000	2596.000000	974216.625000	219217.125000	50577707.875000	47499.125000	50707.750000	0.000044	998576.076381	0.225019	0.211678	0.208599	38424.022298	37812.488882	35492.021207	1.863819	35493.885025	0.938635	8055.688330	8054.313399	2.862367	2.479956	1.104601	0.164799	0.097838	762946.070330	339824.895025	0.029168	0.017316	1.791146	0.048307	551036.932540	0.008550	61695262.388346	13999960.222993	0.226921	2228161.107510	9819098.196120	10068733.351622	22850097.180869	5185170.452960	63263767.572065	23431025.026691 
	34.179629	95.400000	95.359258	1.000001	732.000000	2596.000000	974086.125000	218651.625000	50603096.125000	47525.125000	50731.375000	0.000044	998324.752790	0.224468	0.211131	0.208075	38433.695366	37826.332605	35505.623349	1.863819	35507.487168	0.938651	8037.807201	8036.432127	2.862367	2.478053	1.102697	0.165602	0.098641	762360.484627	339239.309323	0.029310	0.017459	1.791176	0.048300	551046.367190	0.008549	61718905.552645	13968879.100978	0.226331	2223214.397223	9822861.119608	10071309.886560	22858853.908387	5173658.926288	63279956.431354	23437020.900502 
	34.309629	95.600000	95.619258	1.000001	732.000000	2596.000000	974523.375000	218619.125000	50626968.625000	47545.250000	50752.500000	0.000044	998744.276698	0.224334	0.210997	0.207947	38417.551239	37811.387845	35490.450034	1.863819	35492.313853	0.938621	8029.534766	8028.159557	2.862367	2.476262	1.100907	0.166357	0.099396	761809.679620	338688.504315	0.029444	0.017592	1.791118	0.048321	551028.584574	0.008552	61692531.385536	13954499.767498	0.226194	2220925.857034	9818663.543867	10066710.756256	22849085.698347	5168333.247221	63251059.220510	23426318.229818 
	34.438849	95.875000	95.877698	1.000001	732.000000	2596.000000	974181.875000	218291.875000	50650709.625000	47566.750000	50775.250000	0.000044	998339.455431	0.224077	0.210742	0.207702	38433.129349	37828.801424	35507.634974	1.863819	35509.498793	0.938643	8023.509664	8022.134319	2.862367	2.474481	1.099126	0.167108	0.100147	761261.734377	338140.559072	0.029577	0.017725	1.791161	0.048304	551041.622747	0.008549	61722402.146873	13944026.734612	0.225915	2219259.023402	9823417.619422	10070980.306729	22860148.943286	5164454.346153	63277885.618563	23436253.932801 
	34.571969	96.162500	96.143938	1.000001	732.000000	2596.000000	973595.250000	217684.000000	50673297.750000	47589.625000	50798.625000	0.000044	997634.218879	0.223588	0.210255	0.207236	38460.298072	37859.484313	35538.099087	1.863819	35539.962905	0.938687	8011.505916	8010.130442	2.862367	2.472786	1.097431	0.167822	0.100861	760740.235481	337619.060176	0.029703	0.017852	1.791245	0.048274	551067.421310	0.008544	61775354.688433	13923161.666500	0.225384	2215938.247304	9831845.271484	10078470.308448	22879760.995716	5156726.543148	63324946.724598	23453683.972073 
	34.700929	96.437500	96.401859	1.000001	732.000000	2596.000000	973324.125000	217357.875000	50695549.125000	47613.125000	50820.875000	0.000044	997298.500015	0.223315	0.209984	0.206976	38473.244895	37874.410696	35552.808773	1.863819	35554.672591	0.938706	8004.338224	8002.962621	2.862367	2.471116	1.095760	0.168526	0.101565	760226.355908	337105.180603	0.029828	0.017976	1.791280	0.048261	551078.247388	0.008542	61800922.977988	13910702.601769	0.225089	2213955.327137	9835914.587930	10082004.461991	22889230.732588	5152112.074729	63347152.483803	23461908.327334 
	34.829370	96.675000	96.658739	1.000001	732.000000	2596.000000	973644.875000	217202.375000	50715640.625000	47628.000000	50842.125000	0.000044	997577.673326	0.223082	0.209752	0.206754	38462.478112	37865.548079	35543.749485	1.863819	35545.613304	0.938686	7993.607103	7992.231383	2.862367	2.469607	1.094252	0.169162	0.102200	759762.224074	336641.048770	0.029940	0.018089	1.791243	0.048277	551066.776674	0.008545	61785176.177650	13892049.627626	0.224844	2210986.616450	9833408.408804	10078907.815456	22883398.584315	5145203.565788	63327695.664375	23454702.097917 
	34.958850	96.937500	96.917700	1.000001	732.000000	2596.000000	973038.250000	216883.750000	50736399.500000	47643.625000	50861.250000	0.000044	996916.243712	0.222893	0.209564	0.206575	38487.997028	37892.271888	35570.269089	1.863819	35572.132907	0.938724	7992.136283	7990.760442	2.862367	2.468048	1.092693	0.169818	0.102857	759282.542105	336161.366801	0.030056	0.018205	1.791315	0.048246	551088.997616	0.008539	61831272.396772	13889492.847266	0.224635	2210579.692540	9840744.844123	10085976.485408	22900471.258064	5144256.610099	63372109.462744	23471151.652868 
	35.087290	97.212500	97.174581	1.000001	732.000000	2596.000000	972305.875000	216420.875000	50757013.625000	47666.500000	50875.500000	0.000044	996100.752783	0.222585	0.209258	0.206281	38519.506503	37925.852876	35603.646286	1.863819	35605.510105	0.938773	7987.559700	7986.183739	2.862367	2.466499	1.091144	0.170470	0.103509	758806.070433	335684.895129	0.030172	0.018320	1.791408	0.048209	551117.693411	0.008533	61889288.445784	13881537.648604	0.224296	2209313.584353	9849978.377788	10094708.542444	22921958.683624	5141310.240224	63426974.638675	23491472.088398 
	35.217551	97.475000	97.435102	1.000001	732.000000	2596.000000	972303.375000	216167.875000	50776774.875000	47687.375000	50891.500000	0.000044	996043.374165	0.222326	0.209000	0.206034	38521.725479	37930.050018	35607.647129	1.863819	35609.510947	0.938774	7978.586700	7977.210622	2.862367	2.465014	1.089659	0.171095	0.104134	758349.185651	335228.010347	0.030282	0.018431	1.791411	0.048209	551118.632525	0.008533	61896242.686196	13865940.629193	0.224019	2206831.243582	9851085.178648	10095245.580699	22924534.328221	5135533.566368	63430348.952223	23492721.834157 
	35.345730	97.725000	97.691460	1.000001	732.000000	2596.000000	971595.500000	215795.500000	50796126.750000	47709.125000	50912.750000	0.000044	995271.577732	0.222104	0.208780	0.205823	38551.597658	37961.341208	35638.745192	1.863819	35640.609011	0.938820	7976.798353	7975.422161	2.862367	2.463559	1.088204	0.171708	0.104746	757901.645394	334780.470089	0.030391	0.018539	1.791498	0.048174	551145.272222	0.008526	61950297.157357	13862831.937335	0.223773	2206336.480299	9859688.208114	10103532.660685	22944554.502725	5134382.199013	63482418.252675	23512006.760250 
	35.475211	98.000000	97.950421	1.000001	732.000000	2596.000000	970786.625000	215392.375000	50815134.375000	47728.375000	50929.500000	0.000044	994394.562780	0.221874	0.208551	0.205604	38585.598575	37996.792226	35674.005661	1.863819	35675.869479	0.938872	7975.535685	7974.159380	2.862367	2.462130	1.086775	0.172309	0.105347	757461.950066	334340.774762	0.030497	0.018646	1.791597	0.048133	551175.836827	0.008519	62011586.697134	13860636.977536	0.223517	2205987.141873	9869442.733602	10112975.780747	22967254.332272	5133569.250939	63541751.172903	23533981.915890 
	35.605470	98.250000	98.210941	1.000001	732.000000	2596.000000	971546.750000	215286.250000	50832993.750000	47741.125000	50948.250000	0.000044	995113.690427	0.221591	0.208269	0.205334	38557.714354	37971.344533	35648.378154	1.863819	35650.241973	0.938826	7959.404412	7958.028000	2.862367	2.460787	1.085431	0.172874	0.105912	757048.711260	333927.535955	0.030597	0.018746	1.791510	0.048171	551149.007978	0.008526	61967041.115277	13832597.508856	0.223225	2201524.525366	9862353.089673	10105083.804758	22950755.968621	5123184.262539	63492164.386044	23515616.439275 
	35.738851	98.500000	98.477702	1.000001	732.000000	2596.000000	970079.125000	215195.625000	50852149.375000	47763.625000	50966.875000	0.000044	993661.242970	0.221833	0.208510	0.205565	38614.074662	38025.315793	35702.155715	1.863819	35704.019533	0.938908	7979.999894	7978.623368	2.862367	2.459346	1.083990	0.173480	0.106518	756605.365212	333484.189908	0.030704	0.018853	1.791666	0.048098	551196.988046	0.008513	62060516.955413	13868396.255643	0.223466	2207222.068361	9877230.219905	10120845.126573	22985376.650153	5136443.057645	63591195.770142	23552294.729682 
	35.871451	98.812500	98.742902	1.000001	732.000000	2596.000000	969537.500000	214395.500000	50870490.500000	47782.875000	50981.250000	0.000044	992959.412225	0.221132	0.207812	0.204896	38641.367364	38057.748271	35734.401922	1.863819	35736.265740	0.938955	7960.117751	7958.741114	2.862367	2.457966	1.082610	0.174060	0.107098	756180.759346	333059.584042	0.030807	0.018955	1.791756	0.048070	551224.677050	0.008508	62116567.122368	13833837.039201	0.222708	2201721.802592	9886150.873971	10128354.160421	23006135.971248	5123643.347852	63638376.458666	23569769.058765 
	36.000690	99.050000	99.001379	1.000001	732.000000	2596.000000	968881.625000	214072.125000	50886948.125000	47796.500000	50995.750000	0.000044	992249.201544	0.220948	0.207629	0.204720	38669.025246	38086.564997	35763.050833	1.863819	35764.914651	0.938997	7959.162526	7957.785790	2.862367	2.456727	1.081371	0.174580	0.107619	755799.664687	332678.489382	0.030899	0.019048	1.791836	0.048037	551249.203958	0.008502	62166364.491150	13832176.500632	0.222503	2201457.519880	9894076.365087	10136032.869422	23024579.441167	5123028.333567	63686623.248459	23587638.240170 
	36.134849	99.312500	99.269699	1.000001	732.000000	2596.000000	967820.875000	213614.875000	50904911.125000	47820.125000	51014.375000	0.000044	991114.807127	0.220717	0.207400	0.204501	38713.284424	38132.187374	35808.489318	1.863819	35810.353137	0.939065	7959.962872	7958.586027	2.862367	2.455374	1.080019	0.175149	0.108187	755383.610943	332262.435639	0.031000	0.019148	1.791966	0.047984	551289.218107	0.008493	62245345.400236	13833567.467163	0.222243	2201678.898903	9906646.557220	10148351.392397	23053831.629717	5123543.506357	63764022.872332	23616304.767530 
	36.262768	99.575000	99.525537	1.000001	732.000000	2596.000000	967425.125000	213336.625000	50921795.125000	47829.000000	51027.125000	0.000044	990668.404688	0.220520	0.207204	0.204313	38730.728913	38150.988768	35827.117178	1.863819	35828.980996	0.939090	7956.372860	7954.995913	2.862367	2.454103	1.078748	0.175683	0.108721	754992.452783	331871.277479	0.031094	0.019243	1.792014	0.047964	551304.176340	0.008489	62277724.235932	13827327.151466	0.222027	2200685.722600	9911799.804891	10153166.649961	23065823.791086	5121232.278321	63794278.051879	23627510.389585 
	36.392768	99.787500	99.785537	1.000001	732.000000	2596.000000	967381.250000	213224.750000	50938120.000000	47845.750000	51042.625000	0.000044	990601.472270	0.220414	0.207099	0.204212	38733.345850	38154.393311	35830.353297	1.863819	35832.217116	0.939092	7953.050293	7951.673245	2.862367	2.452873	1.077518	0.176199	0.109238	754614.159435	331492.984131	0.031186	0.019334	1.792016	0.047962	551304.775550	0.008489	62283349.240045	13821551.710327	0.221914	2199766.533323	9912695.051391	10153841.439721	23067907.125943	5119093.226047	63798517.884342	23629080.697904 
	36.524368	100.012500	100.048737	1.000001	732.000000	2596.000000	966480.875000	212770.625000	50954836.875000	47869.625000	51058.000000	0.000044	989624.484642	0.220150	0.206836	0.203960	38771.584596	38194.317285	35870.104158	1.863819	35871.967976	0.939151	7951.306249	7949.929099	2.862367	2.451614	1.076258	0.176728	0.109766	754226.691729	331105.516425	0.031279	0.019428	1.792129	0.047917	551339.489355	0.008481	62352443.951618	13818520.045764	0.221620	2199284.029304	9923691.807568	10164472.899917	23093497.759859	5117970.387320	63865317.371754	23653821.248798
