Repository: greenteawarrior/MatSci

# matsci
Some useful jupyter notebooks (code and visualizations) from MatSci projects at Olin College. We analyzed firefighter jackets and various gluten-free breads.

File: FirefighterJacket/data/DMA/Nomex 1 Temperature Scan.txt (part 5 of 19)
1) DMA8000 Temperature Scan 
	Time     	Sample     	Program     	Frequency     	Raw Dynamic	Raw Static	In-Phase     	Out-Of-Phase	Zero Displacement	Min Displacement	Max Displacement	Spring     	C*     	Measured     	Corrected     	Corrected     	Stiffness*	Total     	Stiffness     	Inertia     	Sample     	Ratio of     	Total     	Sample     	Total Applied	Static Force	Static     	Static     	Static     	Static Stress	Static     	Static Strain	Static     	Dynamic Force	Displacement	Dynamic     	Dynamic     	Storage     	Loss Modulus	Tan Delta     	Loss Viscosity	Storage     	Complex     	Shear Storage	Shear Loss	Complex     	Shear Complex 
	          	Temperature	Temperature	          	Force     	Force     	Angle     	Angle     	               	               	               	Stiffness     	          	Tan Delta     	Total Tan Delta	Total Delta	          	Stiffness'	Less Spring	          	Stiffness'	Sample to Total	Stiffness''	Stiffness''	Static Force	          	Force Corrected	Displacement	Displacement Co	          	Stress Correcte	          	Strain Correcte	          	Amplitude     	Stress     	Strain     	Modulus     	          	          	               	Viscosity     	Viscosity     	Modulus     	Modulus     	Modulus     	Modulus      
	36.654109	100.300000	100.308217	1.000001	732.000000	2596.000000	966504.625000	212515.875000	50970921.625000	47884.625000	51073.000000	0.000044	989592.940190	0.219881	0.206568	0.203703	38772.820487	38197.606298	35873.225985	1.863819	35875.089804	0.939152	7941.704395	7940.327146	2.862367	2.450402	1.075046	0.177236	0.110275	753853.788744	330732.613439	0.031369	0.019518	1.792131	0.047918	551339.995726	0.008481	62357870.294470	13801829.987613	0.221333	2196627.726153	9924555.436172	10164741.707144	23095507.516470	5111788.884301	63867006.338710	23654446.792115 
	36.784109	100.637500	100.568218	1.000001	732.000000	2596.000000	965432.125000	212236.375000	50987238.125000	47902.250000	51086.750000	0.000044	988485.440892	0.219836	0.206523	0.203660	38816.261563	38241.005704	35916.455179	1.863819	35918.318997	0.939216	7949.053140	7947.675790	2.862367	2.449172	1.073816	0.177753	0.110791	753475.425682	330354.250377	0.031461	0.019609	1.792254	0.047864	551377.921256	0.008472	62433011.024278	13814603.357825	0.221271	2198660.669552	9936514.445275	10176857.474731	23123337.416399	5116519.762157	63943132.011903	23682641.485890 
	36.913329	100.850000	100.826658	1.000001	732.000000	2596.000000	964582.625000	211822.875000	51002922.375000	47914.875000	51104.500000	0.000044	987566.995614	0.219601	0.206289	0.203436	38852.361000	38278.588175	35953.873447	1.863819	35955.737266	0.939271	7947.903108	7946.525661	2.862367	2.447989	1.072634	0.178249	0.111287	753111.640754	329990.465450	0.031548	0.019697	1.792360	0.047822	551410.436338	0.008464	62498051.238801	13812604.209311	0.221009	2198342.495436	9946865.908716	10186896.049986	23147426.384741	5115779.336782	64006206.290413	23706002.329782 
	37.045410	101.112500	101.090819	1.000001	732.000000	2596.000000	964166.875000	211391.375000	51018442.625000	47923.500000	51118.750000	0.000044	987068.425324	0.219248	0.205938	0.203099	38871.985407	38300.746520	35975.868740	1.863819	35977.732559	0.939302	7938.997710	7937.620166	2.862367	2.446819	1.071464	0.178740	0.111778	752751.579263	329630.403959	0.031635	0.019784	1.792419	0.047801	551428.561853	0.008460	62536283.327932	13797124.730491	0.220626	2195878.861817	9952950.729866	10192306.520455	23161586.417753	5110046.196478	64040201.305899	23718593.076259 
	37.176189	101.362500	101.352379	1.000001	732.000000	2596.000000	963016.500000	211550.750000	51033750.750000	47950.875000	51128.875000	0.000044	985978.954693	0.219675	0.206364	0.203507	38914.937527	38340.036173	36014.997021	1.863819	36016.860839	0.939360	7963.607524	7962.229884	2.862367	2.445664	1.070309	0.179224	0.112262	752396.360362	329275.185058	0.031721	0.019869	1.792529	0.047744	551462.605093	0.008450	62604295.875127	13839901.198812	0.221070	2202686.942805	9963775.254369	10204344.520232	23186776.250047	5125889.332893	64115838.349142	23746606.795978 
	37.309571	101.612500	101.619141	1.000001	732.000000	2596.000000	963523.750000	211225.750000	51048453.500000	47959.250000	51143.750000	0.000044	986404.751751	0.219222	0.205913	0.203075	38898.139285	38326.866360	36001.671702	1.863819	36003.535520	0.939335	7943.465969	7942.088237	2.862367	2.444555	1.069200	0.179689	0.112727	752055.115251	328933.939946	0.031803	0.019952	1.792482	0.047769	551447.991339	0.008455	62581133.883840	13804891.105648	0.220592	2197114.917834	9960088.911884	10199543.376779	23178197.734755	5112922.631722	64085671.851248	23735434.018981 
	37.475970	102.000000	101.951940	1.000001	747.000000	2606.000000	964996.625000	211303.125000	51117934.375000	48021.125000	51211.625000	0.000044	987860.059369	0.218968	0.205660	0.202832	39636.753601	39061.060413	36735.124072	1.863819	36736.987891	0.940457	8086.681936	8085.303765	2.914505	2.491448	1.116093	0.181887	0.114925	766481.448809	343360.273504	0.032192	0.020341	1.831396	0.047836	563419.864607	0.008467	63856016.484204	14053827.494871	0.220086	2236734.343309	10162992.618861	10406219.269915	23650376.475631	5205121.294397	65384255.815040	24216391.042607 
	37.605451	102.237500	102.210901	1.000001	747.000000	2606.000000	964765.875000	211316.125000	51137288.875000	48046.375000	51234.625000	0.000044	987637.432588	0.219034	0.205726	0.202895	39645.688259	39069.404229	36743.259289	1.863819	36745.123107	0.940464	8090.997870	8089.619575	2.914505	2.489986	1.114631	0.182499	0.115537	766031.673824	342910.498520	0.032301	0.020449	1.831411	0.047825	563424.283953	0.008465	63870157.070057	14061329.211277	0.220155	2237928.277611	10165243.161215	10408673.858967	23655613.729651	5207899.707880	65399678.465124	24222103.135231 
	37.737270	102.550000	102.474540	1.000001	747.000000	2606.000000	963273.625000	211002.875000	51156378.875000	48066.000000	51257.000000	0.000044	986112.716620	0.219048	0.205740	0.202908	39706.987960	39130.071365	36803.719824	1.863819	36805.583643	0.940551	8104.198292	8102.819874	2.914505	2.488544	1.113188	0.183103	0.116141	765587.920572	342466.745268	0.032408	0.020556	1.831580	0.047750	563476.417134	0.008451	63975249.217953	14084273.893476	0.220152	2241580.034308	10181969.082783	10425793.756494	23694536.747390	5216397.738325	65507246.038936	24261942.977384 
	37.903411	102.862500	102.806821	1.000001	762.000000	2618.000000	958130.625000	209834.375000	51240106.875000	48163.250000	51324.250000	0.000044	980838.804032	0.219004	0.205696	0.202866	40722.106367	40137.061530	37809.793881	1.863819	37811.657699	0.942020	8312.410486	8311.031526	2.977070	2.544778	1.169422	0.185751	0.118790	782888.088549	359766.913244	0.032876	0.021025	1.871276	0.047487	575688.703349	0.008405	65724001.230959	14446186.162845	0.219801	2299180.115315	10460291.389418	10709991.837260	24342222.678133	5350439.319572	67292916.658878	24923302.466251 
	38.105976	103.300000	103.211951	1.000001	803.000000	2648.000000	956742.250000	211119.250000	51435290.500000	48349.625000	51521.500000	0.000044	979758.679806	0.220665	0.207348	0.204451	42960.500007	42343.738689	40014.272719	1.863819	40016.136537	0.944989	8843.175111	8841.794849	3.133483	2.686401	1.311046	0.191925	0.124963	826457.862621	403336.687317	0.033969	0.022117	1.978178	0.047403	608576.452392	0.008390	69555813.393805	15368755.851196	0.220956	2446011.525248	11070142.753032	11337152.771051	25761412.368076	5692131.796739	71233488.144885	26382773.386994 
	38.307208	103.687500	103.614416	1.000001	850.000000	2684.000000	952104.125000	211475.875000	51696043.875000	48624.750000	51775.625000	0.000044	975307.290319	0.222114	0.208789	0.205832	45682.551965	45032.326665	42699.788096	1.863819	42701.651915	0.948205	9474.402573	9473.020490	3.321180	2.854269	1.478914	0.200173	0.133211	878101.672261	454980.496956	0.035429	0.023577	2.101088	0.047153	646389.064568	0.008346	74223760.442231	16465948.551691	0.221842	2620635.028725	11813069.011361	12100261.460851	27490281.645271	6098499.463589	76028245.250648	28158609.352092 
	38.511568	104.087500	104.023136	1.000001	900.000000	2722.000000	954241.000000	213016.000000	51994744.750000	48935.500000	52077.500000	0.000045	977727.826308	0.223231	0.209900	0.206896	48250.013113	47571.171660	45234.924896	1.863819	45236.788714	0.950891	10066.142531	10064.758251	3.519303	3.029578	1.654223	0.209621	0.142659	932034.425052	508913.249748	0.037101	0.025249	2.230983	0.047240	686350.845426	0.008361	78630320.330494	17494503.650343	0.222491	2784334.527241	12514394.244044	12820397.109877	29122340.863146	6479445.796423	80552994.564125	29834442.431157 
	38.715668	104.400000	104.431337	1.000001	947.000000	2756.000000	962641.375000	215557.625000	52283160.125000	49205.625000	52373.000000	0.000045	986480.362986	0.223923	0.210588	0.207556	50319.282070	49620.055308	47280.039891	1.863819	47281.903709	0.952843	10537.804341	10536.417828	3.696572	3.184709	1.809354	0.218743	0.151782	979759.777884	556638.602580	0.038716	0.026864	2.352309	0.047641	723675.943259	0.008432	82185127.198096	18314339.555993	0.222843	2914815.360788	13080158.880581	13400996.415518	30438935.999295	6783088.724442	84201010.480513	31185559.437227 
	38.846708	104.687500	104.693417	1.000001	947.000000	2756.000000	963495.500000	214317.250000	52362563.000000	49283.500000	52454.875000	0.000045	987043.799518	0.222437	0.209111	0.206140	50290.558196	49606.608407	47265.523388	1.863819	47267.387206	0.952809	10460.947826	10459.560679	3.696572	3.178595	1.803240	0.221255	0.154294	977878.916112	554757.740807	0.039160	0.027309	2.352224	0.047682	723649.859871	0.008439	82159894.698177	18180746.911914	0.221285	2893553.447965	13076143.006674	13392466.818597	30429590.628955	6733609.967376	84147417.400005	31165710.148150 
	38.978788	104.962500	104.957577	1.000001	947.000000	2756.000000	965778.750000	213532.250000	52424724.750000	49341.625000	52514.125000	0.000045	989102.934856	0.221099	0.207779	0.204864	50185.862252	49516.032621	47174.100663	1.863819	47175.964482	0.952705	10375.159762	10373.772113	3.696572	3.173803	1.798448	0.223221	0.156260	976404.643087	553283.467783	0.039508	0.027657	2.351969	0.047795	723571.310512	0.008459	82000984.255346	18031629.730147	0.219895	2869820.730187	13050851.644223	13362656.908823	30370734.909387	6678381.381536	83960116.064537	31096339.283162 
	39.109049	105.200000	105.218097	1.000001	947.000000	2756.000000	966950.000000	213295.000000	52476725.250000	49384.875000	52563.375000	0.000045	990195.465312	0.220585	0.207269	0.204375	50130.489767	49466.124454	47123.477559	1.863819	47125.341378	0.952643	10339.137970	10337.749898	3.696572	3.169791	1.794435	0.224866	0.157905	975170.128830	552048.953525	0.039799	0.027948	2.351815	0.047853	723524.094448	0.008470	81912991.473161	17969016.127054	0.219367	2859855.473644	13036847.169076	13346840.728801	30338144.990060	6655191.158168	83860739.995880	31059533.331807 
	39.237497	105.437500	105.474994	1.000001	947.000000	2756.000000	968744.625000	212921.875000	52521459.125000	49422.875000	52612.125000	0.000045	991867.870898	0.219792	0.206479	0.203618	50045.963881	49390.001959	47046.735351	1.863819	47048.599170	0.952558	10283.745941	10282.357501	3.696572	3.166336	1.790980	0.226281	0.159319	974107.222470	550986.047166	0.040050	0.028198	2.351604	0.047942	723459.132909	0.008485	81779598.617978	17872733.388496	0.218548	2844531.612007	13015617.053618	13322824.301856	30288740.228881	6619530.884628	83709840.215436	31003644.524236 
	39.368529	105.725000	105.737059	1.000001	947.000000	2756.000000	969782.625000	213210.125000	52562724.875000	49450.250000	52651.375000	0.000045	992943.551847	0.219854	0.206541	0.203677	49991.747818	49335.467364	46991.625257	1.863819	46993.489076	0.952494	10275.365275	10273.976494	3.696572	3.163146	1.787791	0.227586	0.160625	973125.974470	550004.799166	0.040281	0.028429	2.351446	0.047994	723410.446056	0.008495	81683806.576989	17858165.572304	0.218626	2842213.073887	13000371.288863	13307435.094926	30253261.695181	6614135.397150	83613146.899963	30967832.185172 
	39.496709	105.962500	105.993418	1.000001	947.000000	2756.000000	968407.000000	212040.000000	52602372.250000	49502.875000	52687.000000	0.000045	991349.120769	0.218958	0.205650	0.202822	50072.151779	49424.349272	47079.950783	1.863819	47081.814601	0.952568	10249.585828	10248.196718	3.696572	3.160079	1.784724	0.228840	0.161879	972182.530880	549061.355575	0.040503	0.028651	2.351629	0.047925	723466.779676	0.008482	81837333.486444	17813355.316036	0.217668	2835081.305750	13024805.836044	13329788.185746	30310123.513498	6597539.005939	83753595.623035	31019850.230754 
	39.625929	106.262500	106.251859	1.000001	947.000000	2756.000000	968846.750000	211623.500000	52638176.500000	49527.875000	52720.125000	0.000045	991689.735118	0.218428	0.205123	0.202317	50054.953564	49412.495031	47067.591188	1.863819	47069.455007	0.952546	10220.858355	10219.468945	3.696572	3.157308	1.781953	0.229973	0.163011	971329.963531	548208.788227	0.040703	0.028852	2.351575	0.047946	723450.370414	0.008486	81815850.111955	17763420.871242	0.217115	2827133.998326	13021386.653508	13324758.797992	30302166.708131	6579044.767127	83721995.022758	31008146.304725 
	39.754630	106.525000	106.509259	1.000001	947.000000	2756.000000	968803.250000	210809.750000	52672795.000000	49570.500000	52758.000000	0.000045	991473.896734	0.217598	0.204298	0.201525	50065.850251	49431.551247	47086.156175	1.863819	47088.019993	0.952554	10183.646626	10182.256925	3.696572	3.154627	1.779271	0.231068	0.164106	970505.110514	547383.935210	0.040897	0.029045	2.351596	0.047943	723456.716654	0.008486	81848119.662062	17698739.155598	0.216239	2816839.591708	13026522.507851	13327598.205714	30314118.393356	6555088.576147	83739835.561775	31014753.911769 
	39.889051	106.850000	106.778101	1.000001	947.000000	2756.000000	969619.000000	210750.500000	52704808.250000	49597.000000	52785.000000	0.000045	992258.423200	0.217354	0.204055	0.201291	50026.265820	49394.576017	47048.724399	1.863819	47050.588218	0.952510	10163.860426	10162.470455	3.696572	3.152146	1.776791	0.232080	0.165119	969741.875145	546620.699841	0.041076	0.029225	2.351486	0.047984	723422.723828	0.008493	81783055.969974	17664346.429712	0.215990	2811365.823713	13016167.307842	13316320.406947	30290020.729620	6542350.529523	83668975.006132	30988509.261530 
	40.021650	107.062500	107.043300	1.000001	947.000000	2756.000000	970847.875000	210564.375000	52734939.625000	49615.750000	52820.125000	0.000045	993419.826866	0.216887	0.203591	0.200846	49967.780287	49340.977589	46994.694265	1.863819	46996.558083	0.952449	10129.620962	10128.230735	3.696572	3.149810	1.774454	0.233033	0.166072	969023.102775	545901.927471	0.041245	0.029393	2.351337	0.048045	723376.899745	0.008504	81689141.107491	17604831.149296	0.215510	2801893.680149	13001220.305089	13299711.937343	30255237.447219	6520307.833073	83564620.831275	30949859.567139 
	40.155030	107.362500	107.310060	1.000001	947.000000	2756.000000	970031.250000	210367.000000	52764818.500000	49649.625000	52846.250000	0.000045	992579.921551	0.216866	0.203570	0.200826	50010.062226	49383.256791	47036.543466	1.863819	47038.407284	0.952481	10137.337930	10135.947448	3.696572	3.147492	1.772136	0.233978	0.167017	968309.966115	545188.790810	0.041412	0.029561	2.351416	0.048004	723401.204666	0.008496	81761883.143076	17618244.295486	0.215482	2804028.446977	13012797.550452	13311479.092140	30282178.941880	6525275.664995	83638556.103973	30977243.001471 
	40.283991	107.650000	107.567982	1.000001	947.000000	2756.000000	969336.500000	209759.000000	52793176.750000	49681.125000	52872.875000	0.000045	991772.195775	0.216394	0.203100	0.200375	50050.791757	49428.427212	47081.304012	1.863819	47083.167831	0.952517	10123.281225	10121.890500	3.696572	3.145290	1.769935	0.234875	0.167914	967632.764821	544511.589517	0.041571	0.029719	2.351502	0.047969	723427.886761	0.008490	81839685.662134	17593810.590380	0.214979	2800139.705111	13025180.196136	13322766.285946	30310994.689679	6516226.144585	83709475.690433	31003509.514975 
	40.411911	107.825000	107.823822	1.000001	947.000000	2756.000000	969679.125000	209409.625000	52819614.625000	49702.125000	52894.875000	0.000045	992033.263809	0.215958	0.202666	0.199958	50037.620161	49419.605538	47072.098681	1.863819	47073.962500	0.952500	10099.794951	10098.403999	3.696572	3.143237	1.767882	0.235712	0.168750	967001.107137	543879.931833	0.041719	0.029867	2.351462	0.047986	723415.553595	0.008493	81823685.009280	17552986.492018	0.214522	2793642.353207	13022633.615158	13318912.263105	30305068.521955	6501106.108155	83685260.131559	30994540.789466 
	40.542951	108.175000	108.085902	1.000001	947.000000	2756.000000	969179.625000	209876.375000	52845638.125000	49725.625000	52918.500000	0.000045	991643.705319	0.216551	0.203256	0.200524	50057.276999	49433.346341	47085.460392	1.863819	47087.324210	0.952506	10132.043899	10130.652722	3.696572	3.141215	1.765860	0.236535	0.169573	966379.051586	543257.876282	0.041865	0.030013	2.351476	0.047961	723419.756889	0.008489	81846910.256550	17609041.033301	0.215146	2802563.703468	13026330.025138	13324400.070390	30313670.465389	6521867.049371	83719741.068975	31007311.507028 
	40.675033	108.412500	108.350066	1.000001	947.000000	2756.000000	968252.875000	208336.625000	52872545.875000	49756.250000	52946.375000	0.000045	990412.933711	0.215168	0.201880	0.199203	50119.482442	49508.829204	47160.549773	1.863819	47162.413591	0.952570	10078.920166	10077.528756	3.696572	3.139123	1.763768	0.237386	0.170425	965735.547204	542614.371900	0.042015	0.030164	2.351635	0.047914	723468.714566	0.008480	81977430.176885	17516701.267223	0.213677	2787867.384894	13047102.899176	13341630.283344	30362011.176624	6487667.136009	83828001.775607	31047408.065040 
	40.804782	108.700000	108.609564	1.000001	947.000000	2756.000000	968239.000000	208376.250000	52897415.000000	49774.750000	52969.750000	0.000045	990407.705284	0.215212	0.201924	0.199245	50119.747026	49508.661769	47160.017305	1.863819	47161.881123	0.952563	10081.072722	10079.681096	3.696572	3.137189	1.761834	0.238173	0.171211	965140.513946	542019.338642	0.042154	0.030303	2.351616	0.047913	723462.993149	0.008480	81976504.644090	17520442.452784	0.213725	2788462.812598	13046955.596173	13341610.666848	30361668.386700	6489052.760291	83827878.521431	31047362.415345 
	40.939191	108.812500	108.878382	1.000001	947.000000	2756.000000	967438.000000	207984.750000	52922119.250000	49804.250000	52992.250000	0.000045	989542.288170	0.214985	0.201699	0.199028	50163.579904	49554.514071	47205.505701	1.863819	47207.369520	0.952599	10079.221608	10077.829766	3.696572	3.135267	1.759912	0.238954	0.171993	964549.155591	541427.980287	0.042293	0.030441	2.351707	0.047873	723490.751282	0.008473	82055572.307733	17517224.481415	0.213480	2787950.656953	13059539.595712	13353810.067452	30390952.706568	6487860.919042	83904529.676782	31075751.732141 
	41.070234	109.087500	109.140469	1.000001	947.000000	2756.000000	965957.375000	207350.375000	52945555.625000	49832.500000	53013.375000	0.000045	987961.450832	0.214658	0.201373	0.198716	50243.846660	49637.627956	47288.273168	1.863819	47290.136986	0.952672	10079.965482	10078.573435	3.696572	3.133443	1.758087	0.239695	0.172734	963987.897559	540866.722255	0.042424	0.030572	2.351885	0.047799	723545.728354	0.008460	82199438.231565	17518517.123251	0.213122	2788156.387128	13082436.550494	13376246.190048	30444236.382061	6488339.675278	84045500.104303	31127963.001594 
	41.200231	109.362500	109.400463	1.000001	947.000000	2756.000000	965652.250000	206770.000000	52968399.500000	49849.250000	53032.000000	0.000045	987541.442589	0.214125	0.200843	0.198206	50265.215717	49664.120431	47314.426868	1.863819	47316.290687	0.952690	10058.809865	10057.417617	3.696572	3.131664	1.756308	0.240418	0.173456	963440.594406	540319.419102	0.042552	0.030700	2.351931	0.047784	723559.721596	0.008457	82244898.440371	17481744.204193	0.212557	2782303.799924	13089671.761708	13382104.515521	30461073.496434	6474720.075627	84082309.077996	31141595.954813 
	41.334916	109.612500	109.669832	1.000001	947.000000	2756.000000	965809.000000	206707.750000	52990561.750000	49865.625000	53054.250000	0.000045	987681.688800	0.214025	0.200744	0.198111	50258.078290	49657.982830	47307.959553	1.863819	47309.823372	0.952678	10052.611376	10051.218933	3.696572	3.129937	1.754582	0.241119	0.174157	962909.400166	539788.224862	0.042676	0.030824	2.351900	0.047791	723550.238113	0.008459	82233656.991046	17470969.687876	0.212455	2780588.983751	13087882.630898	13379998.014077	30456909.996684	6470729.514028	84069073.528591	31136693.899478 
	41.502353	109.962500	110.004707	1.000001	966.000000	2771.000000	959081.000000	204742.750000	53081177.750000	49984.000000	53139.375000	0.000045	980691.571412	0.213478	0.200200	0.197587	51631.837996	51031.666832	48680.284715	1.863819	48682.148533	0.953925	10305.037760	10303.644512	3.774779	3.201076	1.825721	0.243985	0.177024	984795.104213	561673.928909	0.043183	0.031332	2.402228	0.047448	739033.299924	0.008398	84619024.523208	17909734.345618	0.211651	2850420.492567	13467525.363993	13765868.531053	31340379.453040	6633234.942821	86493571.411926	32034656.078491 
	41.706969	110.400000	110.413937	1.000001	1016.000000	2809.000000	954092.125000	204173.875000	53290858.125000	50203.875000	53343.000000	0.000045	975693.985950	0.213998	0.200717	0.198085	54582.444471	53967.079872	51612.487865	1.863819	51614.351683	0.956371	10931.378404	10929.983253	3.972902	3.382801	2.007445	0.250617	0.183656	1040701.638158	617580.462854	0.044357	0.032505	2.533047	0.047179	779279.094905	0.008350	89715762.809049	18998432.666268	0.211762	3023692.074575	14278695.813250	14595337.196830	33228060.299648	7036456.543062	91705280.874028	33964918.842232 
	41.907427	110.837500	110.814855	1.000001	1078.000000	2855.000000	955175.750000	205923.250000	53567708.000000	50478.000000	53621.250000	0.000045	977120.820717	0.215587	0.202297	0.199603	57828.695441	57187.452703	54828.483823	1.863819	54830.347641	0.958752	11681.288812	11679.891069	4.212736	3.600880	2.225525	0.259374	0.192413	1107792.786187	684671.610883	0.045907	0.034055	2.694311	0.047209	828891.361010	0.008356	95305788.085623	20301918.024203	0.213019	3231148.048199	15168375.263253	15508704.840710	35298440.031712	7519228.897853	97444143.580223	36090423.548231 
	42.110488	111.250000	111.220976	1.000001	1139.000000	2900.000000	960405.125000	208681.375000	53872851.875000	50777.625000	53928.625000	0.000045	982815.303299	0.217285	0.203986	0.201225	60746.983285	60080.100321	57716.127325	1.863819	57717.991144	0.960654	12380.720530	12379.319821	4.447357	3.811386	2.436031	0.269026	0.202065	1172553.747259	749432.571955	0.047615	0.035764	2.852422	0.047446	877533.225312	0.008398	100325073.054328	21517660.971473	0.214479	3424639.394509	15967218.643995	16330346.787731	37157434.464566	7969504.063509	102606676.279078	38002472.695955 
	42.277408	111.537500	111.554816	1.000001	1166.000000	2921.000000	961430.250000	206976.500000	54062299.750000	50965.625000	54116.500000	0.000045	983456.860857	0.215280	0.201992	0.199310	62146.423140	61502.109776	59134.936590	1.863819	59136.800408	0.961512	12552.752732	12551.350127	4.556846	3.905830	2.530474	0.275019	0.208057	1201608.840437	778487.665133	0.048676	0.036824	2.922645	0.047485	899137.182873	0.008404	102791238.980341	21816683.038869	0.212243	3472230.196929	16359720.830678	16724139.684845	38070829.251978	8080252.977359	105080951.984325	38918871.105306 
	42.476571	111.987500	111.953141	1.000001	1217.000000	2959.000000	965399.875000	207234.625000	54337677.875000	51233.625000	54396.875000	0.000045	987392.074330	0.214662	0.201377	0.198719	64606.147276	63968.534494	61596.584073	1.863819	61598.447891	0.962921	13021.802893	13020.397458	4.754970	4.081979	2.706624	0.283729	0.216768	1255800.302976	832679.127672	0.050218	0.038366	3.054951	0.047661	939840.274968	0.008436	107070060.170882	22631978.353071	0.211375	3601988.373474	17040715.834300	17417241.928273	39655577.841068	8382214.204841	109435845.266394	40531794.543109 
	42.609952	112.250000	112.219903	1.000001	1217.000000	2959.000000	964813.625000	206462.125000	54426131.375000	51320.375000	54484.000000	0.000045	986656.951552	0.213992	0.200711	0.198079	64654.283004	64025.183879	61651.667802	1.863819	61653.531621	0.962929	12990.272128	12988.865765	4.754970	4.074894	2.699539	0.286527	0.219565	1253620.660112	830499.484808	0.050713	0.038861	3.054977	0.047631	939848.428085	0.008430	107165806.385888	22577170.149474	0.210675	3593265.383860	17055954.305629	17430350.925743	39691039.402181	8361914.870176	109518211.591935	40562300.589606 
	42.741769	112.550000	112.483538	1.000001	1217.000000	2959.000000	965226.125000	205019.125000	54495141.375000	51384.000000	54543.500000	0.000045	986759.501600	0.212405	0.199132	0.196561	64647.563738	64038.509280	61663.761278	1.863819	61665.625097	0.962918	12890.759570	12889.352477	4.754970	4.069357	2.694002	0.288710	0.221748	1251917.340092	828796.164788	0.051099	0.039247	3.054941	0.047651	939837.181165	0.008434	107186827.194362	22404196.736991	0.209020	3565735.832048	17059299.868555	17427971.311349	39698824.886801	8297850.643330	109503260.021900	40556762.971074 
	42.872029	112.812500	112.744058	1.000001	1217.000000	2959.000000	965213.875000	204514.875000	54554849.625000	51444.375000	54604.875000	0.000045	986642.872872	0.211886	0.198615	0.196064	64655.205574	64052.692744	61676.871528	1.863819	61678.735347	0.962909	12860.141217	12858.733488	4.754970	4.064560	2.689205	0.290598	0.223637	1250441.616808	827320.441504	0.051433	0.039582	3.054914	0.047650	939828.842270	0.008434	107209615.354712	22350974.990055	0.208479	3557265.334653	17062926.714045	17429790.724791	39707264.946189	8278138.885205	109514691.742758	40560996.941762 
	43.005669	113.100000	113.011338	1.000001	1217.000000	2959.000000	964765.500000	203343.250000	54608611.250000	51496.625000	54656.000000	0.000045	985961.940092	0.210770	0.197505	0.194996	64699.858260	64111.370358	61734.577014	1.863819	61736.440833	0.962928	12800.042663	12798.634358	4.754970	4.060236	2.684881	0.292299	0.225337	1249111.279097	825990.103793	0.051734	0.039883	3.054973	0.047627	939847.175355	0.008429	107309918.690750	22246511.035755	0.207311	3540639.393121	17078890.473139	17442036.208700	39744414.329908	8239448.531761	109591632.448282	40589493.499364 
	43.174670	113.325000	113.349339	1.000001	1242.000000	2978.000000	964653.125000	202539.625000	54742447.625000	51631.375000	54789.375000	0.000045	985686.538037	0.209961	0.196701	0.194221	66047.391839	65470.654967	63091.417824	1.863819	63093.281642	0.963661	13021.122580	13019.712827	4.854032	4.148512	2.773156	0.296532	0.229571	1276268.785504	853147.610200	0.052484	0.040632	3.120101	0.047610	959883.271269	0.008427	109668371.413055	22630788.332248	0.206357	3601798.975928	17454249.584596	17822002.817427	40617915.338169	8381773.456388	111979034.952668	41473716.649136 
	43.339770	113.612500	113.679539	1.000001	1270.000000	2999.000000	964211.875000	201774.125000	54883666.375000	51768.750000	54924.500000	0.000045	985097.628365	0.209263	0.196007	0.193553	67576.757464	67011.670083	64629.817878	1.863819	64631.681697	0.964457	13283.964491	13282.553188	4.963521	4.246586	2.871231	0.300999	0.234037	1306440.960863	883319.785559	0.053274	0.041423	3.193078	0.047576	982334.542696	0.008421	112342409.348508	23087655.902747	0.205511	3674511.650511	17879835.602904	18253508.075344	41608299.758706	8550983.667684	114690264.596919	42477875.776637 
	43.504353	114.000000	114.008706	1.000001	1278.000000	3005.000000	963857.125000	201196.875000	54981324.125000	51867.750000	55018.250000	0.000045	984632.286655	0.208741	0.195488	0.193053	68034.576088	67477.287818	65093.605491	1.863819	65095.469310	0.964675	13341.845782	13340.433395	4.994804	4.269955	2.894600	0.304088	0.237126	1313630.225680	890509.050375	0.053821	0.041969	3.213919	0.047555	988746.050148	0.008417	113148562.251699	23188262.938177	0.204936	3690523.744825	18008138.720698	18382410.769402	41906874.908037	8588245.532658	115500184.751873	42777846.204397 
	43.586250	114.175000	114.172500	1.000001	1278.000000	3005.000000	962460.250000	200706.500000	55018316.000000	51903.375000	55056.875000	0.000045	983164.702363	0.208535	0.195282	0.192855	68136.132293	67581.780845	65197.400676	1.863819	65199.264495	0.964720	13348.682754	13347.269954	4.994804	4.266953	2.891598	0.305258	0.238297	1312706.642419	889585.467115	0.054028	0.042176	3.214067	0.047485	988791.446282	0.008404	113328978.432661	23200146.204717	0.204715	3692415.023937	18036852.824966	18410920.360983	41973695.715800	8592646.742488	115679315.940711	42844191.089152 
	43.668163	114.325000	114.336327	1.000001	1278.000000	3005.000000	962476.875000	199782.125000	55051940.375000	51941.750000	55086.125000	0.000046	982992.691926	0.207571	0.194323	0.191931	68148.055195	67606.310964	65221.294293	1.863819	65223.158112	0.964723	13287.944398	13286.531220	4.994804	4.264222	2.888867	0.306321	0.239360	1311866.494097	888745.318793	0.054216	0.042365	3.214078	0.047485	988794.916910	0.008404	113370510.176897	23094570.495102	0.203709	3675612.141192	18043462.802120	18414034.715509	41989077.843295	8553544.627815	115698884.022808	42851438.526966 
	43.752130	114.512500	114.504261	1.000001	1278.000000	3005.000000	961825.875000	199583.875000	55084664.125000	51970.625000	55118.250000	0.000046	982314.988677	0.207505	0.194258	0.191868	68195.070825	67654.302669	65268.664548	1.863819	65270.528366	0.964739	13293.012438	13291.598892	4.994804	4.261562	2.886207	0.307357	0.240395	1311048.260368	887927.085064	0.054399	0.042548	3.214131	0.047452	988811.150362	0.008399	113452848.875174	23103379.093176	0.203639	3677014.072006	18056567.402578	18427155.473636	42019573.657472	8556807.071547	115781324.242799	42881971.941777 
	43.830910	114.650000	114.661820	1.000001	1278.000000	3005.000000	961239.875000	199337.625000	55113346.625000	52003.000000	55152.125000	0.000046	981691.186693	0.207376	0.194129	0.191744	68238.404433	67699.438849	65313.254409	1.863819	65315.118227	0.964754	13293.139651	13291.725781	4.994804	4.259230	2.883874	0.308264	0.241302	1310330.596461	887209.421157	0.054560	0.042708	3.214182	0.047423	988826.974545	0.008393	113530354.709488	23103599.650369	0.203502	3677049.174746	18068902.829455	18439249.987291	42048279.522032	8556888.759396	115857316.373489	42910117.175366 
	43.914630	114.812500	114.829261	1.000001	1278.000000	3005.000000	960589.750000	198784.000000	55142080.000000	52032.000000	55170.750000	0.000046	980942.274785	0.206940	0.193695	0.191326	68290.501844	67757.352336	65370.619096	1.863819	65372.482915	0.964776	13274.887185	13273.472990	4.994804	4.256891	2.881536	0.309173	0.242211	1309611.210180	886490.034876	0.054721	0.042869	3.214255	0.047390	988849.549268	0.008388	113630065.672770	23071872.756435	0.203044	3671999.686748	18084772.309571	18453795.576751	42085209.508433	8545138.057939	115948709.079865	42943966.325876 
	43.998870	114.975000	114.997741	1.000001	1278.000000	3005.000000	959909.750000	198825.250000	55169879.750000	52056.375000	55198.625000	0.000046	980284.758722	0.207129	0.193883	0.191507	68336.307006	67800.813988	65413.548346	1.863819	65415.412164	0.964791	13296.444104	13295.029594	4.994804	4.254627	2.879272	0.310052	0.243091	1308914.769633	885793.594328	0.054876	0.043025	3.214305	0.047356	988864.642973	0.008382	113704685.041826	23109342.317759	0.203240	3677963.147924	18096648.341599	18466621.080127	42112846.311788	8559015.673244	116029294.158072	42973812.651138 
	44.081291	115.162500	115.162581	1.000001	1278.000000	3005.000000	959358.750000	197892.000000	55196134.750000	52084.750000	55222.875000	0.000046	979556.254059	0.206275	0.193034	0.190689	68387.129323	67862.888345	65475.118590	1.863819	65476.982409	0.964816	13250.396092	13248.981284	4.994804	4.252488	2.877133	0.310882	0.243921	1308256.639956	885135.464652	0.055023	0.043172	3.214387	0.047328	988890.037899	0.008377	113811706.079304	23029301.415715	0.202346	3665224.252805	18113681.255235	18480782.381696	42152483.733075	8529370.894709	116118272.310509	43006767.522411 
	44.163971	115.350000	115.327943	1.000001	1278.000000	3005.000000	958334.125000	197166.625000	55221453.125000	52107.625000	55252.625000	0.000046	978406.343578	0.205739	0.192500	0.190174	68467.503983	67950.465170	65562.208097	1.863819	65564.071915	0.964854	13230.980661	13229.565563	4.994804	4.250424	2.875069	0.311683	0.244722	1307621.630554	884500.455250	0.055165	0.043314	3.214514	0.047277	988929.164335	0.008368	113963084.547612	22995553.124354	0.201781	3659853.049669	18137773.867659	18503333.894720	42208549.832449	8516871.527539	116259967.758043	43059247.317794 
	44.248991	115.562500	115.497982	1.000001	1278.000000	3005.000000	957836.750000	196840.250000	55246198.000000	52139.875000	55267.625000	0.000046	977853.426476	0.205505	0.192268	0.189950	68506.218224	67992.332188	65603.597710	1.863819	65605.461529	0.964869	13223.206650	13221.791269	4.994804	4.248406	2.873050	0.312466	0.245505	1307000.664845	883879.489540	0.055304	0.043452	3.214563	0.047252	988944.148846	0.008363	114035027.730360	22982039.892355	0.201535	3657702.353703	18149223.971745	18514132.906643	42235195.455689	8511866.626798	116327820.004837	43084377.779569 
	44.332191	115.750000	115.664382	1.000001	1278.000000	3005.000000	957026.625000	196755.875000	55270326.875000	52158.250000	55292.750000	0.000046	977042.903513	0.205591	0.192353	0.190032	68563.048751	68048.225007	65659.023939	1.863819	65660.887758	0.964891	13240.081261	13238.665604	4.994804	4.246436	2.871081	0.313229	0.246268	1306394.832993	883273.657689	0.055439	0.043587	3.214636	0.047211	988966.696338	0.008356	114131369.275827	23011370.761973	0.201622	3662370.502890	18164557.192784	18530086.230516	42270877.509566	8522729.911842	116428057.774405	43121502.879409 
	44.414351	115.900000	115.828702	1.000001	1278.000000	3005.000000	956280.500000	196188.000000	55293076.500000	52185.875000	55316.750000	0.000046	976197.790422	0.205157	0.191922	0.189616	68622.405093	68113.393036	65723.751083	1.863819	65725.614901	0.964918	13223.169052	13221.753134	4.994804	4.244579	2.869223	0.313949	0.246987	1305823.337611	882702.162307	0.055566	0.043715	3.214727	0.047174	988994.490674	0.008349	114243877.616193	22981973.605381	0.201166	3657691.803812	18182463.437108	18546716.312422	42312547.265257	8511842.076067	116532547.743461	43160202.867949 
	44.493131	116.037500	115.986262	1.000001	1278.000000	3005.000000	955296.250000	195821.000000	55314905.750000	52205.750000	55337.750000	0.000046	975159.878843	0.204985	0.191750	0.189450	68695.443362	68188.908539	65798.842657	1.863819	65800.706476	0.964950	13226.127961	13224.711791	4.994804	4.242795	2.867440	0.314639	0.247678	1305274.694356	882153.519052	0.055688	0.043837	3.214835	0.047125	989027.938871	0.008341	114374401.349909	22987116.327222	0.200981	3658510.292765	18203236.918064	18567243.518019	42360889.388855	8513746.787860	116661524.082241	43207971.882312 
	44.577371	116.212500	116.154742	1.000001	1278.000000	3005.000000	954453.625000	195449.625000	55337134.125000	52230.625000	55351.375000	0.000046	974259.861735	0.204776	0.191543	0.189250	68758.903919	68255.277973	65864.779528	1.863819	65866.643346	0.964978	13224.838814	13223.422388	4.994804	4.240979	2.865623	0.315342	0.248381	1304715.748879	881594.573574	0.055813	0.043961	3.214928	0.047082	989056.374225	0.008333	114489012.430562	22984875.094311	0.200761	3658153.589751	18221477.823633	18585056.948080	42403337.937245	8512916.701597	116773449.252930	43249425.649233 
	44.661100	116.400000	116.322200	1.000001	1278.000000	3005.000000	953639.500000	194844.500000	55358846.750000	52254.500000	55367.750000	0.000046	973340.986058	0.204317	0.191085	0.188809	68823.815277	68326.369672	65935.447839	1.863819	65937.311658	0.965008	13207.129945	13205.713268	4.994804	4.239203	2.863848	0.316029	0.249068	1304169.507942	881048.332638	0.055934	0.044083	3.215028	0.047041	989087.370836	0.008326	114611847.674287	22954093.206113	0.200277	3653254.503968	18241027.644371	18603262.025609	42448832.471958	8501516.002264	116887835.219191	43291790.821923 
	44.743511	116.637500	116.487022	1.000001	1278.000000	3005.000000	952881.500000	194802.000000	55380033.750000	52270.375000	55388.750000	0.000046	972589.827341	0.204435	0.191203	0.188922	68876.969862	68378.176656	65986.840867	1.863819	65988.704686	0.965029	13225.381392	13223.964470	4.994804	4.237470	2.862114	0.316699	0.249738	1303636.238366	880515.063062	0.056053	0.044201	3.215097	0.047004	989108.338411	0.008319	114701178.733846	22985817.337061	0.200397	3658303.552224	18255245.112809	18618194.300440	42481918.049572	8513265.680393	116981657.543336	43326539.830865 
	44.827751	116.737500	116.655503	1.000001	1278.000000	3005.000000	952384.625000	193939.125000	55401312.875000	52301.000000	55406.125000	0.000046	971930.480097	0.203635	0.190407	0.188155	68923.695261	68435.424368	66043.672011	1.863819	66045.535830	0.965052	13181.475156	13180.057987	4.994804	4.235728	2.860372	0.317372	0.250411	1303100.398923	879979.223619	0.056172	0.044321	3.215174	0.046978	989132.083020	0.008315	114799962.294354	22909499.347019	0.199560	3646157.176484	18270966.992306	18631229.078876	42518504.553465	8484999.758155	117063557.536563	43356873.161690 
	44.910691	116.875000	116.821383	1.000001	1278.000000	3005.000000	951503.625000	193789.375000	55420860.125000	52317.750000	55430.375000	0.000046	971037.316611	0.203666	0.190438	0.188185	68987.091515	68498.645153	66106.509416	1.863819	66108.373234	0.965079	13195.942235	13194.524839	4.994804	4.234127	2.858772	0.317991	0.251029	1302607.948521	879486.773217	0.056282	0.044430	3.215263	0.046934	989159.405871	0.008307	114909185.901852	22934645.544644	0.199589	3650159.314966	18288350.455571	18649059.638770	42558957.741427	8494313.164683	117175590.337258	43398366.791577 
	44.994428	117.050000	116.988857	1.000001	1278.000000	3005.000000	950798.500000	193324.000000	55441017.750000	52334.125000	55447.375000	0.000046	970253.552726	0.203328	0.190102	0.187860	69042.818794	68558.957641	66166.425834	1.863819	66168.289653	0.965104	13184.322231	13182.904600	4.994804	4.232476	2.857120	0.318628	0.251667	1302099.897978	878978.722674	0.056394	0.044543	3.215346	0.046899	989184.971498	0.008301	115013332.268452	22914447.312674	0.199233	3646944.669052	18304925.851490	18664686.331350	42597530.469797	8486832.338027	117273775.820252	43434731.785278 
	45.077370	117.175000	117.154739	1.000001	1278.000000	3005.000000	950127.750000	192869.250000	55461112.250000	52360.375000	55463.500000	0.000046	969505.693081	0.202993	0.189768	0.187538	69096.077211	68616.750266	66223.822905	1.863819	66225.686724	0.965127	13172.402068	13170.984203	4.994804	4.230829	2.855473	0.319264	0.252302	1301593.212667	878472.037363	0.056507	0.044655	3.215424	0.046865	989209.187364	0.008295	115113099.520023	22893727.348552	0.198880	3643646.986954	18320804.290158	18679615.445822	42634481.303712	8479158.277242	117367578.287262	43469473.439727 
	45.161089	117.337500	117.322177	1.000001	1278.000000	3005.000000	949373.375000	192398.625000	55484512.875000	52384.125000	55485.250000	0.000046	968672.821989	0.202659	0.189435	0.187217	69155.486460	68680.710034	66287.321131	1.863819	66289.184949	0.965153	13161.683333	13160.265195	4.994804	4.228910	2.853554	0.320004	0.253043	1301002.878483	877881.703179	0.056638	0.044786	3.215510	0.046827	989235.584974	0.008288	115223471.762280	22875095.631506	0.198528	3640681.659437	18338370.564178	18696266.950770	42675359.911956	8472257.641299	117472202.861373	43508223.281990 
	45.260148	117.512500	117.520297	1.000001	1278.000000	3005.000000	948246.625000	192263.375000	55503379.625000	52404.000000	55506.875000	0.000046	967541.661734	0.202757	0.189533	0.187311	69236.336661	68760.601939	66366.840206	1.863819	66368.704024	0.965188	13183.970325	13182.551966	4.994804	4.227362	2.852007	0.320601	0.253639	1300526.698393	877405.523089	0.056743	0.044892	3.215627	0.046771	989271.525152	0.008278	115361691.351327	22913834.366349	0.198626	3646847.115692	18360368.877580	18719044.826221	42726552.352343	8486605.320870	117615320.587105	43561229.847076 
	45.345169	117.700000	117.690337	1.000001	1278.000000	3005.000000	947496.875000	192048.125000	55522376.375000	52424.625000	55518.250000	0.000046	966764.092450	0.202690	0.189467	0.187247	69292.023513	68817.368854	66423.231081	1.863819	66425.094899	0.965211	13190.353238	13188.934656	4.994804	4.225803	2.850448	0.321202	0.254240	1300047.035555	876925.860251	0.056850	0.044998	3.215705	0.046734	989295.356550	0.008271	115459709.638737	22924928.720696	0.198553	3648612.835628	18375968.960177	18734690.038795	42762855.421754	8490714.340999	117713622.434748	43597637.938796 
	45.427068	117.812500	117.854137	1.000001	1278.000000	3005.000000	946440.625000	191396.625000	55540209.875000	52443.500000	55535.875000	0.000046	965599.567477	0.202228	0.189007	0.186803	69375.590547	68907.250092	66512.758720	1.863819	66514.622539	0.965251	13175.696317	13174.277526	4.994804	4.224339	2.848983	0.321766	0.254804	1299596.560077	876475.384773	0.056950	0.045098	3.215839	0.046681	989336.605953	0.008262	115615326.055538	22899451.782846	0.198066	3644558.058246	18400736.062518	18758195.304516	42820491.131681	8481278.438091	117861310.491964	43652337.219246
