Repository: greenteawarrior/MatSci

# matsci
Some useful jupyter notebooks (code and visualizations) from MatSci projects at Olin College. We analyzed firefighter jackets and various gluten-free breads.

File: FirefighterJacket/data/DMA/Nomex 1 Temperature Scan.txt (part 6 of 19)
1) DMA8000 Temperature Scan 
	Time     	Sample     	Program     	Frequency     	Raw Dynamic	Raw Static	In-Phase     	Out-Of-Phase	Zero Displacement	Min Displacement	Max Displacement	Spring     	C*     	Measured     	Corrected     	Corrected     	Stiffness*	Total     	Stiffness     	Inertia     	Sample     	Ratio of     	Total     	Sample     	Total Applied	Static Force	Static     	Static     	Static     	Static Stress	Static     	Static Strain	Static     	Dynamic Force	Displacement	Dynamic     	Dynamic     	Storage     	Loss Modulus	Tan Delta     	Loss Viscosity	Storage     	Complex     	Shear Storage	Shear Loss	Complex     	Shear Complex 
	          	Temperature	Temperature	          	Force     	Force     	Angle     	Angle     	               	               	               	Stiffness     	          	Tan Delta     	Total Tan Delta	Total Delta	          	Stiffness'	Less Spring	          	Stiffness'	Sample to Total	Stiffness''	Stiffness''	Static Force	          	Force Corrected	Displacement	Displacement Co	          	Stress Correcte	          	Strain Correcte	          	Amplitude     	Stress     	Strain     	Modulus     	          	          	               	Viscosity     	Viscosity     	Modulus     	Modulus     	Modulus     	Modulus      
	45.511050	117.975000	118.022101	1.000001	1278.000000	3005.000000	945680.375000	190963.625000	55558573.625000	52460.500000	55555.375000	0.000046	964768.613572	0.201933	0.188713	0.186520	69435.343649	68971.065833	66576.209758	1.863819	66578.073576	0.965278	13167.520458	13166.101450	4.994804	4.222830	2.847475	0.322347	0.255385	1299132.503592	876011.328288	0.057052	0.045201	3.215928	0.046643	989364.138963	0.008255	115725616.276073	22885240.176063	0.197754	3642296.212569	18418289.282386	18774975.413825	42861339.361508	8476014.880023	117966743.111747	43691386.337684 
	45.592949	118.150000	118.185897	1.000001	1278.000000	3005.000000	944565.125000	190901.625000	55575938.125000	52481.500000	55567.375000	0.000046	963663.170301	0.202105	0.188885	0.186686	69514.994751	69048.804322	66653.602838	1.863819	66655.466656	0.965312	13194.552840	13193.133627	4.994804	4.221403	2.846048	0.322896	0.255934	1298693.523785	875572.348481	0.057150	0.045298	3.216042	0.046587	989399.077577	0.008246	115860140.473283	22932227.348151	0.197930	3649774.447345	18439699.456377	18797429.865755	42911163.138253	8493417.536352	118107828.705959	43743640.261466 
	45.672251	118.312500	118.344502	1.000001	1278.000000	3005.000000	944079.625000	190449.625000	55592565.125000	52496.375000	55582.875000	0.000046	963097.813310	0.201730	0.188512	0.186325	69555.801394	69094.634953	66699.102228	1.863819	66700.966047	0.965331	13177.318726	13175.899318	4.994804	4.220036	2.844681	0.323422	0.256460	1298273.028932	875151.853628	0.057243	0.045391	3.216102	0.046563	989417.745916	0.008241	115939227.245983	22902270.772282	0.197537	3645006.713994	18452286.497214	18808852.993214	42940454.535549	8482322.508253	118179602.389425	43770223.107194 
	45.756749	118.500000	118.513498	1.000001	1278.000000	3005.000000	943162.250000	189990.750000	55610359.500000	52515.500000	55598.250000	0.000046	962107.849937	0.201440	0.188223	0.186046	69627.371017	69170.263362	66774.375599	1.863819	66776.239418	0.965363	13171.677356	13170.257737	4.994804	4.218573	2.843218	0.323985	0.257023	1297822.838489	874701.663185	0.057342	0.045491	3.216212	0.046517	989451.336276	0.008233	116070066.977286	22892464.610033	0.197230	3643446.016036	18473110.270708	18828980.374558	42988913.695291	8478690.596308	118306066.556341	43817061.687534 
	45.840470	118.600000	118.680939	1.000001	1278.000000	3005.000000	942211.625000	189620.625000	55627862.375000	52535.875000	55615.625000	0.000046	961102.870514	0.201251	0.188034	0.185864	69700.177037	69245.834326	66849.596793	1.863819	66851.460612	0.965396	13173.007755	13171.587929	4.994804	4.217133	2.841778	0.324538	0.257577	1297379.848356	874258.673052	0.057440	0.045589	3.216321	0.046469	989484.901838	0.008225	116200816.014907	22894776.741196	0.197028	3643814.002848	18493919.609865	18849467.977201	43037339.264780	8479546.941184	118434794.062216	43864738.541561 
	45.923149	118.812500	118.846298	1.000001	1278.000000	3005.000000	941391.875000	189611.625000	55644574.625000	52554.625000	55631.500000	0.000046	960297.469876	0.201416	0.188199	0.186023	69758.634514	69302.395853	66905.823846	1.863819	66907.687664	0.965420	13195.461281	13194.041257	4.994804	4.215758	2.840402	0.325067	0.258105	1296956.706874	873835.531569	0.057534	0.045682	3.216399	0.046428	989508.901283	0.008217	116298549.547275	22933804.983721	0.197198	3650025.535646	18509474.372326	18865930.349459	43073536.869361	8494001.845823	118538230.279650	43903048.251722 
	46.007910	119.037500	119.015820	1.000001	1278.000000	3005.000000	940633.500000	189103.500000	55661699.500000	52571.500000	55647.125000	0.000046	959453.758674	0.201038	0.187823	0.185660	69819.977899	69368.902042	66971.986789	1.863819	66973.850608	0.965448	13181.865726	13180.445498	4.994804	4.214348	2.838992	0.325608	0.258647	1296522.953958	873401.778653	0.057630	0.045778	3.216493	0.046390	989537.809562	0.008211	116413553.586718	22910172.916608	0.196800	3646264.378329	18527777.819179	18883161.674718	43116130.958044	8485249.228373	118646497.975105	43943147.398187 
	46.090863	119.250000	119.181726	1.000001	1278.000000	3005.000000	940296.750000	189034.250000	55677819.500000	52588.875000	55658.875000	0.000046	959109.965402	0.201037	0.187822	0.185659	69845.004892	69394.060037	66996.821209	1.863819	66998.685028	0.965456	13186.586581	13185.166162	4.994804	4.213020	2.837665	0.326118	0.259157	1296114.501417	872993.326113	0.057720	0.045868	3.216519	0.046373	989545.869192	0.008208	116456720.629376	22918378.345675	0.196797	3647570.311890	18534648.061955	18890154.789220	43132118.751621	8488288.276176	118690437.044204	43959421.127483 
	46.173790	119.400000	119.347581	1.000001	1278.000000	3005.000000	939017.500000	188684.500000	55693697.250000	52604.500000	55681.875000	0.000046	957786.879137	0.200938	0.187724	0.185564	69941.488743	69492.247757	67094.689769	1.863819	67096.553587	0.965500	13198.558699	13197.138090	4.994804	4.211712	2.836357	0.326621	0.259659	1295712.042875	872590.867570	0.057809	0.045957	3.216666	0.046310	989591.187318	0.008196	116626835.184997	22939187.881575	0.196689	3650882.249769	18561722.612926	18917359.423579	43195124.142592	8495995.511695	118861368.938502	44022729.236482 
	46.255689	119.500000	119.511377	1.000001	1278.000000	3005.000000	938201.125000	188164.875000	55709476.625000	52624.500000	55692.125000	0.000046	956884.199438	0.200559	0.187346	0.185200	70007.468265	69563.438182	67165.562571	1.863819	67167.426390	0.965531	13185.672211	13184.251414	4.994804	4.210411	2.835056	0.327120	0.260158	1295311.935947	872190.760643	0.057897	0.046046	3.216769	0.046269	989622.694662	0.008189	116750025.873617	22916788.336672	0.196289	3647317.254298	18581329.004431	18935910.612496	43240750.323562	8487699.383953	118977929.588467	44065899.847580 
	46.339150	119.700000	119.678300	1.000001	1278.000000	3005.000000	937735.125000	187921.125000	55724807.875000	52636.375000	55703.625000	0.000046	956379.377590	0.200399	0.187187	0.185046	70044.421487	69602.636951	67204.452318	1.863819	67206.316137	0.965546	13181.948955	13180.527975	4.994804	4.209147	2.833792	0.327605	0.260643	1294923.056159	871801.880854	0.057983	0.046132	3.216818	0.046245	989638.040526	0.008185	116817623.803686	22910316.277857	0.196120	3646287.194962	18592087.540622	18946269.538521	43265786.593958	8485302.325132	119043016.691828	44090006.182159 
	46.423130	119.887500	119.846260	1.000001	1278.000000	3005.000000	936596.375000	187430.375000	55740615.625000	52655.000000	55715.250000	0.000046	955166.433212	0.200119	0.186908	0.184776	70133.369323	69695.628161	67297.124471	1.863819	67298.988290	0.965587	13180.079916	13178.658747	4.994804	4.207844	2.832488	0.328105	0.261143	1294521.949708	871400.774404	0.058072	0.046220	3.216956	0.046188	989680.465119	0.008175	116978705.994846	22907067.196421	0.195823	3645770.088000	18617724.547280	18971328.547389	43325446.664758	8484098.961637	119200467.212884	44148321.189957 
	46.505549	120.087500	120.011098	1.000001	1278.000000	3005.000000	936222.500000	187389.000000	55755344.250000	52672.875000	55732.500000	0.000046	954791.708608	0.200154	0.186944	0.184810	70160.894383	69722.818193	67324.016832	1.863819	67325.880650	0.965596	13187.791373	13186.370028	4.994804	4.206628	2.831273	0.328571	0.261609	1294148.096819	871026.921515	0.058154	0.046303	3.216987	0.046170	989689.844017	0.008172	117025450.138367	22920470.899384	0.195859	3647903.351893	18625164.102889	18979039.404678	43342759.310506	8489063.296068	119248915.996486	44166265.183884 
	46.590570	120.212500	120.181139	1.000001	1278.000000	3005.000000	934931.750000	186636.750000	55771144.250000	52689.875000	55743.125000	0.000046	953378.546858	0.199626	0.186418	0.184302	70264.891576	69834.153970	67435.032862	1.863819	67436.896681	0.965646	13171.922412	13170.500877	4.994804	4.205324	2.829969	0.329070	0.262109	1293746.911864	870625.736560	0.058243	0.046391	3.217154	0.046105	989741.368102	0.008160	117218417.549849	22892887.234391	0.195301	3643513.278738	18655875.795954	19008337.400372	43414228.722166	8478847.123848	119433000.878389	44234444.769774 
	46.673782	120.337500	120.347564	1.000001	1278.000000	3005.000000	934257.750000	186603.500000	55785804.500000	52703.375000	55762.125000	0.000046	952711.084037	0.199734	0.186526	0.184407	70314.118675	69882.211082	67482.792902	1.863819	67484.656720	0.965666	13188.727691	13187.305980	4.994804	4.204114	2.828759	0.329534	0.262573	1293374.539269	870253.363964	0.058325	0.046473	3.217219	0.046071	989761.224503	0.008154	117301433.770395	22922097.766439	0.195412	3648162.275621	18669088.227344	19022196.067479	43444975.470517	8489665.839422	119520077.520911	44266695.378115 
	46.756449	120.575000	120.512898	1.000001	1278.000000	3005.000000	933711.000000	186515.750000	55800601.500000	52720.625000	55768.750000	0.000046	952157.737205	0.199757	0.186549	0.184429	70354.981751	69922.971640	67523.253235	1.863819	67525.117054	0.965681	13198.129229	13196.707340	4.994804	4.202892	2.827536	0.330002	0.263041	1292998.568576	869877.393272	0.058407	0.046556	3.217271	0.046044	989777.337352	0.008149	117371761.684098	22938439.155072	0.195434	3650763.086339	18680281.253580	19033680.117766	43471022.845962	8495718.205582	119592233.994100	44293419.997815 
	46.840429	120.700000	120.680858	1.000001	1278.000000	3005.000000	932979.750000	186162.000000	55815427.000000	52733.875000	55785.125000	0.000046	951371.380773	0.199535	0.186327	0.184215	70413.133692	69984.293325	67584.273735	1.863819	67586.137553	0.965707	13194.141512	13192.719445	4.994804	4.201667	2.826312	0.330471	0.263510	1292621.748046	869500.572742	0.058490	0.046639	3.217357	0.046007	989803.746586	0.008143	117477827.157667	22931507.419026	0.195199	3649659.867157	18697162.084618	19050036.408480	43510306.354692	8493150.895935	119695003.681004	44331482.844816 
	46.923629	120.862500	120.847259	1.000001	1278.000000	3005.000000	931969.875000	185739.875000	55830162.875000	52751.625000	55797.750000	0.000046	950298.452631	0.199298	0.186092	0.183987	70492.633172	70067.253902	67666.934567	1.863819	67668.798385	0.965744	13193.251062	13191.828817	4.994804	4.200449	2.825094	0.330937	0.263976	1292247.080720	869125.905416	0.058573	0.046721	3.217478	0.045957	989840.977136	0.008134	117621507.729832	22929959.334589	0.194947	3649413.482062	18720029.539789	19072433.634270	43563521.381419	8492577.531329	119835729.712489	44383603.597218 
	47.007092	121.037500	121.014184	1.000001	1278.000000	3005.000000	931080.000000	185317.500000	55844725.000000	52764.750000	55814.750000	0.000046	949343.216232	0.199035	0.185830	0.183734	70563.563399	70141.951286	67741.335368	1.863819	67743.199187	0.965776	13188.880078	13187.457657	4.994804	4.199245	2.823890	0.331398	0.264436	1291876.708729	868755.533425	0.058654	0.046803	3.217586	0.045912	989874.033987	0.008126	117750830.765782	22922361.409603	0.194668	3648204.235701	18740611.923912	19092405.019485	43611418.802142	8489763.485038	119961213.726039	44430079.157792 
	47.088991	121.175000	121.177981	1.000001	1278.000000	3005.000000	930653.500000	185398.000000	55858592.500000	52779.625000	55826.625000	0.000046	948940.649075	0.199213	0.186007	0.183905	70593.498435	70169.727939	67768.829242	1.863819	67770.693061	0.965785	13206.730339	13205.307751	4.994804	4.198098	2.822743	0.331836	0.264875	1291523.890607	868402.715303	0.058732	0.046881	3.217617	0.045891	989883.788926	0.008122	117798620.456022	22953388.337696	0.194853	3653142.320764	18748217.883317	19100814.710794	43629118.687415	8501254.939887	120014053.416769	44449649.413618 
	47.173230	121.362500	121.346461	1.000001	1278.000000	3005.000000	929818.875000	184803.375000	55873158.625000	52793.500000	55839.000000	0.000046	948006.027258	0.198752	0.185548	0.183462	70663.095275	70245.657088	67844.461006	1.863819	67846.324825	0.965818	13188.577373	13187.154609	4.994804	4.196893	2.821538	0.332297	0.265336	1291153.179006	868032.003701	0.058814	0.046962	3.217726	0.045849	989917.354661	0.008115	117930083.144503	22921834.652714	0.194368	3648120.399805	18769140.803447	19120393.012464	43677808.572038	8489568.389894	120137067.611607	44495210.226521 
	47.257730	121.525000	121.515459	1.000001	1278.000000	3005.000000	929307.375000	184675.375000	55887606.125000	52809.750000	55851.250000	0.000046	947479.388357	0.198724	0.185520	0.183434	70702.372050	70285.501750	67884.010341	1.863819	67885.874160	0.965833	13194.138574	13192.715635	4.994804	4.195698	2.820342	0.332754	0.265793	1290785.365884	867664.190580	0.058895	0.047043	3.217777	0.045824	989932.908745	0.008110	117998827.566168	22931500.795249	0.194337	3649658.812951	18780081.809298	19131426.559848	43703269.468951	8493148.442685	120206393.489335	44520886.477532 
	47.339889	121.712500	121.679779	1.000001	1278.000000	3005.000000	928310.375000	184465.125000	55901124.625000	52822.875000	55859.625000	0.000046	946460.529908	0.198711	0.185507	0.183422	70778.482682	70362.171228	67960.403154	1.863819	67962.266973	0.965867	13207.774321	13206.351218	4.994804	4.194579	2.819223	0.333182	0.266220	1290441.094968	867319.919664	0.058970	0.047119	3.217888	0.045774	989967.036158	0.008102	118131613.104060	22955202.086610	0.194319	3653430.987641	18801215.267283	19152891.518206	43752449.297800	8501926.698745	120341261.907146	44570837.743388 
	47.423350	121.862500	121.846699	1.000001	1278.000000	3005.000000	927309.750000	184167.500000	55915169.750000	52839.125000	55876.375000	0.000046	945421.091631	0.198604	0.185401	0.183319	70856.299715	70441.774112	68039.718260	1.863819	68041.582078	0.965901	13215.329764	13213.906490	4.994804	4.193416	2.818060	0.333626	0.266665	1290083.301126	866962.125822	0.059049	0.047197	3.218003	0.045724	990002.383011	0.008093	118269478.155141	22968334.615361	0.194203	3655521.092851	18823157.154261	19174829.326862	43803510.427830	8506790.598282	120479101.333354	44621889.382724 
	47.507330	122.037500	122.014659	1.000001	1278.000000	3005.000000	926213.125000	183762.625000	55929709.875000	52860.875000	55884.625000	0.000046	944266.622977	0.198402	0.185200	0.183125	70942.929248	70531.481960	68129.127826	1.863819	68130.991645	0.965940	13218.000639	13216.577188	4.994804	4.192211	2.816856	0.334086	0.267124	1289712.777486	866591.602182	0.059130	0.047279	3.218133	0.045669	990042.499490	0.008083	118424889.338093	22972976.807506	0.193988	3656259.920092	18847891.592645	19199251.394036	43861070.125220	8508509.928706	120632549.828550	44678722.158722 
	47.589230	122.200000	122.178460	1.000001	1278.000000	3005.000000	925733.000000	183707.000000	55942525.750000	52874.125000	55897.250000	0.000046	943784.853204	0.198445	0.185243	0.183166	70979.143179	70567.328431	68164.711085	1.863819	68166.574904	0.965954	13227.842332	13226.418726	4.994804	4.191149	2.815794	0.334491	0.267530	1289386.091421	866264.916116	0.059202	0.047350	3.218178	0.045645	990056.409377	0.008079	118486739.949447	22990083.310324	0.194031	3658982.502418	18857735.415378	19209433.566594	43883977.759055	8514845.670490	120696526.356244	44702417.168979 
	47.672690	122.287500	122.345380	1.000001	1278.000000	3005.000000	925009.500000	183325.250000	55955761.000000	52886.625000	55910.500000	0.000046	943000.913243	0.198187	0.184986	0.182919	71038.149894	70629.998142	68227.108672	1.863819	68228.972491	0.965980	13221.400337	13219.976569	4.994804	4.190053	2.814697	0.334910	0.267948	1289048.615555	865927.440251	0.059276	0.047425	3.218266	0.045609	990083.422619	0.008072	118595199.069124	22978885.592249	0.193759	3657200.331647	18874997.206723	19226040.513315	43924147.803379	8510698.367500	120800870.962534	44741063.319457 
	47.757711	122.475000	122.515421	1.000001	1278.000000	3005.000000	924526.375000	183033.125000	55969400.375000	52900.500000	55925.625000	0.000046	942470.234500	0.197975	0.184775	0.182714	71078.149498	70672.975012	68269.804793	1.863819	68271.668612	0.965997	13214.411508	13212.987574	4.994804	4.188922	2.813566	0.335341	0.268380	1288700.729201	865579.553897	0.059352	0.047501	3.218322	0.045585	990100.554549	0.008068	118669413.215748	22966737.361699	0.193535	3655266.882236	18886808.745649	19237269.051898	43951634.524351	8506199.022851	120871422.007070	44767193.335952 
	47.839870	122.650000	122.679740	1.000001	1278.000000	3005.000000	923560.125000	182848.125000	55982598.125000	52911.125000	55935.250000	0.000046	941486.453066	0.197982	0.184782	0.182721	71152.420736	70747.556623	68344.114440	1.863819	68345.978258	0.966029	13229.007359	13227.583264	4.994804	4.187827	2.812472	0.335759	0.268797	1288364.004432	865242.829127	0.059426	0.047575	3.218428	0.045536	990133.353987	0.008060	118798577.806175	22992107.504001	0.193539	3659304.662592	18907365.912404	19258218.930088	43999473.261546	8515595.371852	121003054.078174	44815945.954879 
	47.924110	122.825000	122.848220	1.000001	1278.000000	3005.000000	922625.500000	182492.750000	55996057.750000	52926.000000	55951.250000	0.000046	940500.620443	0.197797	0.184598	0.182543	71227.002694	70824.947068	68421.227214	1.863819	68423.091032	0.966062	13230.471302	13229.047042	4.994804	4.186711	2.811355	0.336184	0.269223	1288020.494292	864899.318988	0.059502	0.047650	3.218539	0.045490	990167.381317	0.008051	118932614.776986	22994651.834977	0.193342	3659709.605123	18928698.541966	19279240.205114	44049116.584069	8516537.716658	121135134.749183	44864864.721920 
	48.006010	123.012500	123.012020	1.000001	1278.000000	3005.000000	921891.000000	182348.500000	56009073.750000	52942.250000	55958.625000	0.000046	939752.090359	0.197798	0.184599	0.182544	71283.736331	70881.975417	68477.986748	1.863819	68479.850566	0.966086	13241.330549	13239.906130	4.994804	4.185631	2.810275	0.336596	0.269635	1287688.206219	864567.030915	0.059575	0.047723	3.218617	0.045453	990191.479870	0.008045	119031273.864979	23013527.037213	0.193340	3662713.684481	18944400.611063	19295227.027608	44085656.987029	8523528.532301	121235582.996957	44902067.776651 
	48.090250	123.200000	123.180501	1.000001	1278.000000	3005.000000	920970.000000	181982.250000	56022192.000000	52957.125000	55973.000000	0.000046	938777.545649	0.197598	0.184400	0.182352	71357.735958	70958.987410	68554.727519	1.863819	68556.591337	0.966119	13241.593000	13240.168420	4.994804	4.184542	2.809186	0.337011	0.270050	1287353.208295	864232.032990	0.059648	0.047796	3.218727	0.045407	990225.287283	0.008037	119164664.222736	23013982.948607	0.193128	3662786.244976	18965630.329043	19316084.925634	44135060.823236	8523697.388373	121366637.139192	44950606.347849 
	48.172410	123.387500	123.344821	1.000001	1278.000000	3005.000000	920457.375000	181948.125000	56034863.375000	52973.500000	55984.625000	0.000046	938268.031739	0.197671	0.184473	0.182422	71396.485822	70996.999281	68592.477126	1.863819	68594.340945	0.966133	13253.992144	13252.567408	4.994804	4.183489	2.808134	0.337412	0.270450	1287029.527206	863908.351902	0.059719	0.047867	3.218775	0.045381	990240.093535	0.008032	119230280.368300	23035534.797106	0.193202	3666216.325480	18976073.454684	19326989.054241	44159363.099370	8531679.554484	121435149.854118	44975981.427451 
	48.257431	123.550000	123.514862	1.000001	1278.000000	3005.000000	919656.750000	181446.250000	56047842.500000	52987.750000	55992.125000	0.000046	937385.342034	0.197298	0.184101	0.182062	71463.716384	71069.478398	68664.687323	1.863819	68666.551141	0.966164	13240.919868	13239.494974	4.994804	4.182411	2.807056	0.337822	0.270861	1286697.888090	863576.712785	0.059792	0.047940	3.218878	0.045341	990271.615006	0.008025	119355795.707863	23012812.368008	0.192809	3662599.941435	18996049.825584	19345918.104527	44205850.262172	8523263.840003	121554084.678971	45020031.362582 
	48.339591	123.737500	123.679182	1.000001	1278.000000	3005.000000	918450.375000	181065.625000	56060668.375000	53003.750000	56008.375000	0.000046	936128.117244	0.197143	0.183946	0.181913	71559.692516	71168.021571	68762.964468	1.863819	68764.828287	0.966207	13248.359638	13246.934586	4.994804	4.181346	2.805991	0.338228	0.271267	1286370.068485	863248.893181	0.059863	0.048012	3.219022	0.045281	990315.803201	0.008014	119526620.464156	23025743.858023	0.192641	3664658.050362	19023237.408414	19373003.900350	44269118.690428	8528053.280749	121724269.888128	45083062.921529 
	48.418371	123.837500	123.836742	1.000001	1278.000000	3005.000000	917878.875000	180552.625000	56072529.375000	53013.875000	56013.500000	0.000046	935468.267535	0.196706	0.183512	0.181493	71610.168458	71224.473686	68819.170316	1.863819	68821.034135	0.966230	13227.682643	13226.257445	4.994804	4.180360	2.805005	0.338603	0.271642	1286066.825094	862945.649790	0.059930	0.048078	3.219099	0.045252	990339.711303	0.008009	119624317.139436	22989802.973922	0.192183	3658937.885529	19038786.304891	19387191.916662	44305302.644236	8514741.842193	121813415.894376	45116079.960880 
	48.502871	124.025000	124.005742	1.000001	1278.000000	3005.000000	916963.375000	180682.375000	56085083.875000	53024.875000	56024.500000	0.000046	934595.073669	0.197044	0.183849	0.181818	71677.073968	71287.355120	68881.790822	1.863819	68883.654640	0.966256	13263.778481	13262.353129	4.994804	4.179317	2.803961	0.339000	0.272039	1285745.762063	862624.586759	0.060000	0.048148	3.219186	0.045207	990366.490166	0.008001	119733163.733989	23052544.278739	0.192533	3668923.466417	19056109.764730	19406089.734098	44345616.197774	8537979.362496	121932154.477289	45160057.213811 
	48.585811	124.237500	124.171622	1.000001	1278.000000	3005.000000	916451.750000	180460.500000	56097900.250000	53041.375000	56039.250000	0.000046	934050.213928	0.196912	0.183717	0.181691	71718.885373	71331.132689	68925.301742	1.863819	68927.165560	0.966273	13262.523109	13261.097598	4.994804	4.178251	2.802896	0.339406	0.272444	1285417.907131	862296.731827	0.060072	0.048220	3.219243	0.045181	990383.884301	0.007997	119808794.159210	23050361.922571	0.192393	3668576.133920	19068146.711217	19417844.109243	44373627.466374	8537171.082434	122006009.452999	45187410.908518 
	48.667972	124.400000	124.335944	1.000001	1278.000000	3005.000000	915626.750000	180081.000000	56110053.500000	53052.125000	56052.250000	0.000046	933167.461861	0.196675	0.183481	0.181463	71786.729567	71402.467074	68996.383015	1.863819	68998.246833	0.966303	13258.883733	13257.458072	4.994804	4.177240	2.801885	0.339790	0.272829	1285106.926988	861985.751683	0.060140	0.048288	3.219343	0.045140	990414.785533	0.007989	119932347.210949	23044035.719862	0.192142	3667569.288285	19087810.774558	19436964.388754	44419387.855907	8534828.044393	122126145.807464	45231905.854616 
	48.752473	124.587500	124.504946	1.000001	1278.000000	3005.000000	914468.250000	180119.250000	56122628.000000	53068.625000	56056.750000	0.000046	932038.156128	0.196966	0.183771	0.181743	71873.710089	71486.147655	69079.801444	1.863819	69081.665263	0.966339	13295.575369	13294.149553	4.994804	4.176194	2.800839	0.340188	0.273227	1284785.076975	861663.901671	0.060210	0.048359	3.219462	0.045082	990451.454879	0.007979	120077344.634714	23107812.636750	0.192441	3677719.691823	19110887.813005	19461542.979242	44473090.605449	8558449.124722	122280577.768421	45289102.877193 
	48.834631	124.712500	124.669262	1.000001	1278.000000	3005.000000	913796.750000	179961.250000	56135635.000000	53083.750000	56071.000000	0.000046	931348.780969	0.196938	0.183743	0.181716	71926.910299	71540.026309	69133.408647	1.863819	69135.272465	0.966361	13303.684780	13302.258803	4.994804	4.175111	2.799756	0.340599	0.273638	1284452.059654	861330.884350	0.060283	0.048431	3.219534	0.045049	990473.548627	0.007973	120170524.359208	23121908.087634	0.192409	3679963.050729	19125717.815006	19476529.721539	44507601.614522	8563669.662087	122374742.322017	45323978.637784 
	48.918611	124.925000	124.837222	1.000001	1278.000000	3005.000000	913263.125000	179375.375000	56147956.125000	53092.875000	56078.250000	0.000046	930712.125548	0.196411	0.183219	0.181209	71976.112040	71596.410823	69189.535756	1.863819	69191.399575	0.966384	13276.302310	13274.876181	4.994804	4.174086	2.798730	0.340989	0.274028	1284136.511438	861015.336134	0.060352	0.048500	3.219611	0.045022	990497.016163	0.007968	120268084.170781	23074311.774530	0.191857	3672387.868226	19141244.928965	19490348.639399	44543734.878067	8546041.397974	122461569.212460	45356136.745356 
	49.002851	125.075000	125.005703	1.000001	1278.000000	3005.000000	912693.375000	179459.625000	56159871.875000	53106.000000	56089.125000	0.000046	930169.314573	0.196626	0.183433	0.181416	72018.114526	71635.848503	69228.724254	1.863819	69230.588073	0.966399	13299.221948	13297.795671	4.994804	4.173094	2.797738	0.341366	0.274405	1283831.260448	860710.085144	0.060419	0.048567	3.219661	0.044993	990512.419130	0.007963	120336201.387628	23114150.297124	0.192080	3678728.361000	19152086.112148	19502190.769274	44568963.476899	8560796.406342	122535975.567838	45383694.654755 
	49.086572	125.262500	125.173143	1.000001	1278.000000	3005.000000	911516.250000	179011.500000	56172606.000000	53120.000000	56104.000000	0.000046	928927.871875	0.196389	0.183196	0.181187	72114.361355	71735.783439	69328.392628	1.863819	69330.256447	0.966442	13300.808275	13299.381840	4.994804	4.172033	2.796677	0.341769	0.274807	1283504.952803	860383.777499	0.060490	0.048638	3.219804	0.044934	990556.587339	0.007953	120509444.369690	23116907.367493	0.191827	3679167.162030	19179658.567257	19529351.596065	44633127.544330	8561817.543516	122706632.210850	45446900.818833 
	49.186931	125.475000	125.373863	1.000001	1278.000000	3005.000000	910589.375000	178579.625000	56187363.625000	53136.375000	56120.125000	0.000046	927935.176792	0.196114	0.182923	0.180923	72191.508525	71816.991550	69409.291473	1.863819	69411.155291	0.966475	13296.182216	13294.755598	4.994804	4.170803	2.795448	0.342236	0.275274	1283126.674662	860005.499358	0.060573	0.048721	3.219916	0.044888	990591.066031	0.007945	120650062.266263	23108866.059400	0.191536	3677887.349112	19202038.582855	19551090.534551	44685208.246764	8558839.281259	122843222.097943	45497489.665905 
	49.269092	125.600000	125.538183	1.000001	1278.000000	3005.000000	910235.500000	178267.750000	56198946.250000	53150.000000	56125.250000	0.000046	927527.927423	0.195848	0.182658	0.180666	72223.205625	71852.371138	69444.428072	1.863819	69446.291891	0.966489	13283.516236	13282.089474	4.994804	4.169838	2.794483	0.342602	0.275641	1282829.690869	859708.515565	0.060638	0.048786	3.219960	0.044870	990604.518695	0.007942	120711136.496679	23086849.877081	0.191257	3674383.367643	19211758.840822	19559978.805978	44707828.332103	8550685.139660	122899068.798615	45518173.629117 
	49.353072	125.775000	125.706144	1.000001	1278.000000	3005.000000	909164.375000	178258.625000	56211394.125000	53163.875000	56140.000000	0.000046	926475.039144	0.196069	0.182878	0.180879	72305.283354	71932.058349	69523.853888	1.863819	69525.717706	0.966522	13314.428446	13313.001529	4.994804	4.168800	2.793445	0.342996	0.276034	1282510.433794	859389.258490	0.060707	0.048856	3.220072	0.044817	990638.844001	0.007932	120849193.982514	23140581.031075	0.191483	3682934.939625	19233731.354717	19583167.047108	44758960.734264	8570585.567065	123044764.930000	45572135.159259 
	49.434981	125.987500	125.869963	1.000001	1278.000000	3005.000000	908466.375000	177774.625000	56222905.125000	53174.500000	56146.625000	0.000046	925697.019440	0.195687	0.182498	0.180511	72366.053707	71998.214810	69589.768393	1.863819	69591.632212	0.966549	13299.086597	13297.659537	4.994804	4.167840	2.792485	0.343360	0.276398	1282215.124155	859093.948851	0.060772	0.048920	3.220163	0.044782	990666.928106	0.007926	120963766.188893	23113913.670156	0.191081	3678690.700678	19251966.073258	19600279.665279	44801394.884775	8560708.766724	123152286.766233	45611958.061568 
	49.518952	126.187500	126.037904	1.000001	1278.000000	3005.000000	907581.375000	177416.375000	56234825.125000	53189.625000	56157.875000	0.000046	924759.710609	0.195483	0.182295	0.180315	72439.401779	72074.693457	69665.996252	1.863819	69667.860071	0.966581	13298.567171	13297.139962	4.994804	4.166846	2.791491	0.343737	0.276775	1281909.239627	858788.064323	0.060838	0.048987	3.220270	0.044738	990699.741058	0.007918	121096265.004960	23113010.547071	0.190865	3678546.964289	19273053.898084	19620966.192493	44850468.520356	8560374.276693	123282264.153042	45660097.834460 
	49.603192	126.337500	126.206384	1.000001	1278.000000	3005.000000	906498.625000	177471.125000	56246689.125000	53200.375000	56167.000000	0.000046	923707.614636	0.195776	0.182587	0.180598	72521.909708	72153.859094	69744.912039	1.863819	69746.775857	0.966615	13334.727001	13333.299644	4.994804	4.165856	2.790501	0.344112	0.277151	1281604.709058	858483.533753	0.060905	0.049053	3.220380	0.044684	990733.772088	0.007909	121233435.961433	23175863.094894	0.191167	3688550.250036	19294885.316562	19644286.760438	44901272.578308	8583652.998109	123428791.718983	45714367.303327 
	49.686132	126.412500	126.372265	1.000001	1278.000000	3005.000000	906173.750000	176990.250000	56258366.000000	53215.000000	56181.625000	0.000046	923296.492891	0.195316	0.182129	0.180154	72554.201972	72192.401783	69783.208586	1.863819	69785.072404	0.966629	13308.423018	13306.995515	4.994804	4.164882	2.789526	0.344481	0.277520	1281304.900702	858183.725398	0.060970	0.049119	3.220428	0.044667	990748.545928	0.007906	121300002.794461	23130141.412684	0.190685	3681273.424071	19305479.748691	19653328.531063	44925926.960911	8566719.041735	123485602.884332	45735408.475678 
	49.784673	126.650000	126.569345	1.000001	1278.000000	3005.000000	905468.625000	176765.375000	56271714.125000	53230.000000	56193.500000	0.000046	922561.341407	0.195220	0.182033	0.180061	72612.017455	72251.847661	69842.372810	1.863819	69844.236629	0.966653	13312.502803	13311.075133	4.994804	4.163767	2.788412	0.344904	0.277942	1280962.083844	857840.908540	0.061045	0.049193	3.220507	0.044632	990772.691193	0.007899	121402841.702319	23137232.580487	0.190582	3682402.017585	19321847.056254	19669617.644590	44964015.445303	8569345.400181	123587950.484188	45773314.994144 
	49.868652	126.712500	126.737305	1.000001	1278.000000	3005.000000	904766.125000	176600.125000	56283086.875000	53240.625000	56202.125000	0.000046	921840.194989	0.195189	0.182002	0.180032	72668.821114	72309.421744	69899.706683	1.863819	69901.570502	0.966676	13320.974121	13319.546309	4.994804	4.162818	2.787462	0.345263	0.278302	1280669.917125	857548.741821	0.061109	0.049257	3.220584	0.044597	990796.500072	0.007893	121502499.102941	23151957.128596	0.190547	3684745.500345	19337708.011614	19685636.909807	45000925.593682	8574798.936517	123688602.575761	45810593.546578 
	49.951855	126.900000	126.903709	1.000001	1278.000000	3005.000000	905522.375000	177794.875000	56292695.625000	53234.875000	56215.125000	0.000046	922811.892642	0.196345	0.183153	0.181145	72592.302678	72217.199716	69807.281534	1.863819	69809.145353	0.966630	13387.969701	13386.541769	4.994804	4.162015	2.786660	0.345567	0.278606	1280423.008147	857301.832843	0.061162	0.049311	3.220433	0.044636	990750.001297	0.007900	121341846.252730	23268408.242516	0.191759	3703279.256072	19312139.336636	19664002.720862	44941424.538048	8617928.978710	123552670.849972	45760248.462953 
	50.035833	127.062500	127.071665	1.000001	1278.000000	3005.000000	903509.750000	176344.500000	56305498.250000	53266.750000	56219.125000	0.000046	920558.119309	0.195177	0.181991	0.180020	72770.028117	72411.428769	70001.239707	1.863819	70003.103526	0.966716	13339.153085	13337.724992	4.994804	4.160945	2.785590	0.345972	0.279011	1280093.943719	856972.768415	0.061234	0.049382	3.220719	0.044534	990837.905357	0.007882	121678983.209043	23183555.209193	0.190530	3689774.487080	19365796.307227	19714170.091041	45066290.077423	8586501.929331	123867881.982878	45876993.326992 
	50.117994	127.262500	127.235988	1.000001	1278.000000	3005.000000	902773.375000	176071.125000	56316412.375000	53280.125000	56236.125000	0.000046	919783.022059	0.195034	0.181848	0.179882	72831.351111	72475.036518	70064.616315	1.863819	70066.480134	0.966742	13340.518547	13339.090317	4.994804	4.160033	2.784678	0.346317	0.279356	1279813.342644	856692.167340	0.061295	0.049444	3.220805	0.044497	990864.576274	0.007876	121789144.056161	23185928.407776	0.190378	3690152.193066	19383328.936692	19731463.804695	45107090.391171	8587380.891769	123976541.676492	45917237.657960 
	50.202232	127.412500	127.404465	1.000001	1278.000000	3005.000000	902025.000000	176001.500000	56327796.250000	53288.250000	56248.375000	0.000046	919035.161801	0.195118	0.181932	0.179964	72890.617258	72533.572460	70122.910955	1.863819	70124.774773	0.966766	13357.611961	13356.183588	4.994804	4.159082	2.783726	0.346678	0.279716	1279520.589220	856399.413916	0.061359	0.049507	3.220884	0.044460	990888.675214	0.007869	121890471.456088	23215639.832322	0.190463	3694880.909403	19399455.680486	19748190.439476	45144619.057810	8598385.123082	124081638.305639	45956162.335422 
	50.285694	127.600000	127.571387	1.000001	1278.000000	3005.000000	901494.250000	175778.500000	56338319.250000	53302.750000	56251.250000	0.000046	918471.536764	0.194986	0.181800	0.179836	72935.346980	72580.337982	70169.453227	1.863819	70171.317045	0.966784	13356.633295	13355.204790	4.994804	4.158202	2.782846	0.347010	0.280049	1279249.906218	856128.730914	0.061418	0.049566	3.220945	0.044434	990907.470162	0.007864	121971370.959969	23213938.489767	0.190323	3694610.132540	19412331.226223	19760788.133778	45174581.837026	8597754.996210	124160792.016084	45985478.524475 
	50.368633	127.762500	127.737265	1.000001	1278.000000	3005.000000	900691.250000	175519.250000	56348980.000000	53315.250000	56262.625000	0.000046	917633.769511	0.194872	0.181687	0.179726	73001.934379	72648.862571	70237.751455	1.863819	70239.615273	0.966812	13361.046569	13359.617930	4.994804	4.157310	2.781955	0.347348	0.280386	1278975.612948	855854.437644	0.061477	0.049626	3.221039	0.044393	990936.387855	0.007857	122090086.538723	23221609.385006	0.190201	3695830.992468	19431225.382436	19779577.512877	45218550.569897	8600596.068521	124278849.260293	46029203.429738 
	50.452353	127.912500	127.904706	1.000001	1278.000000	3005.000000	899796.625000	175274.375000	56359660.125000	53326.500000	56275.125000	0.000046	916708.826669	0.194793	0.181609	0.179651	73075.592027	72724.038076	70312.699994	1.863819	70314.563813	0.966843	13369.292004	13367.863230	4.994804	4.156417	2.781061	0.347685	0.280724	1278700.753584	855579.578279	0.061537	0.049686	3.221143	0.044349	990968.350717	0.007849	122220361.649862	23235941.317419	0.190115	3698111.988549	19451959.293911	19800372.538208	45266800.611060	8605904.191637	124409508.361417	46077595.689414 
	50.535293	128.112500	128.070586	1.000001	1278.000000	3005.000000	899028.375000	175104.875000	56370899.875000	53340.250000	56284.000000	0.000046	915922.341852	0.194771	0.181587	0.179629	73138.340626	72787.492620	70375.915474	1.863819	70377.779293	0.966869	13379.478461	13378.049546	4.994804	4.155476	2.780121	0.348041	0.281080	1278411.418827	855290.243523	0.061600	0.049749	3.221228	0.044310	990994.610054	0.007843	122330242.425133	23253647.110573	0.190089	3700929.950818	19469447.348593	19818079.184434	45307497.194494	8612461.892805	124520762.588955	46118800.958872 
	50.618753	128.262500	128.237506	1.000001	1278.000000	3005.000000	898528.000000	174990.500000	56381867.250000	53348.750000	56289.000000	0.000046	915409.330231	0.194752	0.181568	0.179611	73179.328649	72829.000860	70417.190239	1.863819	70419.054057	0.966885	13385.818540	13384.389486	4.994804	4.154558	2.779203	0.348388	0.281426	1278129.023252	855007.847948	0.061662	0.049810	3.221280	0.044286	991010.677674	0.007838	122401985.978698	23264667.157439	0.190068	3702683.844361	19480865.680733	19829624.185093	45334068.880999	8616543.391644	124593302.024932	46145667.416641 
	50.701435	128.450000	128.402870	1.000001	1278.000000	3005.000000	897745.375000	174676.125000	56392517.875000	53359.375000	56301.000000	0.000046	914581.055445	0.194572	0.181388	0.179437	73245.602264	72898.098134	70486.060587	1.863819	70487.924406	0.966913	13385.413145	13383.983956	4.994804	4.153667	2.778311	0.348725	0.281763	1277854.715159	854733.539854	0.061721	0.049870	3.221374	0.044246	991039.658195	0.007831	122521696.013628	23263962.268503	0.189876	3702571.657891	19499918.109437	19848320.915295	45378405.930973	8616282.321668	124710777.138490	46189176.717959 
	50.780473	128.587500	128.560946	1.000001	1278.000000	3005.000000	896764.750000	174444.500000	56402610.000000	53372.375000	56311.250000	0.000046	913574.244614	0.194526	0.181343	0.179394	73326.323088	72979.961884	70567.709135	1.863819	70569.572954	0.966947	13397.278004	13395.848689	4.994804	4.152822	2.777466	0.349044	0.282083	1277594.729053	854473.553749	0.061778	0.049926	3.221488	0.044197	991074.675636	0.007823	122663617.040508	23284585.476103	0.189825	3705853.940723	19522505.524500	19871124.160050	45430969.274262	8623920.546705	124854054.264386	46242242.320143 
	50.864454	128.787500	128.728908	1.000001	1278.000000	3005.000000	895970.875000	174106.875000	56413803.875000	53386.250000	56317.000000	0.000046	912730.525824	0.194322	0.181140	0.179196	73394.105193	73050.904141	70638.412498	1.863819	70640.276317	0.966976	13395.399642	13393.970185	4.994804	4.151884	2.776529	0.349398	0.282437	1277306.289558	854185.114254	0.061840	0.049989	3.221584	0.044158	991104.222671	0.007816	122786513.210231	23281320.272358	0.189608	3705334.267819	19542065.041904	19890244.044212	45476486.374159	8622711.211984	124974188.134791	46286736.346219 
	50.948693	128.962500	128.897387	1.000001	1278.000000	3005.000000	895157.000000	174170.750000	56426106.750000	53396.750000	56331.000000	0.000046	911943.805727	0.194570	0.181386	0.179435	73457.421175	73111.367547	70698.613100	1.863819	70700.476918	0.967000	13424.906508	13423.476895	4.994804	4.150853	2.775498	0.349787	0.282826	1276989.187704	853868.012400	0.061909	0.050058	3.221663	0.044117	991128.530205	0.007808	122891153.541924	23332608.662448	0.189864	3713497.062158	19558719.054747	19908127.774685	45515242.052564	8641706.912018	125086555.016355	46328353.709761 
	51.049054	129.175000	129.098107	1.000001	1278.000000	3005.000000	894496.250000	173792.000000	56437659.750000	53412.625000	56340.125000	0.000046	911222.914839	0.194290	0.181108	0.179166	73515.535150	73173.579627	70760.578163	1.863819	70762.441981	0.967024	13415.832946	13414.403187	4.994804	4.149885	2.774530	0.350153	0.283191	1276691.331471	853570.156167	0.061974	0.050122	3.221746	0.044084	991153.826409	0.007802	122998860.850406	23316836.796317	0.189570	3710986.893690	19575861.191720	19924501.627961	45555133.648298	8635865.480117	125189435.052178	46366457.426733 
	51.130694	129.337500	129.261388	1.000001	1278.000000	3005.000000	893544.875000	173400.375000	56448025.625000	53423.375000	56348.000000	0.000046	910214.333929	0.194059	0.180878	0.178943	73596.995486	73258.662385	70845.439097	1.863819	70847.302915	0.967060	13414.528223	13413.098332	4.994804	4.149016	2.773661	0.350480	0.283519	1276424.013619	853302.838315	0.062032	0.050180	3.221863	0.044036	991189.975477	0.007794	123146365.626967	23314568.705028	0.189324	3710625.916036	19599337.287443	19947500.264336	45609765.047025	8635025.446307	125333939.860806	46419977.726224 
	51.211814	129.512500	129.423627	1.000001	1278.000000	3005.000000	893250.000000	173168.750000	56457862.250000	53431.375000	56358.500000	0.000046	909880.749591	0.193864	0.180683	0.178755	73623.977929	73288.415248	70874.981295	1.863819	70876.845114	0.967070	13405.614475	13404.184460	4.994804	4.148192	2.772836	0.350792	0.283830	1276170.284912	853049.109608	0.062087	0.050235	3.221898	0.044022	991200.735456	0.007791	123197715.703322	23299074.664988	0.189119	3708159.964929	19607509.899449	19955071.906222	45628783.593823	8629286.912959	125381513.927538	46437597.750940 
	51.293974	129.700000	129.587947	1.000001	1278.000000	3005.000000	892323.750000	173134.750000	56467936.000000	53444.750000	56367.125000	0.000046	908964.969881	0.194027	0.180846	0.178912	73698.153884	73360.946026	70947.296163	1.863819	70949.159982	0.967100	13431.111114	13429.680971	4.994804	4.147347	2.771991	0.351110	0.284149	1275910.379857	852789.204552	0.062143	0.050292	3.221997	0.043976	991231.087654	0.007783	123323412.981926	23343392.550032	0.189286	3715213.369814	19627515.226824	19976039.756730	45675338.141454	8645700.944456	125513258.922137	46486392.193384
