Repository: greenteawarrior/MatSci

# matsci
Some useful jupyter notebooks (code and visualizations) from MatSci projects at Olin College. We analyzed firefighter jackets and various gluten-free breads.

File: FirefighterJacket/data/DMA/Nomex 1 Temperature Scan.txt (part 7 of 19)
1) DMA8000 Temperature Scan 
	Time     	Sample     	Program     	Frequency     	Raw Dynamic	Raw Static	In-Phase     	Out-Of-Phase	Zero Displacement	Min Displacement	Max Displacement	Spring     	C*     	Measured     	Corrected     	Corrected     	Stiffness*	Total     	Stiffness     	Inertia     	Sample     	Ratio of     	Total     	Sample     	Total Applied	Static Force	Static     	Static     	Static     	Static Stress	Static     	Static Strain	Static     	Dynamic Force	Displacement	Dynamic     	Dynamic     	Storage     	Loss Modulus	Tan Delta     	Loss Viscosity	Storage     	Complex     	Shear Storage	Shear Loss	Complex     	Shear Complex 
	          	Temperature	Temperature	          	Force     	Force     	Angle     	Angle     	               	               	               	Stiffness     	          	Tan Delta     	Total Tan Delta	Total Delta	          	Stiffness'	Less Spring	          	Stiffness'	Sample to Total	Stiffness''	Stiffness''	Static Force	          	Force Corrected	Displacement	Displacement Co	          	Stress Correcte	          	Strain Correcte	          	Amplitude     	Stress     	Strain     	Modulus     	          	          	               	Viscosity     	Viscosity     	Modulus     	Modulus     	Modulus     	Modulus      
	51.377694	129.837500	129.755387	1.000001	1278.000000	3005.000000	891579.875000	172907.875000	56478327.625000	53459.125000	56375.500000	0.000046	908191.503342	0.193934	0.180754	0.178823	73760.919343	73425.375417	71011.502654	1.863819	71013.366472	0.967126	13436.196759	13434.766483	4.994804	4.146475	2.771120	0.351439	0.284478	1275642.210025	852521.034720	0.062202	0.050350	3.222083	0.043938	991257.565136	0.007777	123435016.325883	23352232.158541	0.189186	3716620.236088	19645277.436610	19993753.813146	45716672.713290	8648974.873534	125624559.709308	46527614.707151 
	51.461154	130.000000	129.922308	1.000001	1278.000000	3005.000000	890961.250000	172762.500000	56488721.000000	53470.125000	56385.125000	0.000046	907556.516371	0.193906	0.180725	0.178795	73812.527393	73477.722157	71063.626276	1.863819	71065.490094	0.967146	13443.780582	13442.350175	4.994804	4.145603	2.770248	0.351768	0.284806	1275373.930459	852252.755155	0.062260	0.050408	3.222151	0.043908	991278.456911	0.007771	123525617.299649	23365414.086016	0.189154	3718718.203343	19659697.018011	20008312.070634	45750228.629500	8653857.068895	125716032.011316	46561493.337525 
	51.544094	130.175000	130.088188	1.000001	1278.000000	3005.000000	890228.375000	172624.875000	56499207.625000	53481.000000	56396.125000	0.000046	906810.844181	0.193911	0.180730	0.178800	73873.223567	73538.776718	71124.455534	1.863819	71126.319353	0.967170	13455.461767	13454.031226	4.994804	4.144723	2.769368	0.352099	0.285138	1275103.178382	851982.003077	0.062318	0.050467	3.222231	0.043871	991303.273280	0.007765	123631350.359413	23385718.020067	0.189157	3721949.672252	19676524.943790	20025447.391416	45789389.022005	8661377.044469	125823696.492378	46601369.071251 
	51.627294	130.387500	130.254588	1.000001	1278.000000	3005.000000	889729.000000	172408.250000	56509447.500000	53491.625000	56406.000000	0.000046	906279.370895	0.193776	0.180596	0.178670	73916.545358	73584.191064	71169.649702	1.863819	71171.513520	0.967188	13453.882881	13452.452209	4.994804	4.143863	2.768508	0.352423	0.285462	1274838.733573	851717.558269	0.062376	0.050524	3.222289	0.043846	991320.973272	0.007760	123709906.596139	23382973.382970	0.189015	3721512.850037	19689027.547272	20037651.151026	45818483.924496	8660360.512211	125900375.036193	46629768.531923 
	51.710494	130.525000	130.420988	1.000001	1278.000000	3005.000000	888845.875000	171990.625000	56519712.375000	53501.625000	56412.625000	0.000046	905332.957863	0.193499	0.180320	0.178403	73993.815915	73665.691504	71250.929252	1.863819	71252.793071	0.967221	13448.366235	13446.935432	4.994804	4.143001	2.767646	0.352748	0.285787	1274573.580107	851452.404803	0.062433	0.050582	3.222400	0.043802	991355.107135	0.007753	123851186.232753	23373384.154063	0.188722	3719986.678065	19711512.881985	20059462.629434	45870809.715834	8656808.945949	126037420.705414	46680526.187190 
	51.794734	130.700000	130.589468	1.000001	1278.000000	3005.000000	888151.375000	171884.375000	56530246.375000	53512.000000	56420.375000	0.000046	904630.921030	0.193530	0.180352	0.178434	74051.238652	73723.103341	71308.114226	1.863819	71309.978045	0.967243	13461.331130	13459.900193	4.994804	4.142117	2.766761	0.353081	0.286120	1274301.409179	851180.233875	0.062492	0.050641	3.222475	0.043767	991378.116256	0.007746	123950584.818289	23395919.424719	0.188752	3723573.274943	19727332.645677	20075673.120647	45907624.006774	8665155.342488	126139274.306315	46718249.743080 
	51.877155	130.887500	130.754309	1.000001	1278.000000	3005.000000	887230.375000	171685.375000	56540669.875000	53524.500000	56431.750000	0.000046	903688.888009	0.193507	0.180328	0.178411	74128.431935	73801.160158	71385.946378	1.863819	71387.810197	0.967275	13474.017767	13472.586697	4.994804	4.141241	2.765886	0.353411	0.286449	1274032.027779	850910.852475	0.062551	0.050699	3.222580	0.043721	991410.505380	0.007738	124085872.207631	23417971.031678	0.188724	3727082.894413	19748864.285373	20097482.117516	45957730.447271	8673322.604325	126276304.383558	46769001.623540 
	51.961134	130.987500	130.922269	1.000001	1278.000000	3005.000000	886742.000000	171340.500000	56551006.500000	53535.375000	56438.500000	0.000046	903143.920704	0.193225	0.180047	0.178139	74173.161874	73849.966309	71434.529558	1.863819	71436.393376	0.967293	13462.010523	13460.579320	4.994804	4.140373	2.765017	0.353738	0.286776	1273764.827162	850643.651858	0.062608	0.050757	3.222642	0.043697	991429.577444	0.007734	124170319.205301	23397099.879990	0.188427	3723761.150085	19762304.431834	20110073.932221	45989007.113075	8665592.548145	126355421.151372	46798304.130138 
	52.043814	131.112500	131.087629	1.000001	1278.000000	3005.000000	885867.250000	171389.750000	56561359.250000	53546.250000	56454.375000	0.000046	902294.425910	0.193471	0.180293	0.178376	74242.994639	73917.025487	71501.365240	1.863819	71503.229058	0.967320	13492.751976	13491.320641	4.994804	4.139502	2.764147	0.354065	0.287104	1273497.145409	850375.970105	0.062666	0.050815	3.222731	0.043653	991456.890176	0.007726	124286492.594354	23450534.262684	0.188681	3732265.489485	19780793.986311	20129819.085448	46032034.294205	8685383.060254	126479483.706298	46844253.224555 
	52.127274	131.200000	131.254549	1.000001	1278.000000	3005.000000	885402.250000	171247.500000	56571776.250000	53554.125000	56455.750000	0.000046	901810.872945	0.193412	0.180234	0.178320	74282.803895	73957.909097	71542.023788	1.863819	71543.887606	0.967335	13495.902391	13494.470923	4.994804	4.138627	2.763271	0.354395	0.287433	1273227.737404	850106.562100	0.062725	0.050873	3.222781	0.043630	991472.286803	0.007722	124357165.044057	23456010.064949	0.188618	3733136.989793	19792041.847112	20141033.545039	46058209.275577	8687411.135166	126549946.289842	46870350.477719 
	52.210735	131.412500	131.421470	1.000001	1278.000000	3005.000000	884901.500000	170885.250000	56582147.500000	53568.000000	56471.125000	0.000046	901250.483145	0.193112	0.179935	0.178030	74328.992304	74008.427669	71592.318107	1.863819	71594.181925	0.967354	13482.850142	13481.418541	4.994804	4.137755	2.762399	0.354723	0.287761	1272959.447792	849838.272488	0.062783	0.050931	3.222845	0.043605	991492.034184	0.007718	124444586.333782	23433322.491671	0.188303	3729526.153219	19805955.366481	20154037.642780	46090587.531030	8679008.330249	126631653.510426	46900612.411269 
	52.294715	131.587500	131.589430	1.000001	1278.000000	3005.000000	883971.875000	170662.875000	56592288.625000	53578.750000	56472.000000	0.000046	900295.558522	0.193064	0.179887	0.177984	74407.831508	74088.490093	71672.161082	1.863819	71674.024901	0.967387	13493.993802	13492.562072	4.994804	4.136902	2.761546	0.355044	0.288082	1272697.048620	849575.873315	0.062840	0.050988	3.222953	0.043558	991525.155603	0.007709	124583368.924830	23452692.110181	0.188249	3732608.921309	19828043.284364	20176314.575414	46141988.490678	8686182.263030	126771623.717121	46952453.228563 
	52.376875	131.687500	131.753749	1.000001	1278.000000	3005.000000	883034.250000	170557.750000	56601331.500000	53592.875000	56480.000000	0.000046	899355.009303	0.193150	0.179973	0.178067	74485.647528	74165.731849	71749.207011	1.863819	71751.070830	0.967418	13514.664642	13513.232795	4.994804	4.136141	2.760786	0.355330	0.288368	1272463.014191	849341.838887	0.062890	0.051039	3.223057	0.043512	991557.261954	0.007701	124717289.705546	23488621.840267	0.188335	3738327.310926	19849357.421714	20198318.770099	46191588.779832	8699489.570469	126909880.259388	47003659.355329 
	52.460855	131.937500	131.921710	1.000001	1278.000000	3005.000000	882503.875000	170109.625000	56612339.125000	53606.500000	56494.250000	0.000046	898749.338752	0.192758	0.179583	0.177689	74535.843685	74221.522924	71804.759530	1.863819	71806.623349	0.967439	13495.636090	13494.204101	4.994804	4.135215	2.759859	0.355678	0.288716	1272178.064519	849056.889215	0.062952	0.051100	3.223128	0.043485	991579.069511	0.007696	124813850.767782	23455546.276865	0.187924	3733063.175685	19864725.579905	20212448.714556	46227352.136216	8687239.361802	126998661.389120	47036541.255230 
	52.560955	132.137500	132.121910	1.000001	1278.000000	3005.000000	881669.750000	169959.000000	56623728.250000	53616.375000	56504.000000	0.000046	897901.781792	0.192769	0.179594	0.177700	74606.200348	74292.250185	71875.239757	1.863819	71877.103575	0.967467	13509.518865	13508.086730	4.994804	4.134256	2.758901	0.356038	0.289077	1271883.162257	848761.986952	0.063016	0.051164	3.223220	0.043443	991607.432342	0.007689	124936359.082943	23479676.980947	0.187933	3736903.693478	19884223.368387	20232320.385419	46272725.586275	8696176.659610	127123518.878419	47082784.769785 
	52.660015	132.325000	132.320030	1.000001	1278.000000	3005.000000	880725.625000	169902.125000	56635335.875000	53626.125000	56515.625000	0.000046	896963.967287	0.192912	0.179736	0.177837	74684.204348	74368.939041	71951.676617	1.863819	71953.540436	0.967497	13534.292686	13532.860402	4.994804	4.133279	2.757924	0.356405	0.289444	1271582.521811	848461.346507	0.063081	0.051229	3.223320	0.043396	991638.343531	0.007681	125069221.185081	23522738.431543	0.188078	3743757.130768	19905369.011941	20254368.243806	46321933.772252	8712125.345016	127262049.768034	47134092.506679 
	52.743475	132.525000	132.486951	1.000001	1278.000000	3005.000000	879999.625000	169617.625000	56645181.375000	53640.750000	56524.000000	0.000046	896197.232037	0.192747	0.179572	0.177679	74748.099895	74435.506747	72018.030410	1.863819	72019.894229	0.967523	13534.234839	13532.802428	4.994804	4.132450	2.757095	0.356717	0.289755	1271327.457121	848206.281817	0.063136	0.051284	3.223408	0.043360	991665.189934	0.007674	125184556.958082	23522637.662025	0.187904	3743741.092814	19923725.255788	20272405.516814	46364650.725216	8712088.022972	127375381.386555	47176067.180205 
	52.827458	132.687500	132.654917	1.000001	1278.000000	3005.000000	879314.125000	169413.375000	56654725.125000	53651.750000	56530.250000	0.000046	895485.467249	0.192665	0.179491	0.177600	74807.512434	74496.463054	72078.779206	1.863819	72080.643025	0.967547	13539.293180	13537.860646	4.994804	4.131646	2.756291	0.357018	0.290057	1271080.153917	847958.978613	0.063189	0.051338	3.223487	0.043326	991689.571224	0.007668	125290150.158298	23531429.826856	0.187815	3745140.408198	19940530.922246	20289180.617713	46403759.317888	8715344.380317	127480782.537546	47215104.643536 
	52.910915	132.850000	132.821831	1.000001	1278.000000	3005.000000	878847.250000	169238.500000	56664703.500000	53663.625000	56543.875000	0.000046	894993.943396	0.192569	0.179395	0.177506	74848.596150	74539.149582	72121.248613	1.863819	72123.112432	0.967563	13539.882926	13538.450264	4.994804	4.130805	2.755450	0.357334	0.290373	1270821.529610	847700.354305	0.063245	0.051393	3.223539	0.043302	991705.633896	0.007664	125363970.232410	23532454.696861	0.187713	3745303.521197	19952279.742634	20300757.754187	46431100.086078	8715723.961800	127553523.888964	47242045.884801 
	52.994378	133.050000	132.988756	1.000001	1278.000000	3005.000000	877901.750000	168975.250000	56674755.250000	53673.625000	56550.750000	0.000046	894015.725681	0.192476	0.179303	0.177417	74930.494287	74622.906914	72204.787063	1.863819	72206.650881	0.967596	13548.326991	13546.894199	4.994804	4.129958	2.754603	0.357652	0.290691	1270560.942675	847439.767371	0.063301	0.051450	3.223651	0.043255	991739.942870	0.007656	125509176.274001	23547131.895431	0.187613	3747639.468049	19975389.983613	20323902.346250	46484880.101482	8721159.961271	127698945.764948	47295905.838870 
	53.078096	133.187500	133.156192	1.000001	1278.000000	3005.000000	877155.375000	168671.875000	56684195.625000	53681.875000	56558.500000	0.000046	893225.477305	0.192294	0.179121	0.177242	74996.786285	74692.142540	72273.816968	1.863819	72275.680786	0.967624	13547.336348	13545.903434	4.994804	4.129163	2.753807	0.357951	0.290989	1270316.149698	847194.974394	0.063354	0.051503	3.223742	0.043218	991767.905183	0.007649	125629163.649407	23545409.753474	0.187420	3747365.380861	19994486.552390	20342621.261562	46529319.870151	8720522.130916	127816560.271776	47339466.767324 
	53.160256	133.337500	133.320512	1.000001	1278.000000	3005.000000	876489.750000	168839.000000	56693534.000000	53693.750000	56563.875000	0.000046	892603.433657	0.192631	0.179456	0.177566	75049.050563	74740.295198	72321.765983	1.863819	72323.629801	0.967642	13581.561160	13580.128126	4.994804	4.128375	2.753020	0.358246	0.291285	1270073.948556	846952.773252	0.063406	0.051555	3.223802	0.043185	991786.491591	0.007643	125712508.345664	23604898.910799	0.187769	3756833.366810	20007751.262272	20357404.243147	46560188.276172	8742555.152148	127909444.558046	47373868.354832 
	53.240596	133.512500	133.481192	1.000001	1278.000000	3005.000000	875729.625000	168333.875000	56702427.375000	53704.000000	56573.125000	0.000046	891761.554215	0.192221	0.179049	0.177171	75119.901625	74817.182084	72398.458798	1.863819	72400.322616	0.967672	13564.797171	13563.364022	4.994804	4.127625	2.752270	0.358527	0.291566	1269843.239891	846722.064587	0.063456	0.051605	3.223904	0.043147	991817.915330	0.007637	125845815.345953	23575759.643811	0.187338	3752195.712104	20028967.713509	20377402.197796	46609561.239242	8731762.831041	128035095.512404	47420405.745335 
	53.323805	133.687500	133.647611	1.000001	1278.000000	3005.000000	875012.875000	168072.375000	56712068.875000	53712.625000	56582.375000	0.000046	891008.335906	0.192080	0.178908	0.177035	75183.404606	74883.072214	72464.138384	1.863819	72466.002203	0.967698	13566.212560	13564.779286	4.994804	4.126812	2.751457	0.358832	0.291871	1269593.069504	846471.894200	0.063510	0.051659	3.223990	0.043111	991844.187972	0.007630	125959979.216826	23578219.647711	0.187188	3752587.233575	20047137.443488	20395333.550194	46651844.154380	8732673.943597	128147761.611582	47462133.930216 
	53.406219	133.887500	133.812438	1.000001	1278.000000	3005.000000	874016.500000	167834.750000	56721473.000000	53727.875000	56590.250000	0.000046	889985.025481	0.192027	0.178855	0.176984	75269.850961	74970.901582	72551.762245	1.863819	72553.626063	0.967733	13578.322018	13576.888622	4.994804	4.126019	2.750664	0.359130	0.292168	1269349.004054	846227.828750	0.063563	0.051711	3.224106	0.043061	991880.163983	0.007621	126112286.496910	23599268.024280	0.187129	3755937.184096	20071377.880780	20419776.545397	46708254.258115	8740469.638622	128301341.601561	47519015.407986 
	53.490716	134.025000	133.981432	1.000001	1278.000000	3005.000000	873405.625000	167646.875000	56730942.625000	53737.625000	56598.875000	0.000046	889349.684027	0.191946	0.178775	0.176906	75323.622900	75026.178529	72606.832106	1.863819	72608.695925	0.967754	13582.343933	13580.910414	4.994804	4.125220	2.749865	0.359429	0.292468	1269103.184476	845982.009172	0.063616	0.051764	3.224176	0.043031	991901.700852	0.007616	126208008.606682	23606258.679868	0.187042	3757049.780607	20086612.515645	20434955.967841	46743706.891364	8743058.770321	128396716.801191	47554339.555997 
	53.572357	134.237500	134.144713	1.000001	1278.000000	3005.000000	872793.375000	167542.375000	56739873.875000	53744.750000	56605.125000	0.000046	888728.711624	0.191961	0.178790	0.176920	75376.253011	75079.021487	72659.479618	1.863819	72661.343437	0.967774	13593.159575	13591.725940	4.994804	4.124466	2.749111	0.359712	0.292750	1268871.290567	845750.115263	0.063666	0.051814	3.224243	0.043000	991922.294152	0.007611	126299520.202751	23625058.163662	0.187056	3760041.809010	20101177.026972	20449822.304244	46777600.075093	8750021.542097	128490124.821643	47588935.119127 
	53.656077	134.350000	134.312153	1.000001	1278.000000	3005.000000	872030.500000	167404.500000	56749575.750000	53759.125000	56618.250000	0.000046	887953.523305	0.191971	0.178800	0.176930	75442.056895	75145.210952	72725.456626	1.863819	72727.320444	0.967800	13606.037896	13604.604136	4.994804	4.123647	2.748292	0.360019	0.293057	1268619.333011	845498.157707	0.063720	0.051869	3.224329	0.042962	991948.489085	0.007604	126414201.048981	23647442.968091	0.187063	3763604.458463	20119429.036069	20468418.191379	46820074.462586	8758312.210404	128606966.319019	47632209.747785 
	53.739536	134.500000	134.479073	1.000001	1278.000000	3005.000000	871323.625000	167118.875000	56759120.625000	53768.375000	56622.500000	0.000046	887205.487959	0.191799	0.178628	0.176764	75505.664848	75211.634814	72791.671317	1.863819	72793.535136	0.967825	13605.161388	13603.727504	4.994804	4.122841	2.747486	0.360321	0.293359	1268371.396936	845250.221631	0.063774	0.051922	3.224414	0.042927	991974.785489	0.007598	126529295.036773	23645919.211124	0.186881	3763361.945202	20137746.798635	20486379.359383	46862701.865471	8757747.855972	128719819.755318	47674007.316785 
	53.824036	134.725000	134.648073	1.000001	1278.000000	3005.000000	870732.750000	166939.750000	56768486.250000	53780.625000	56626.625000	0.000046	886591.451601	0.191723	0.178553	0.176691	75557.958634	75265.360055	72845.191171	1.863819	72847.054989	0.967846	13609.264720	13607.830714	4.994804	4.122050	2.746695	0.360617	0.293655	1268128.063195	845006.887891	0.063826	0.051974	3.224481	0.042897	991995.527689	0.007592	126622322.931461	23653051.387769	0.186800	3764497.065471	20152552.636192	20501141.819675	46897156.641282	8760389.402877	128812575.102401	47708361.149037 
	53.906977	134.900000	134.813954	1.000001	1278.000000	3005.000000	869806.500000	166889.500000	56778051.500000	53785.875000	56638.250000	0.000046	885672.316747	0.191870	0.178699	0.176832	75636.371329	75342.426029	72922.047232	1.863819	72923.911051	0.967876	13634.500251	13633.066121	4.994804	4.121242	2.745887	0.360919	0.293958	1267879.487812	844758.312508	0.063880	0.052028	3.224582	0.042851	992026.381889	0.007584	126755913.686325	23696915.422536	0.186949	3771478.237897	20173814.248337	20523324.034506	46946634.698639	8776635.341680	128951950.179119	47759981.547822 
	53.990173	135.025000	134.980346	1.000001	1278.000000	3005.000000	868891.125000	166619.375000	56787451.875000	53798.500000	56642.625000	0.000046	884722.444176	0.191761	0.178591	0.176727	75717.577492	75425.745807	73005.160570	1.863819	73007.024388	0.967908	13641.493439	13640.059186	4.994804	4.120448	2.745093	0.361217	0.294255	1267635.142841	844513.967536	0.063932	0.052081	3.224691	0.042805	992059.947594	0.007576	126900380.801225	23709070.728270	0.186832	3773412.813357	20196806.885574	20546280.749400	47000141.037491	8781137.306767	129096191.587103	47813404.291520 
	54.072333	135.212500	135.144666	1.000001	1278.000000	3005.000000	868455.000000	166360.500000	56796294.000000	53811.000000	56654.000000	0.000046	884245.386183	0.191559	0.178390	0.176533	75758.427776	75469.643778	73048.864229	1.863819	73050.728047	0.967925	13634.170454	13632.736086	4.994804	4.119701	2.744345	0.361496	0.294535	1267405.259413	844284.084109	0.063982	0.052130	3.224744	0.042783	992076.440477	0.007572	126976346.244672	23696341.758235	0.186620	3771386.936461	20208897.151825	20557793.741488	47028276.386916	8776422.873420	129168529.907133	47840196.261901 
	54.157093	135.375000	135.314186	1.000001	1278.000000	3005.000000	867866.125000	166111.125000	56806158.625000	53822.250000	56667.500000	0.000046	883620.120171	0.191402	0.178233	0.176381	75812.035847	75525.805252	73104.808770	1.863819	73106.672589	0.967946	13632.454825	13631.020328	4.994804	4.118867	2.743512	0.361808	0.294847	1267148.736140	844027.560836	0.064037	0.052185	3.224814	0.042754	992097.942605	0.007567	127073588.717271	23693359.438099	0.186454	3770912.285845	20224373.759758	20572920.877744	47064292.117508	8775318.310407	129263576.582690	47875398.734330 
	54.239253	135.562500	135.478506	1.000001	1278.000000	3005.000000	866878.750000	165939.250000	56814982.000000	53826.750000	56675.375000	0.000046	882618.038504	0.191422	0.178253	0.176400	75898.109152	75612.310523	73191.119872	1.863819	73192.983691	0.967980	13649.771143	13648.336531	4.994804	4.118121	2.742766	0.362087	0.295126	1266919.239653	843798.064349	0.064086	0.052235	3.224928	0.042705	992132.897067	0.007558	127223614.168086	23723458.361113	0.186471	3775702.674430	20248251.032930	20597271.678022	47119857.099291	8786466.059671	129416577.294415	47932065.664598 
	54.323753	135.687500	135.647506	1.000001	1278.000000	3005.000000	866200.125000	165689.125000	56823702.625000	53841.250000	56682.250000	0.000046	881904.497490	0.191283	0.178115	0.176266	75959.517631	75676.091912	73254.709229	1.863819	73256.573047	0.968004	13650.834610	13649.399884	4.994804	4.117384	2.742028	0.362363	0.295402	1266692.369044	843571.193739	0.064135	0.052284	3.225009	0.042671	992157.956370	0.007552	127334144.813855	23725306.674611	0.186323	3775996.842426	20265842.517632	20614619.208306	47160794.375502	8787150.620226	129525575.128159	47972435.232651 
	54.405914	135.812500	135.811827	1.000001	1278.000000	3005.000000	865645.625000	165663.625000	56833186.875000	53853.000000	56683.250000	0.000046	881355.084361	0.191376	0.178207	0.176356	76006.868757	75722.573116	73300.981445	1.863819	73302.845264	0.968021	13666.434395	13664.999546	4.994804	4.116581	2.741226	0.362663	0.295702	1266445.579740	843324.404436	0.064188	0.052337	3.225066	0.042643	992175.257429	0.007547	127414574.908125	23752421.914954	0.186418	3780312.363541	20278643.354568	20627994.034023	47190583.299306	8797193.301835	129609611.703161	48003559.890060 
	54.505493	135.950000	136.010987	1.000001	1278.000000	3005.000000	864827.125000	165701.125000	56844047.125000	53863.000000	56696.500000	0.000046	880558.242799	0.191600	0.178431	0.176572	76075.649480	75788.878970	73367.047810	1.863819	73368.911628	0.968046	13695.715696	13694.280705	4.994804	4.115663	2.740307	0.363007	0.296045	1266162.918145	843041.742840	0.064249	0.052397	3.225148	0.042603	992200.693766	0.007540	127529411.075378	23803318.253297	0.186650	3788412.760957	20296920.083754	20647446.237578	47233115.213103	8816043.797517	129731833.599547	48048827.259091 
	54.589994	136.112500	136.179987	1.000001	1278.000000	3005.000000	864043.500000	165282.750000	56853343.250000	53875.250000	56704.375000	0.000046	879709.927953	0.191290	0.178122	0.176273	76149.010142	75867.041522	73445.005213	1.863819	73446.869032	0.968076	13686.258812	13684.823700	4.994804	4.114876	2.739521	0.363301	0.296339	1265920.909066	842799.733761	0.064301	0.052449	3.225249	0.042563	992231.663943	0.007533	127664916.175613	23786880.142619	0.186323	3785796.556460	20318486.373186	20668167.409431	47283302.287264	8809955.608377	129862028.665217	48097047.653784 
	54.672154	136.312500	136.344307	1.000001	1278.000000	3005.000000	863612.125000	165256.625000	56862172.875000	53883.000000	56711.250000	0.000046	879281.328446	0.191355	0.178187	0.176336	76186.128442	75903.581307	73481.350013	1.863819	73483.213832	0.968089	13697.933981	13696.498753	4.994804	4.114129	2.738773	0.363580	0.296619	1265690.995622	842569.820318	0.064350	0.052499	3.225292	0.042542	992244.782261	0.007530	127728090.493715	23807173.651087	0.186389	3789026.366087	20328540.870224	20678643.444754	47306700.182857	8817471.722625	129927851.588578	48121426.514288 
	54.751463	136.500000	136.502927	1.000001	1278.000000	3005.000000	862759.250000	165188.750000	56870389.250000	53893.375000	56719.750000	0.000046	878430.900292	0.191466	0.178297	0.176443	76259.885898	75976.448224	73554.035375	1.863819	73555.899193	0.968117	13719.719173	13718.283837	4.994804	4.113433	2.738078	0.363840	0.296879	1265477.007689	842355.832385	0.064396	0.052545	3.225386	0.042499	992273.701079	0.007522	127854431.761830	23845040.357275	0.186501	3795053.034781	20348648.691632	20699515.238581	47353493.245122	8831496.428621	130058993.040775	48169997.422509 
	54.835434	136.625000	136.670868	1.000001	1278.000000	3005.000000	861914.000000	164740.500000	56879075.250000	53905.000000	56729.500000	0.000046	877516.481746	0.191133	0.177966	0.176122	76339.352729	76061.077975	73638.473073	1.863819	73640.336892	0.968150	13709.695893	13708.260444	4.994804	4.112698	2.737342	0.364115	0.297153	1265250.743890	842129.568586	0.064445	0.052594	3.225495	0.042457	992307.472179	0.007514	128001200.873242	23827617.753371	0.186152	3792280.143445	20372007.702702	20721971.106179	47407852.175275	8825043.612360	130200087.529897	48222254.640702 
	54.919674	136.850000	136.839348	1.000001	1278.000000	3005.000000	861340.625000	164625.875000	56888818.375000	53915.125000	56741.250000	0.000046	876931.782407	0.191127	0.177960	0.176116	76390.252434	76112.480639	73689.660166	1.863819	73691.523985	0.968169	13718.629609	13717.194032	4.994804	4.111872	2.736517	0.364423	0.297462	1264996.887818	841875.712513	0.064500	0.052648	3.225558	0.042428	992326.615428	0.007509	128090173.977574	23843146.063095	0.186143	3794751.548738	20386168.200842	20736344.741291	47440805.176879	8830794.838183	130290399.814381	48255703.634956 
	55.002094	136.937500	137.004188	1.000001	1278.000000	3005.000000	860901.500000	164677.250000	56898030.750000	53922.375000	56746.500000	0.000046	876510.119377	0.191285	0.178117	0.176268	76427.001520	76147.402489	73724.378047	1.863819	73726.241866	0.968181	13737.077751	13735.642053	4.994804	4.111092	2.735737	0.364714	0.297753	1264756.806901	841635.631597	0.064551	0.052700	3.225597	0.042407	992338.832049	0.007506	128150520.394117	23875212.304888	0.186306	3799855.045583	20395772.623724	20746721.169527	47463155.701525	8842671.224033	130355596.887462	48279850.699060 
	55.084786	137.187500	137.169573	1.000001	1278.000000	3005.000000	860117.500000	164292.500000	56907399.750000	53935.750000	56750.125000	0.000046	875667.824784	0.191012	0.177845	0.176005	76500.515754	76225.237343	73802.005322	1.863819	73803.869140	0.968210	13730.305426	13728.869605	4.994804	4.110298	2.734943	0.365011	0.298049	1264512.590885	841391.415581	0.064604	0.052752	3.225697	0.042367	992369.342179	0.007499	128285451.666776	23863440.476874	0.186018	3797981.502449	20417247.585733	20767490.519321	47513130.246954	8838311.287731	130486094.664305	48328183.209002 
	55.169275	137.387500	137.338550	1.000001	1278.000000	3005.000000	859313.000000	164072.750000	56916667.750000	53943.625000	56759.250000	0.000046	874836.384281	0.190935	0.177768	0.175930	76573.221495	76299.598761	73876.161260	1.863819	73878.025079	0.968239	13737.950380	13736.514437	4.994804	4.109513	2.734157	0.365304	0.298342	1264270.954621	841149.779317	0.064656	0.052804	3.225791	0.042327	992398.336380	0.007492	128414349.082856	23876728.678084	0.185935	3800096.383681	20437762.230403	20788046.024381	47560870.030687	8843232.843735	130615248.813989	48376018.079255 
	55.251175	137.537500	137.502351	1.000001	1278.000000	3005.000000	858876.625000	163778.375000	56925920.375000	53954.500000	56770.000000	0.000046	874352.567955	0.190689	0.177524	0.175693	76615.592703	76345.665415	73922.022635	1.863819	73923.886453	0.968255	13727.422058	13725.985993	4.994804	4.108728	2.733373	0.365597	0.298635	1264029.666652	840908.491348	0.064707	0.052856	3.225846	0.042305	992415.222940	0.007488	128494065.055056	23858428.199160	0.185677	3797183.774307	20450449.411372	20799987.638048	47590394.464836	8836454.888578	130690280.244965	48403807.498135 
	55.335675	137.725000	137.671349	1.000001	1278.000000	3005.000000	857718.125000	163664.125000	56934820.125000	53961.875000	56776.750000	0.000046	873193.178950	0.190813	0.177648	0.175813	76717.319650	76446.566155	74022.725796	1.863819	74024.589614	0.968294	13755.387068	13753.950886	4.994804	4.107974	2.732618	0.365878	0.298917	1263797.531302	840676.355997	0.064757	0.052906	3.225977	0.042247	992455.518015	0.007477	128669106.697304	23907036.611941	0.185802	3804920.037348	20478308.131914	20828790.661876	47655224.702705	8854458.004423	130871255.124442	48470835.231275 
	55.419654	137.825000	137.839309	1.000001	1278.000000	3005.000000	857397.625000	163288.875000	56943845.125000	53967.875000	56790.250000	0.000046	872808.079737	0.190447	0.177283	0.175460	76751.168763	76485.684014	74061.643163	1.863819	74063.506982	0.968308	13734.245273	13732.808973	4.994804	4.107209	2.731853	0.366163	0.299202	1263562.079338	840440.904034	0.064808	0.052956	3.226022	0.042231	992469.451088	0.007475	128736752.636742	23870287.862001	0.185419	3799071.296776	20489074.309027	20838308.682780	47680278.754349	8840847.356297	130931058.660917	48492984.689229 
	55.502335	138.062500	138.004669	1.000001	1278.000000	3005.000000	856580.750000	163491.750000	56952393.750000	53981.375000	56792.000000	0.000046	872043.653488	0.190866	0.177699	0.175864	76818.448202	76547.845273	74123.614392	1.863819	74125.478210	0.968331	13777.868808	13776.432395	4.994804	4.106483	2.731128	0.366434	0.299473	1263339.009303	840217.833999	0.064856	0.053004	3.226099	0.042191	992493.283928	0.007467	128844470.662002	23946113.838198	0.185853	3811139.366143	20506218.151627	20857367.191241	47720174.319260	8868931.051185	131050806.896118	48537335.887451 
	55.586315	138.250000	138.172629	1.000001	1278.000000	3005.000000	855115.750000	163307.500000	56961444.750000	53997.375000	56796.750000	0.000046	870570.092212	0.190977	0.177810	0.175971	76948.474138	76677.458665	74253.026457	1.863819	74254.890276	0.968382	13810.123972	13808.687439	4.994804	4.105716	2.730360	0.366720	0.299759	1263102.781203	839981.605899	0.064906	0.053055	3.226269	0.042118	992545.459154	0.007454	129069413.953869	24002179.367055	0.185963	3820062.465129	20542018.960083	20894195.849419	47803486.649581	8889696.061872	131282208.363370	48623040.134582 
	55.669255	138.437500	138.338509	1.000001	1278.000000	3005.000000	854680.000000	163078.000000	56971073.000000	53997.375000	56803.875000	0.000046	870099.038319	0.190806	0.177640	0.175806	76990.132474	76721.810810	74297.164292	1.863819	74299.028110	0.968398	13804.964845	13803.528186	4.994804	4.104899	2.729543	0.367025	0.300063	1262851.431762	839730.256458	0.064960	0.053109	3.226321	0.042096	992561.329743	0.007451	129146134.078831	23993211.582905	0.185783	3818635.199083	20554229.337532	20905939.788576	47831901.510678	8886374.660335	131355997.767781	48650369.543623 
	55.751155	138.600000	138.502310	1.000001	1278.000000	3005.000000	854073.625000	162667.875000	56980386.875000	54016.500000	56813.000000	0.000046	869426.589470	0.190461	0.177297	0.175473	77049.679682	76786.576161	74361.722186	1.863819	74363.586005	0.968422	13790.058399	13788.621617	4.994804	4.104108	2.728753	0.367319	0.300358	1262608.234926	839487.059622	0.065012	0.053161	3.226400	0.042065	992585.879973	0.007445	129258348.231726	23967301.071821	0.185422	3814511.416433	20572088.760503	20922746.791856	47873462.308047	8876778.174749	131461599.367502	48689481.247223 
	55.835916	138.737500	138.671832	1.000001	1278.000000	3005.000000	853579.875000	163222.375000	56988794.125000	54020.875000	56827.625000	0.000046	869045.537763	0.191221	0.178053	0.176207	77083.463771	76810.264435	74385.223078	1.863819	74387.086897	0.968429	13853.251881	13851.814988	4.994804	4.103394	2.728039	0.367585	0.300624	1262388.665329	839267.490025	0.065059	0.053208	3.226425	0.042041	992593.361147	0.007441	129299197.343924	24077143.417819	0.186213	3831993.354911	20578590.093480	20932332.486074	47888591.608861	8917460.525118	131521828.108285	48711788.188254 
	55.918078	138.837500	138.836157	1.000001	1278.000000	3005.000000	852800.125000	162545.625000	56998443.125000	54038.500000	56834.250000	0.000046	868152.713183	0.190602	0.177437	0.175610	77162.737855	76898.688237	74473.431682	1.863819	74475.295501	0.968462	13821.395916	13819.958895	4.994804	4.102575	2.727220	0.367890	0.300929	1262136.611662	839015.436357	0.065113	0.053262	3.226536	0.042002	992627.700611	0.007434	129452521.020954	24021771.344771	0.185564	3823180.622757	20602992.295242	20954713.111661	47945378.155909	8896952.349915	131662449.837534	48763870.310198 
	56.001275	139.050000	139.002551	1.000001	1278.000000	3005.000000	852189.250000	162423.000000	57006735.750000	54046.000000	56838.000000	0.000046	867529.681766	0.190595	0.177430	0.175603	77218.153607	76954.684648	74529.243026	1.863819	74531.106844	0.968483	13831.025206	13829.588076	4.994804	4.101871	2.726515	0.368153	0.301191	1261919.943723	838798.768419	0.065160	0.053308	3.226605	0.041972	992648.756271	0.007429	129549531.970277	24038508.730108	0.185555	3825844.458258	20618432.055130	20970379.735016	47981308.137139	8903151.381522	131760886.213190	48800328.227107 
	56.084530	139.212500	139.169059	1.000001	1278.000000	3005.000000	851554.875000	162140.625000	57014900.625000	54052.625000	56845.750000	0.000046	866853.671280	0.190405	0.177241	0.175420	77278.371708	77018.021944	74592.397998	1.863819	74594.261816	0.968507	13827.818927	13826.381689	4.994804	4.101177	2.725822	0.368411	0.301450	1261706.572180	838585.396876	0.065205	0.053354	3.226683	0.041940	992672.894701	0.007423	129659307.571995	24032935.406986	0.185354	3824957.437036	20635903.370934	20987396.392351	48021965.767406	8901087.187772	131867805.109229	48839927.818233 
	56.168984	139.350000	139.337968	1.000001	1278.000000	3005.000000	850868.500000	161950.250000	57023760.000000	54067.500000	56855.750000	0.000046	866143.803169	0.190335	0.177172	0.175352	77341.706978	77082.872196	74657.050296	1.863819	74658.914114	0.968530	13834.155386	13832.718031	4.994804	4.100425	2.725069	0.368691	0.301730	1261475.004842	838353.829538	0.065255	0.053404	3.226763	0.041906	992697.418724	0.007417	129771685.816610	24043949.199356	0.185279	3826710.335145	20653788.909892	21005301.909839	48063587.339485	8905166.370132	131980308.882750	48881595.882500 
	56.252175	139.587500	139.504351	1.000001	1278.000000	3005.000000	849689.125000	161768.625000	57032526.125000	54077.625000	56858.625000	0.000046	864951.268672	0.190386	0.177222	0.175401	77448.340331	77189.752525	74763.734630	1.863819	74765.598448	0.968571	13857.511825	13856.074353	4.994804	4.099680	2.724324	0.368969	0.302007	1261245.827201	838124.651897	0.065304	0.053453	3.226900	0.041847	992739.476618	0.007407	129957123.898346	24084547.021524	0.185327	3833171.674104	20683302.273858	21035498.521189	48132268.110499	8920202.600564	132170039.937809	48951866.643633 
	56.334856	139.725000	139.669712	1.000001	1278.000000	3005.000000	849012.875000	161421.375000	57041753.125000	54085.875000	56867.750000	0.000046	864222.032942	0.190128	0.176966	0.175152	77513.691704	77259.209225	74832.984898	1.863819	74834.848716	0.968597	13850.077182	13848.639587	4.994804	4.098895	2.723540	0.369260	0.302299	1261004.549389	837883.374085	0.065356	0.053504	3.226985	0.041813	992765.696893	0.007401	130077494.307335	24071623.956037	0.185056	3831114.905981	20702459.804275	21053961.227533	48176849.743457	8915416.280014	132286044.634934	48994831.346272 
	56.434957	139.925000	139.869914	1.000001	1278.000000	3005.000000	848632.125000	161260.125000	57051113.875000	54093.750000	56875.500000	0.000046	863817.869401	0.190024	0.176861	0.175051	77549.958850	77297.233685	74870.799794	1.863819	74872.663612	0.968610	13848.814097	13847.376378	4.994804	4.098099	2.722744	0.369556	0.302595	1260759.720382	837638.545078	0.065408	0.053557	3.227027	0.041794	992778.751138	0.007397	130143223.937471	24069428.253422	0.184946	3830765.449333	20712920.991532	21064184.292995	48201194.050915	8914603.056823	132350278.100522	49018621.518712 
	56.518676	140.125000	140.037352	1.000001	1278.000000	3005.000000	847738.625000	161293.625000	57060063.125000	54106.375000	56887.500000	0.000046	862946.353942	0.190263	0.177100	0.175283	77628.278884	77372.960727	74946.326352	1.863819	74948.190171	0.968638	13881.279145	13879.841308	4.994804	4.097338	2.721983	0.369840	0.302878	1260525.603449	837404.428145	0.065458	0.053607	3.227121	0.041749	992807.583704	0.007389	130274503.757722	24125858.603949	0.185192	3839746.611445	20733814.807302	21086363.614990	48249816.206564	8935503.186648	132489635.001001	49070235.185556 
	56.601096	140.200000	140.202191	1.000001	1278.000000	3005.000000	846798.750000	161131.750000	57068897.250000	54115.500000	56893.375000	0.000046	861992.786431	0.190283	0.177120	0.175302	77714.154086	77459.325005	75032.492601	1.863819	75034.356419	0.968670	13898.537693	13897.099738	4.994804	4.096587	2.721232	0.370119	0.303158	1260294.449663	837173.274358	0.065508	0.053656	3.227229	0.041703	992840.802607	0.007381	130424277.424806	24155857.105452	0.185210	3844521.017463	20757652.007880	21110671.678892	48305287.935113	8946613.742760	132642367.191941	49126802.663682 
	56.684556	140.350000	140.369112	1.000001	1278.000000	3005.000000	847060.875000	160885.125000	57077006.375000	54123.375000	56900.750000	0.000046	862204.238798	0.189933	0.176772	0.174964	77695.094980	77444.904291	75017.889999	1.863819	75019.753817	0.968662	13868.560869	13867.122807	4.994804	4.095897	2.720542	0.370375	0.303414	1260082.223724	836961.048419	0.065553	0.053702	3.227202	0.041715	992832.416256	0.007383	130398895.267645	24103751.380137	0.184846	3836228.140285	20753612.315302	21105190.605113	48295887.136165	8927315.325977	132607928.562427	49114047.615714 
	56.763597	140.475000	140.527193	1.000001	1278.000000	3005.000000	845853.625000	160647.125000	57085620.375000	54133.000000	56910.875000	0.000046	860973.782235	0.189923	0.176761	0.174954	77806.132553	77557.081138	75129.873518	1.863819	75131.737337	0.968705	13888.102964	13886.664787	4.994804	4.095164	2.719809	0.370648	0.303687	1259856.739985	836735.564680	0.065601	0.053750	3.227344	0.041655	992876.317637	0.007373	130593544.363038	24137719.134884	0.184831	3841634.272076	20784591.656461	21136636.539578	48367979.393718	8939895.975883	132805509.352343	49187225.686053 
	56.844198	140.637500	140.688396	1.000001	1278.000000	3005.000000	845136.125000	160366.125000	57094104.625000	54142.125000	56913.875000	0.000046	860216.463355	0.189752	0.176591	0.174789	77874.631653	77628.552684	75201.154533	1.863819	75203.018351	0.968731	13887.650852	13886.212562	4.994804	4.094442	2.719087	0.370916	0.303955	1259634.607712	836513.432408	0.065649	0.053797	3.227432	0.041619	992903.333172	0.007366	130717444.603814	24136933.079507	0.184650	3841509.167576	20804310.976610	21156005.007942	48413868.371783	8939604.844262	132927205.124594	49232298.194294 
	56.927400	140.825000	140.854799	1.000001	1278.000000	3005.000000	844157.625000	160421.125000	57103404.875000	54155.375000	56920.375000	0.000046	859265.403232	0.190037	0.176875	0.175064	77960.825577	77711.602674	75283.995534	1.863819	75285.859353	0.968762	13925.059534	13923.621121	4.994804	4.093651	2.718295	0.371210	0.304249	1259391.059908	836269.884604	0.065701	0.053849	3.227535	0.041571	992934.826488	0.007358	130861438.345762	24201956.416561	0.184943	3851857.944887	20827228.274261	21180421.318184	48467199.387319	8963687.561689	133080617.447887	49289117.573292 
	57.027236	141.012500	141.054472	1.000001	1278.000000	3005.000000	843431.750000	160124.250000	57112628.500000	54161.750000	56929.500000	0.000046	858496.879637	0.189848	0.176687	0.174882	78030.615853	77784.622139	75356.807595	1.863819	75358.671414	0.968789	13923.521101	13922.082564	4.994804	4.092865	2.717510	0.371502	0.304541	1259149.465736	836028.290432	0.065753	0.053901	3.227623	0.041534	992962.148881	0.007351	130987999.842624	24199282.106616	0.184744	3851432.315577	20847371.146135	21200151.286870	48514074.015787	8962697.076524	133204584.595452	49335031.331649 
	57.110177	141.212500	141.220354	1.000001	1278.000000	3005.000000	842756.625000	160023.875000	57121182.375000	54175.750000	56941.875000	0.000046	857814.880701	0.189881	0.176720	0.174914	78092.653477	77846.769452	75418.762444	1.863819	75420.626262	0.968811	13937.380783	13935.942132	4.994804	4.092137	2.716782	0.371773	0.304811	1258925.367145	835804.191840	0.065800	0.053949	3.227698	0.041501	992985.152863	0.007345	131095689.395621	24223372.726695	0.184776	3855266.453807	20864510.457237	21217701.950259	48553959.035415	8971619.528406	133314858.753140	49375873.612274 
	57.193116	141.387500	141.386233	1.000001	1278.000000	3005.000000	842271.125000	159682.625000	57129143.375000	54186.750000	56944.375000	0.000046	857274.278592	0.189586	0.176426	0.174629	78141.899155	77900.542468	75472.356230	1.863819	75474.220048	0.968830	13923.885192	13922.446435	4.994804	4.091459	2.716103	0.372025	0.305063	1258716.760186	835595.584881	0.065845	0.053993	3.227762	0.041476	993004.860374	0.007341	131188845.799524	24199914.585179	0.184466	3851532.977587	20879336.747654	21231604.020878	48588461.407231	8962931.327844	133402208.108192	49408225.225256
