Repository: greenteawarrior/MatSci

# matsci
Some useful jupyter notebooks (code and visualizations) from MatSci projects at Olin College. We analyzed firefighter jackets and various gluten-free breads.

File: FirefighterJacket/data/DMA/Nomex 1 Temperature Scan.txt (part 8 of 19)
1) DMA8000 Temperature Scan 
	Time     	Sample     	Program     	Frequency     	Raw Dynamic	Raw Static	In-Phase     	Out-Of-Phase	Zero Displacement	Min Displacement	Max Displacement	Spring     	C*     	Measured     	Corrected     	Corrected     	Stiffness*	Total     	Stiffness     	Inertia     	Sample     	Ratio of     	Total     	Sample     	Total Applied	Static Force	Static     	Static     	Static     	Static Stress	Static     	Static Strain	Static     	Dynamic Force	Displacement	Dynamic     	Dynamic     	Storage     	Loss Modulus	Tan Delta     	Loss Viscosity	Storage     	Complex     	Shear Storage	Shear Loss	Complex     	Shear Complex 
	          	Temperature	Temperature	          	Force     	Force     	Angle     	Angle     	               	               	               	Stiffness     	          	Tan Delta     	Total Tan Delta	Total Delta	          	Stiffness'	Less Spring	          	Stiffness'	Sample to Total	Stiffness''	Stiffness''	Static Force	          	Force Corrected	Displacement	Displacement Co	          	Stress Correcte	          	Strain Correcte	          	Amplitude     	Stress     	Strain     	Modulus     	          	          	               	Viscosity     	Viscosity     	Modulus     	Modulus     	Modulus     	Modulus      
	57.273716	141.550000	141.547433	1.000001	1278.000000	3005.000000	841325.000000	159739.750000	57137603.250000	54193.125000	56953.750000	0.000046	856355.383795	0.189867	0.176705	0.174900	78225.747737	77981.280126	75552.903315	1.863819	75554.767134	0.968860	13960.626116	13959.187246	4.994804	4.090738	2.715383	0.372292	0.305331	1258495.037773	835373.862469	0.065892	0.054041	3.227862	0.041429	993035.431419	0.007333	131328852.270870	24263777.246829	0.184756	3861697.027816	20901619.451982	21255361.668297	48640315.655878	8986584.165492	133551481.927636	49463511.825050 
	57.355876	141.737500	141.711753	1.000001	1278.000000	3005.000000	840701.500000	159693.000000	57145987.750000	54206.375000	56962.375000	0.000046	855734.109611	0.189952	0.176790	0.174982	78282.540655	78037.414716	75608.848918	1.863819	75610.712736	0.968880	13977.516630	13976.077649	4.994804	4.090024	2.714668	0.372557	0.305596	1258275.246978	835154.071674	0.065939	0.054088	3.227928	0.041398	993055.907420	0.007327	131426096.588434	24293136.045724	0.184843	3866369.622082	20917096.353550	21271429.992322	48676332.069791	8997457.794712	133652442.265035	49500904.542606 
	57.440376	141.912500	141.880753	1.000001	1278.000000	3005.000000	839823.375000	159223.875000	57154435.375000	54213.000000	56966.375000	0.000046	854783.916301	0.189592	0.176432	0.174635	78369.560948	78130.213991	75701.457671	1.863819	75703.321489	0.968915	13965.968323	13964.529229	4.994804	4.089304	2.713948	0.372825	0.305863	1258053.757244	834932.581940	0.065987	0.054135	3.228043	0.041354	993091.292069	0.007319	131587068.578256	24273062.649433	0.184464	3863174.844368	20942715.821134	21296043.431655	48735951.325280	8990023.203494	133807093.187925	49558182.662194 
	57.522277	142.087500	142.044554	1.000001	1278.000000	3005.000000	839145.375000	159141.375000	57162823.625000	54223.125000	56971.375000	0.000046	854102.416353	0.189647	0.176487	0.174688	78432.093087	78192.565644	75763.620027	1.863819	75765.483845	0.968937	13981.588887	13980.149681	4.994804	4.088589	2.713233	0.373090	0.306129	1257833.780371	834712.605067	0.066034	0.054182	3.228118	0.041320	993114.216473	0.007313	131695118.820233	24300214.027107	0.184519	3867496.116914	20959912.537625	21313738.756943	48775969.933420	9000079.269299	133918276.283854	49599361.586613 
	57.606258	142.300000	142.212516	1.000001	1278.000000	3005.000000	838666.000000	158936.000000	57170834.250000	54232.000000	56981.250000	0.000046	853593.176901	0.189510	0.176351	0.174556	78478.884366	78241.679889	75812.553392	1.863819	75814.417211	0.968954	13979.707634	13978.268320	4.994804	4.087906	2.712550	0.373343	0.306382	1257623.665632	834502.490328	0.066078	0.054227	3.228175	0.041296	993131.832064	0.007309	131780174.509046	24296943.856954	0.184375	3866975.653581	20973449.560214	21326956.819017	48807472.040388	8998868.095168	134001327.883058	49630121.438169 
	57.689458	142.425000	142.378916	1.000001	1278.000000	3005.000000	837756.000000	158708.750000	57179674.000000	54244.750000	56990.875000	0.000046	852656.779052	0.189445	0.176286	0.174493	78565.070813	78329.574840	75900.248625	1.863819	75902.112444	0.968987	13990.445744	13989.006312	4.994804	4.087152	2.711797	0.373623	0.306662	1257391.757004	834270.581700	0.066128	0.054276	3.228283	0.041251	993164.924107	0.007301	131932605.847043	24315608.572564	0.184303	3869946.232979	20997709.741920	21351353.546135	48863928.091497	9005780.952802	134154617.161861	49686895.245134 
	57.772657	142.612500	142.545314	1.000001	1278.000000	3005.000000	836898.750000	158569.500000	57187734.500000	54253.500000	56996.000000	0.000046	851788.591190	0.189473	0.176313	0.174519	78645.148477	78410.017514	75980.509077	1.863819	75982.372895	0.969016	14007.190240	14005.750700	4.994804	4.086464	2.711109	0.373878	0.306916	1257180.249397	834059.074093	0.066173	0.054321	3.228381	0.041208	993195.152755	0.007293	132072114.092705	24344713.568628	0.184329	3874578.433302	21019913.151230	21374028.794803	48915597.812113	9016560.580973	134297090.063988	49739662.986662 
	57.855857	142.825000	142.711714	1.000001	1278.000000	3005.000000	836288.500000	158470.750000	57196309.500000	54262.125000	57006.750000	0.000046	851170.625573	0.189493	0.176333	0.174539	78702.246310	78467.370015	76037.667612	1.863819	76039.531430	0.969036	14019.167554	14017.727899	4.994804	4.085733	2.710377	0.374149	0.307188	1256955.196876	833834.021572	0.066221	0.054370	3.228448	0.041178	993215.830161	0.007288	132171466.721938	24365532.266058	0.184348	3877891.829282	21035725.600756	21390179.910181	48952395.082199	9024271.209651	134398570.595214	49777248.368598 
	57.936717	142.975000	142.873434	1.000001	1278.000000	3005.000000	835752.875000	158144.875000	57204260.875000	54269.750000	57009.125000	0.000046	850583.722840	0.189224	0.176066	0.174280	78756.550857	78525.910379	76096.028012	1.863819	76097.891831	0.969057	14008.484297	14007.044536	4.994804	4.085054	2.709699	0.374401	0.307439	1256746.470567	833625.295263	0.066266	0.054414	3.228517	0.041151	993237.139872	0.007283	132272908.427253	24346962.506396	0.184066	3874936.362581	21051870.536803	21405522.299453	48989966.084168	9017393.520887	134494969.746427	49812951.757936 
	58.017837	143.175000	143.035674	1.000001	1278.000000	3005.000000	835197.375000	157880.375000	57212263.875000	54279.375000	57019.375000	0.000046	849988.745818	0.189034	0.175876	0.174096	78811.679043	78584.207018	76154.143416	1.863819	76156.007235	0.969078	14003.883128	14002.443259	4.994804	4.084371	2.709016	0.374654	0.307692	1256536.349281	833415.173977	0.066310	0.054459	3.228586	0.041123	993258.302979	0.007278	132373924.281641	24338964.593516	0.183865	3873663.456220	21067947.696624	21421103.816557	49027379.363571	9014431.330932	134592871.383317	49849211.623451 
	58.098437	143.312500	143.196874	1.000001	1278.000000	3005.000000	834280.125000	157849.375000	57220464.875000	54288.250000	57024.500000	0.000046	849081.711120	0.189204	0.176046	0.174260	78895.869912	78666.827504	76236.578080	1.863819	76238.441898	0.969108	14032.350928	14030.910949	4.994804	4.083671	2.708316	0.374913	0.307952	1256320.987997	833199.812693	0.066356	0.054505	3.228686	0.041077	993289.167932	0.007270	132517211.729306	24388446.964805	0.184040	3881538.813968	21090752.584138	21444957.172483	49080448.788632	9032758.135113	134742746.557523	49904720.947231 
	58.181120	143.487500	143.362241	1.000001	1278.000000	3005.000000	833509.625000	157526.875000	57228413.125000	54296.875000	57034.000000	0.000046	848264.705923	0.188992	0.175835	0.174056	78971.858381	78746.485063	76316.055441	1.863819	76317.919259	0.969137	14029.894027	14028.453941	4.994804	4.082993	2.707637	0.375165	0.308203	1256112.223972	832991.048668	0.066401	0.054549	3.228783	0.041039	993318.851166	0.007264	132655358.811277	24384176.208778	0.183816	3880859.102574	21112739.357690	21466458.267720	49131614.374547	9031176.373622	134877842.030222	49954756.307490 
	58.265098	143.637500	143.530196	1.000001	1278.000000	3005.000000	832919.000000	157503.000000	57237070.500000	54309.750000	57037.750000	0.000046	847679.925190	0.189098	0.175940	0.174157	79026.337931	78800.020102	76369.394091	1.863819	76371.257910	0.969155	14047.936559	14046.496357	4.994804	4.082254	2.706898	0.375438	0.308477	1255884.789615	832763.614310	0.066449	0.054598	3.228844	0.041010	993337.787306	0.007258	132748071.739487	24415537.429569	0.183924	3885850.391930	21127495.066814	21481873.313720	49165952.496106	9042791.640581	134974697.697482	49990628.776845 
	58.348037	143.800000	143.696074	1.000001	1278.000000	3005.000000	832365.375000	157247.875000	57245259.375000	54319.125000	57042.625000	0.000046	847088.550088	0.188917	0.175760	0.173983	79081.508325	78858.232656	76427.420774	1.863819	76429.284593	0.969176	14044.064245	14042.623933	4.994804	4.081554	2.706199	0.375697	0.308736	1255669.619947	832548.444642	0.066495	0.054644	3.228912	0.040982	993358.708502	0.007253	132848933.379597	24408806.405793	0.183734	3884779.117073	21143547.682690	21497467.697350	49203308.659110	9040298.668812	135072680.177200	50026918.584148 
	58.432277	143.962500	143.864554	1.000001	1278.000000	3005.000000	831737.125000	157422.875000	57253270.125000	54327.125000	57054.375000	0.000046	846503.754674	0.189270	0.176111	0.174324	79136.140691	78908.470562	76477.476750	1.863819	76479.340568	0.969193	14081.253097	14079.812677	4.994804	4.080870	2.705514	0.375951	0.308989	1255459.090119	832337.914815	0.066540	0.054688	3.228970	0.040951	993376.459299	0.007248	132935940.381639	24473447.661185	0.184100	3895067.084246	21157395.266179	21512947.776632	49235533.474681	9064239.874513	135169944.460947	50062942.392943 
	58.515737	144.100000	144.031475	1.000001	1278.000000	3005.000000	831174.875000	157200.375000	57261519.625000	54335.500000	57063.125000	0.000046	845909.942447	0.189130	0.175972	0.174189	79191.692713	78966.501798	76535.320528	1.863819	76537.184346	0.969213	14080.612445	14079.171914	4.994804	4.080165	2.704810	0.376212	0.309250	1255242.243794	832121.068490	0.066586	0.054735	3.229038	0.040923	993397.230193	0.007243	133036484.096613	24472333.891194	0.183952	3894889.822387	21173397.282737	21528653.446539	49272771.887635	9063827.367109	135268626.173516	50099491.175376 
	58.597378	144.250000	144.194756	1.000001	1278.000000	3005.000000	830375.000000	156733.500000	57269345.500000	54343.875000	57067.625000	0.000046	845037.295418	0.188750	0.175594	0.173822	79273.471820	79054.366911	76623.007709	1.863819	76624.871527	0.969245	14066.156887	14064.716251	4.994804	4.079496	2.704141	0.376459	0.309498	1255036.493533	831915.318229	0.066630	0.054778	3.229144	0.040882	993429.994338	0.007236	133188901.439807	24447207.142271	0.183553	3890890.779260	21197655.237103	21551789.220555	49329222.755484	9054521.163804	135413992.644039	50153330.608903 
	58.682138	144.425000	144.364275	1.000001	1278.000000	3005.000000	829700.000000	156637.000000	57277608.250000	54355.000000	57074.875000	0.000046	844356.109570	0.188788	0.175631	0.173858	79337.425840	79118.421789	76686.874617	1.863819	76688.738436	0.969268	14080.679060	14079.238312	4.994804	4.078790	2.703434	0.376721	0.309759	1254819.215791	831698.040487	0.066676	0.054825	3.229219	0.040849	993453.079331	0.007230	133299914.524384	24472449.303706	0.183589	3894908.190844	21215323.504266	21569892.470890	49370338.712735	9063870.112484	135527738.810661	50195458.818763 
	58.764308	144.562500	144.528615	1.000001	1278.000000	3005.000000	829096.750000	156572.750000	57285180.250000	54363.875000	57081.625000	0.000046	843751.412978	0.188847	0.175691	0.173916	79394.285088	79174.997523	76743.278002	1.863819	76745.141820	0.969287	14095.665143	14094.224293	4.994804	4.078143	2.702787	0.376960	0.309999	1254620.064523	831498.889219	0.066719	0.054867	3.229285	0.040819	993473.355900	0.007225	133397954.555677	24498497.847307	0.183650	3899053.942035	21230927.047506	21585988.162218	49406649.835436	9073517.721225	135628871.102037	50232915.222977 
	58.848538	144.700000	144.697076	1.000001	1278.000000	3005.000000	828368.500000	156403.250000	57293709.750000	54368.375000	57088.375000	0.000046	843004.358472	0.188809	0.175652	0.173878	79464.642801	79246.578525	76814.664749	1.863819	76816.528568	0.969313	14105.489147	14104.048181	4.994804	4.077413	2.702058	0.377230	0.310269	1254395.687030	831274.511725	0.066766	0.054915	3.229369	0.040782	993499.276753	0.007218	133522038.581522	24515573.673286	0.183607	3901771.641994	21250675.617934	21605902.808374	49452606.882045	9079842.101217	135753998.613285	50279258.745661 
	58.930438	144.837500	144.860876	1.000001	1278.000000	3005.000000	827701.125000	156143.375000	57302214.875000	54380.500000	57095.875000	0.000046	842300.365596	0.188647	0.175491	0.173722	79531.059182	79315.903309	76883.795722	1.863819	76885.659541	0.969337	14105.041539	14103.600459	4.994804	4.076686	2.701330	0.377499	0.310538	1254171.905359	831050.730055	0.066814	0.054962	3.229451	0.040749	993524.262567	0.007212	133642201.631758	24514795.444405	0.183436	3901647.783119	21269800.146206	21624690.834393	49497111.715466	9079553.868298	135872047.355828	50322980.502159 
	59.032098	145.062500	145.064196	1.000001	1278.000000	3005.000000	827087.500000	156134.250000	57310936.250000	54390.000000	57101.875000	0.000046	841695.691256	0.188776	0.175620	0.173847	79588.194310	79371.794921	76939.488475	1.863819	76941.352294	0.969356	14125.442269	14124.001071	4.994804	4.075940	2.700584	0.377775	0.310813	1253942.386762	830821.211458	0.066863	0.055011	3.229514	0.040719	993543.824946	0.007207	133739006.447977	24550255.668099	0.183568	3907291.448532	21285207.099018	21640863.377228	49532965.351102	9092687.284481	135973662.519846	50360615.748091 
	59.115560	145.212500	145.231120	1.000001	1278.000000	3005.000000	826163.625000	155786.375000	57318957.875000	54400.750000	57113.500000	0.000046	840723.337317	0.188566	0.175411	0.173644	79680.243491	79467.686158	77035.196703	1.863819	77037.060521	0.969391	14125.888624	14124.447317	4.994804	4.075253	2.699898	0.378029	0.311067	1253731.241226	830610.065922	0.066908	0.055056	3.229630	0.040672	993579.363242	0.007199	133905365.927200	24551031.331209	0.183346	3907414.899052	21311684.011492	21666927.945582	49594579.973037	9092974.567114	136137431.162496	50421270.800924 
	59.198499	145.412500	145.396997	1.000001	1278.000000	3005.000000	825746.500000	155950.500000	57327054.500000	54408.875000	57115.500000	0.000046	840343.882415	0.188860	0.175703	0.173928	79716.222879	79499.900618	77067.226339	1.863819	77069.090158	0.969401	14155.286888	14153.845472	4.994804	4.074561	2.699205	0.378285	0.311323	1253518.080598	830396.905293	0.066953	0.055101	3.229663	0.040652	993589.692875	0.007195	133961039.652422	24602131.031020	0.183651	3915547.662425	21320544.753043	21677111.017458	49615199.871267	9111900.381859	136201413.340777	50444967.903992 
	59.281698	145.550000	145.563397	1.000001	1278.000000	3005.000000	824986.125000	155746.125000	57335255.125000	54418.875000	57123.625000	0.000046	839558.790017	0.188786	0.175630	0.173857	79790.767510	79576.211161	77143.349580	1.863819	77145.213399	0.969428	14163.136426	14161.694899	4.994804	4.073859	2.698503	0.378544	0.311583	1253302.140006	830180.964702	0.066999	0.055147	3.229753	0.040614	993617.355193	0.007188	134093356.622943	24615774.859720	0.183572	3917719.143485	21341603.636274	21698215.803495	49664206.156645	9116953.651748	136334018.727360	50494081.010133 
	59.365158	145.762500	145.730317	1.000001	1278.000000	3005.000000	824404.125000	155736.625000	57343140.125000	54427.500000	57129.875000	0.000046	838985.135556	0.188908	0.175751	0.173974	79845.324293	79629.595609	77196.553835	1.863819	77198.417653	0.969446	14182.551183	14181.109549	4.994804	4.073184	2.697828	0.378793	0.311832	1253094.470696	829973.295391	0.067043	0.055192	3.229814	0.040585	993636.042579	0.007183	134185835.945328	24649521.289597	0.183697	3923090.050357	21356322.165906	21713662.334972	49698457.757529	9129452.329480	136431072.223862	50530026.749579 
	59.447318	145.875000	145.894637	1.000001	1278.000000	3005.000000	823677.500000	155611.500000	57351110.500000	54431.625000	57138.000000	0.000046	838247.912576	0.188923	0.175766	0.173989	79915.546726	79700.302694	77267.078675	1.863819	77268.942494	0.969471	14196.497335	14195.055593	4.994804	4.072501	2.697146	0.379046	0.312084	1252884.513145	829763.337841	0.067088	0.055236	3.229897	0.040549	993661.480822	0.007177	134308421.808678	24673762.221822	0.183710	3926948.111490	21375832.296556	21733548.441081	49743859.929140	9138430.452527	136556020.412565	50576303.856505 
	59.530780	146.100000	146.061560	1.000001	1278.000000	3005.000000	822892.500000	155413.000000	57358550.250000	54443.000000	57145.000000	0.000046	837439.709546	0.188862	0.175705	0.173930	79992.672263	79779.048385	77345.654165	1.863819	77347.517983	0.969499	14205.796854	14204.355011	4.994804	4.071864	2.696509	0.379281	0.312319	1252688.497418	829567.322114	0.067129	0.055278	3.229990	0.040509	993690.178931	0.007170	134445001.263141	24689926.415918	0.183643	3929520.720843	21397569.574639	21755392.821024	49794444.912275	9144417.191081	136693272.808392	50627138.077182 
	59.611119	146.262500	146.222237	1.000001	1278.000000	3005.000000	822164.375000	155197.875000	57366152.125000	54456.250000	57151.750000	0.000046	836684.313181	0.188767	0.175611	0.173839	80064.893258	79853.314475	77419.746255	1.863819	77421.610073	0.969525	14211.586447	14210.144502	4.994804	4.071213	2.695857	0.379521	0.312560	1252488.174223	829366.998918	0.067172	0.055320	3.230077	0.040473	993717.019601	0.007163	134573787.698696	24699989.673584	0.183542	3931122.336776	21418066.556224	21775842.069448	49842143.592110	9148144.323550	136821759.327415	50674725.676820 
	59.693539	146.412500	146.387077	1.000001	1278.000000	3005.000000	821295.625000	155016.625000	57374484.625000	54459.250000	57157.500000	0.000046	835797.019420	0.188746	0.175590	0.173818	80149.891264	79939.454537	77505.695489	1.863819	77507.559308	0.969556	14225.424668	14223.982610	4.994804	4.070499	2.695144	0.379785	0.312823	1252268.555974	829147.380670	0.067219	0.055367	3.230179	0.040430	993748.230136	0.007156	134723184.152762	24724042.991906	0.183517	3934950.538252	21441843.721533	21799919.676851	49897475.612134	9157052.959965	136973043.516323	50730756.857898 
	59.777779	146.587500	146.555558	1.000001	1278.000000	3005.000000	820699.875000	154934.625000	57382642.125000	54474.750000	57171.125000	0.000046	835196.397771	0.188784	0.175627	0.173854	80207.530114	79997.145213	77563.199240	1.863819	77565.063059	0.969575	14238.823511	14237.381342	4.994804	4.069800	2.694445	0.380043	0.313082	1252053.507844	828932.332539	0.067264	0.055413	3.230244	0.040400	993768.337741	0.007150	134823136.834642	24747332.589477	0.183554	3938657.189892	21457751.672328	21816235.406018	49934495.123942	9165678.736843	137075558.347310	50768725.313819 
	59.859679	146.762500	146.719358	1.000001	1278.000000	3005.000000	819983.750000	154661.500000	57390766.250000	54481.250000	57172.000000	0.000046	834442.047027	0.188615	0.175460	0.173692	80280.039176	80072.753124	77638.620886	1.863819	77640.484704	0.969602	14238.861419	14237.419139	4.994804	4.069104	2.693748	0.380300	0.313338	1251839.297907	828718.122602	0.067310	0.055458	3.230332	0.040364	993795.397933	0.007144	134954234.296257	24747398.288099	0.183376	3938667.646144	21478616.464843	21836759.559756	49983049.739355	9165703.069666	137204515.510675	50816487.226176 
	59.944180	146.925000	146.888359	1.000001	1278.000000	3005.000000	819297.625000	154567.125000	57400005.875000	54487.750000	57183.125000	0.000046	833750.319017	0.188658	0.175502	0.173733	80346.644190	80139.423219	77705.079015	1.863819	77706.942834	0.969624	14254.335142	14252.892737	4.994804	4.068312	2.692956	0.380592	0.313631	1251595.624899	828474.449595	0.067361	0.055510	3.230407	0.040330	993818.606597	0.007138	135069751.426023	24774294.404587	0.183419	3942948.292642	21497001.572493	21855615.247487	50025833.861490	9175664.594292	137322989.384636	50860366.438754 
	60.043759	147.150000	147.087518	1.000001	1278.000000	3005.000000	818580.625000	154367.375000	57408587.125000	54503.750000	57191.750000	0.000046	833008.719096	0.188579	0.175424	0.173657	80418.174132	80212.786140	77778.244954	1.863819	77780.108772	0.969650	14261.178599	14259.736077	4.994804	4.067576	2.692220	0.380864	0.313902	1251369.266772	828248.091468	0.067409	0.055558	3.230492	0.040294	993844.563881	0.007132	135196928.030690	24786189.458383	0.183334	3944841.447752	21517242.341737	21875865.515242	50072936.307663	9180070.169771	137450225.670249	50907490.988981 
	60.126450	147.350000	147.252900	1.000001	1278.000000	3005.000000	817704.875000	154299.125000	57416282.125000	54508.375000	57198.250000	0.000046	832135.495322	0.188698	0.175542	0.173771	80502.563107	80296.350348	77861.632426	1.863819	77863.496245	0.969679	14285.840858	14284.398232	4.994804	4.066916	2.691561	0.381107	0.314146	1251166.246865	828045.071561	0.067453	0.055601	3.230590	0.040251	993874.680851	0.007124	135341871.644864	24829057.070826	0.183454	3951664.034766	21540310.816128	21899786.270626	50126619.127727	9195947.063269	137600524.328075	50963157.158546 
	60.210419	147.500000	147.420838	1.000001	1278.000000	3005.000000	816985.500000	154111.750000	57424089.000000	54520.000000	57200.500000	0.000046	831393.852935	0.188635	0.175479	0.173710	80574.375176	80369.783143	77934.885821	1.863819	77936.749639	0.969705	14293.951917	14292.509184	4.994804	4.066246	2.690891	0.381354	0.314393	1250960.237154	827839.061850	0.067496	0.055645	3.230675	0.040215	993900.787473	0.007118	135469200.265005	24843155.481109	0.183386	3953907.864675	21560575.779368	21920123.524748	50173777.875928	9201168.696707	137728307.165588	51010484.135403 
	60.294399	147.612500	147.588799	1.000001	1278.000000	3005.000000	816266.250000	153658.500000	57432522.750000	54525.875000	57214.000000	0.000046	830603.109500	0.188246	0.175092	0.173335	80651.082881	80452.779346	78017.688110	1.863819	78019.551928	0.969733	14277.306561	14275.863713	4.994804	4.065523	2.690167	0.381621	0.314659	1250737.642100	827616.466795	0.067543	0.055692	3.230771	0.040179	993930.349443	0.007111	135613126.717615	24814222.420006	0.182978	3949303.028630	21583482.367596	21941825.482951	50227083.969487	9190452.748151	137864664.698528	51060986.925381 
	60.377859	147.812500	147.755719	1.000001	1278.000000	3005.000000	815741.625000	153611.375000	57440264.375000	54539.125000	57213.375000	0.000046	830078.823538	0.188309	0.175155	0.173396	80702.022899	80503.344017	78068.074684	1.863819	78069.938502	0.969750	14291.544833	14290.101880	4.994804	4.064858	2.689503	0.381866	0.314904	1250533.275029	827412.099724	0.067587	0.055735	3.230827	0.040152	993947.566570	0.007107	135700708.364435	24838971.118201	0.183042	3953241.903162	21597421.408570	21956245.877751	50259521.616457	9199618.932667	137955270.783034	51094544.734457 
	60.461059	148.025000	147.922119	1.000001	1278.000000	3005.000000	815116.250000	153539.750000	57447542.250000	54547.000000	57222.125000	0.000046	829450.996650	0.188365	0.175211	0.173450	80763.107762	80564.251576	78128.814728	1.863819	78130.678546	0.969771	14307.106819	14305.663766	4.994804	4.064234	2.688878	0.382096	0.315134	1250341.115732	827219.940428	0.067628	0.055776	3.230896	0.040121	993968.874814	0.007101	135806286.351946	24866020.697868	0.183099	3957546.974064	21614224.653853	21973549.677718	50298624.574795	9209637.295507	138063993.850871	51134812.537360 
	60.543999	148.150000	148.087999	1.000001	1278.000000	3005.000000	814219.500000	153299.750000	57455489.750000	54552.625000	57227.000000	0.000046	828525.320995	0.188278	0.175124	0.173366	80853.340903	80656.648640	78221.028771	1.863819	78222.892589	0.969803	14316.625231	14315.182070	4.994804	4.063552	2.688196	0.382347	0.315386	1250131.237958	827010.062654	0.067672	0.055820	3.231004	0.040076	994002.041557	0.007093	135966572.259704	24882565.357858	0.183005	3960180.136398	21639734.928172	21999117.129428	50357989.725816	9215764.947355	138224639.015052	51194310.746316 
	60.627988	148.337500	148.255977	1.000001	1278.000000	3005.000000	813618.500000	153210.250000	57463623.750000	54566.375000	57233.375000	0.000046	827918.138615	0.188307	0.175153	0.173394	80912.637495	80716.142407	78280.335119	1.863819	78282.198938	0.969823	14329.696630	14328.253357	4.994804	4.062853	2.687498	0.382604	0.315643	1249916.393748	826795.218444	0.067718	0.055866	3.231070	0.040047	994022.473758	0.007088	136069658.205992	24905285.792870	0.183033	3963796.203075	21656141.553091	22015906.688279	50396169.705923	9224179.923285	138330131.008107	51233381.854855 
	60.710140	148.487500	148.420280	1.000001	1278.000000	3005.000000	813049.875000	153160.125000	57471336.125000	54575.875000	57244.250000	0.000046	827350.060813	0.188377	0.175223	0.173462	80968.193995	80771.275441	78335.290354	1.863819	78337.154173	0.969842	14345.328699	14343.885322	4.994804	4.062191	2.686836	0.382848	0.315887	1249712.647324	826591.472020	0.067761	0.055909	3.231131	0.040018	994041.329210	0.007083	136165181.072421	24932457.181229	0.183104	3968120.660417	21671344.477418	22031639.817194	50431548.545341	9234243.400455	138428985.250847	51269994.537351 
	60.788920	148.600000	148.577840	1.000001	1278.000000	3005.000000	812429.750000	152878.000000	57479007.750000	54582.000000	57251.625000	0.000046	826688.442867	0.188174	0.175020	0.173265	81032.994720	80839.638197	78403.476158	1.863819	78405.339976	0.969865	14341.024221	14339.580739	4.994804	4.061532	2.686177	0.383091	0.316130	1249509.940109	826388.764805	0.067804	0.055952	3.231209	0.039987	994065.225170	0.007077	136283701.235262	24924974.980030	0.182890	3966929.832054	21690207.532247	22049980.387393	50475444.901949	9231472.214826	138544222.543335	51312675.016050 
	60.873680	148.775000	148.747360	1.000001	1278.000000	3005.000000	811449.875000	152587.875000	57486654.625000	54590.750000	57256.250000	0.000046	825671.822963	0.188044	0.174890	0.173139	81132.767720	80942.300240	78505.961729	1.863819	78507.825547	0.969901	14348.831006	14347.387419	4.994804	4.060875	2.685520	0.383333	0.316371	1249307.849796	826186.674492	0.067847	0.055995	3.231329	0.039938	994102.164762	0.007069	136461841.052500	24938544.506484	0.182751	3969089.487554	21718559.342263	22078258.338547	50541422.612037	9236497.965365	138721898.291292	51378480.848627 
	60.955841	148.975000	148.911682	1.000001	1278.000000	3005.000000	811063.750000	152573.000000	57494362.000000	54600.375000	57263.000000	0.000046	825289.601833	0.188115	0.174961	0.173208	81170.343207	80979.253947	78542.737474	1.863819	78544.601293	0.969913	14361.290656	14359.846964	4.994804	4.060213	2.684858	0.383577	0.316615	1249104.123138	825982.947833	0.067890	0.056038	3.231368	0.039919	994113.990012	0.007065	136525764.437866	24960201.613267	0.182824	3972536.320421	21728733.056964	22088886.008078	50565097.939950	9244519.116025	138788673.961237	51403212.578236 
	61.040080	149.150000	149.080160	1.000001	1278.000000	3005.000000	810274.875000	152280.375000	57502290.375000	54610.000000	57271.625000	0.000046	824460.238985	0.187937	0.174784	0.173036	81251.996225	81064.293720	78627.594088	1.863819	78629.457906	0.969942	14362.004694	14360.560893	4.994804	4.059532	2.684176	0.383827	0.316866	1248894.515595	825773.340291	0.067934	0.056082	3.231465	0.039880	994144.024051	0.007058	136673261.704601	24961442.560703	0.182636	3972733.823183	21752207.957462	22112014.043377	50619726.557260	9244978.726186	138933991.807929	51457034.002937 
	61.121981	149.212500	149.243961	1.000001	1278.000000	3005.000000	809496.500000	152134.500000	57509924.000000	54616.750000	57274.750000	0.000046	823668.312856	0.187937	0.174785	0.173037	81330.116966	81143.226086	78706.350010	1.863819	78708.213829	0.969969	14376.219019	14374.775114	4.994804	4.058876	2.683520	0.384069	0.317108	1248692.662911	825571.487607	0.067977	0.056125	3.231555	0.039841	994171.763453	0.007051	136810154.785908	24986149.635836	0.182634	3976666.073205	21773995.150768	22134153.200053	50670427.698484	9254129.494754	139073096.342062	51508554.200764 
	61.206741	149.312500	149.413481	1.000001	1278.000000	3005.000000	808770.625000	151967.125000	57517747.625000	54629.625000	57278.750000	0.000046	822924.012861	0.187899	0.174747	0.173000	81403.676620	81218.104570	78781.047565	1.863819	78782.911383	0.969994	14386.525100	14385.081087	4.994804	4.058203	2.682848	0.384316	0.317355	1248485.747808	825364.572504	0.068021	0.056169	3.231640	0.039804	994197.857390	0.007045	136939993.636198	25004063.418810	0.182591	3979517.138056	21794659.629227	22154993.681018	50718516.161555	9260764.229189	139204041.049582	51557052.240586 
	61.288902	149.462500	149.577803	1.000001	1278.000000	3005.000000	808000.625000	151823.875000	57525658.375000	54637.125000	57288.125000	0.000046	822140.802430	0.187901	0.174748	0.173001	81481.225634	81296.445410	78859.205364	1.863819	78861.069182	0.970021	14400.734882	14399.290761	4.994804	4.057523	2.682167	0.384567	0.317605	1248276.489001	825155.313697	0.068065	0.056213	3.231729	0.039766	994225.185302	0.007038	137075847.063485	25028762.589412	0.182591	3983448.130034	21816281.356588	22176969.838877	50768832.245735	9269912.070152	139342121.431134	51608193.122642 
	61.373402	149.675000	149.746804	1.000001	1278.000000	3005.000000	807411.375000	151686.375000	57533547.875000	54646.375000	57295.750000	0.000047	821536.295510	0.187868	0.174715	0.172969	81541.181554	81357.508285	78920.085593	1.863819	78921.949411	0.970041	14408.972686	14407.528457	4.994804	4.056844	2.681489	0.384816	0.317855	1248067.752766	824946.577461	0.068109	0.056257	3.231796	0.039737	994245.945988	0.007033	137181668.719865	25043081.304738	0.182554	3985727.022551	21833123.382945	22193947.295450	50808025.451802	9275215.298051	139448794.021327	51647701.489380 
	61.456089	149.900000	149.912179	1.000001	1278.000000	3005.000000	806584.000000	151520.000000	57541545.500000	54658.000000	57305.000000	0.000047	820692.426830	0.187854	0.174702	0.172956	81625.025449	81442.433837	79004.825896	1.863819	79006.689715	0.970070	14423.101731	14421.657392	4.994804	4.056156	2.680801	0.385069	0.318108	1247856.115493	824734.940189	0.068154	0.056302	3.231893	0.039695	994275.633460	0.007026	137328963.817646	25067640.136009	0.182537	3989635.678848	21856566.107280	22217710.837344	50862579.191721	9284311.161485	139598104.876881	51703001.806252 
	61.540321	150.050000	150.080642	1.000001	1278.000000	3005.000000	805999.625000	151314.625000	57549568.625000	54662.125000	57309.750000	0.000047	820080.185859	0.187735	0.174584	0.172842	81685.963618	81505.715854	79067.921975	1.863819	79069.785793	0.970091	14424.697748	14423.253299	4.994804	4.055466	2.680111	0.385323	0.318361	1247643.762617	824522.587313	0.068199	0.056347	3.231963	0.039666	994297.112406	0.007021	137438637.050557	25070414.132153	0.182412	3990077.173697	21874021.130595	22234961.575721	50903198.907614	9285338.567464	139706494.548652	51743146.129130 
	61.621961	150.237500	150.243922	1.000001	1278.000000	3005.000000	805284.875000	151332.875000	57558378.625000	54671.500000	57318.250000	0.000047	819381.088969	0.187925	0.174772	0.173025	81755.658176	81573.441653	79135.443484	1.863819	79137.307303	0.970114	14452.439970	14450.995400	4.994804	4.054708	2.679353	0.385602	0.318640	1247410.535942	824289.360638	0.068248	0.056396	3.232037	0.039631	994319.996208	0.007014	137556002.541104	25118635.289837	0.182607	3997751.803225	21892700.413767	22254715.250642	50946667.607816	9303198.255495	139830610.646997	51789115.054443 
	61.719202	150.425000	150.438405	1.000001	1278.000000	3005.000000	804327.625000	151188.125000	57566420.375000	54683.625000	57324.375000	0.000047	818413.573616	0.187968	0.174816	0.173067	81852.308399	81670.493985	79232.309235	1.863819	79234.173053	0.970147	14473.471592	14472.026911	4.994804	4.054016	2.678660	0.385856	0.318895	1247197.604047	824076.428743	0.068293	0.056442	3.232148	0.039583	994354.055356	0.007006	137724374.019758	25155192.138205	0.182649	4003570.001737	21919497.545643	22282121.654193	51009027.414725	9316737.828965	140002810.295523	51852892.702046 
	61.802921	150.587500	150.605842	1.000001	1278.000000	3005.000000	803699.750000	151163.750000	57574184.750000	54690.625000	57329.500000	0.000047	817792.007459	0.188085	0.174932	0.173179	81914.520580	81731.695522	79293.330532	1.863819	79295.194351	0.970167	14494.082484	14492.637697	4.994804	4.053347	2.677992	0.386102	0.319140	1246991.977556	823870.802251	0.068337	0.056485	3.232215	0.039552	994374.706800	0.007000	137830440.880564	25191017.685361	0.182768	4009271.810139	21936378.597466	22299752.608918	51048311.437246	9330006.550134	140113588.938956	51893921.829243 
	61.886121	150.787500	150.772242	1.000001	1278.000000	3005.000000	803002.125000	150936.625000	57582067.625000	54698.125000	57336.500000	0.000047	817064.426787	0.187965	0.174813	0.173064	81987.463937	81807.134517	79368.586441	1.863819	79370.450259	0.970192	14497.774222	14496.329326	4.994804	4.052669	2.677313	0.386351	0.319389	1246783.173561	823661.998257	0.068381	0.056529	3.232299	0.039517	994400.609579	0.006994	137961250.258132	25197434.453608	0.182641	4010293.069716	21957197.540016	22320416.087437	51096759.354864	9332383.130966	140243421.506432	51942007.965345 
	61.969582	150.962500	150.939165	1.000001	1278.000000	3005.000000	802308.875000	150797.875000	57589476.375000	54701.250000	57341.375000	0.000047	816357.476850	0.187955	0.174802	0.173054	82058.463510	81879.045896	79440.325657	1.863819	79442.189476	0.970216	14509.821404	14508.376405	4.994804	4.052031	2.676675	0.386585	0.319624	1246586.892288	823465.716983	0.068422	0.056571	3.232379	0.039482	994425.286257	0.006988	138085946.942986	25218374.616138	0.182628	4013625.797451	21977043.618077	22340538.002314	51142943.312217	9340138.746718	140369851.326491	51988833.824626 
	62.052261	151.125000	151.104523	1.000001	1278.000000	3005.000000	801664.125000	150425.125000	57596582.125000	54721.250000	57349.875000	0.000047	815655.005222	0.187641	0.174490	0.172751	82129.135231	81954.992032	79516.106592	1.863819	79517.970410	0.970242	14497.489151	14496.044055	4.994804	4.051419	2.676063	0.386810	0.319849	1246398.605617	823277.430312	0.068462	0.056610	3.232465	0.039450	994451.508320	0.006982	138217668.917827	25196938.596663	0.182299	4010214.151694	21998007.804879	22360549.298396	51191729.228825	9332199.480245	140495586.107614	52035402.262079 
	62.136241	151.300000	151.272483	1.000001	1278.000000	3005.000000	801068.125000	150254.625000	57604104.125000	54728.125000	57361.625000	0.000047	815037.786379	0.187568	0.174417	0.172680	82191.330691	82018.913697	79579.853292	1.863819	79581.717111	0.970263	14502.884148	14501.438948	4.994804	4.050771	2.675415	0.387048	0.320086	1246199.254205	823078.078900	0.068504	0.056652	3.232535	0.039420	994473.092186	0.006977	138328473.058368	25206315.969532	0.182221	4011706.605757	22015642.817592	22378166.112585	51232767.799396	9335672.581308	140606275.903373	52076398.482731 
	62.219181	151.425000	151.438363	1.000001	1278.000000	3005.000000	800002.125000	150089.125000	57611792.125000	54736.250000	57360.750000	0.000047	813959.547796	0.187611	0.174460	0.172722	82300.208170	82128.352598	79689.113277	1.863819	79690.977096	0.970300	14526.071179	14524.625873	4.994804	4.050108	2.674753	0.387291	0.320330	1245995.466137	822874.290833	0.068547	0.056696	3.232660	0.039367	994511.472949	0.006968	138518388.122517	25246619.345336	0.182262	4018121.082158	22045868.714875	22409052.287511	51303106.712043	9350599.757532	140800339.617590	52148273.932441 
	62.301341	151.637500	151.602683	1.000001	1278.000000	3005.000000	799471.500000	149968.000000	57619490.250000	54746.375000	57373.125000	0.000047	813415.687294	0.187584	0.174433	0.172695	82355.235179	82184.366924	79744.948361	1.863819	79746.812180	0.970318	14533.873736	14532.428324	4.994804	4.049445	2.674089	0.387535	0.320573	1245791.371938	822670.196634	0.068590	0.056739	3.232720	0.039341	994529.984585	0.006963	138615440.337405	25260181.519490	0.182232	4020279.567504	22061315.042376	22424635.319217	51339051.976817	9355622.784996	140898250.771009	52184537.322596 
	62.385322	151.837500	151.770643	1.000001	1278.000000	3005.000000	798861.625000	149993.125000	57626817.375000	54755.000000	57374.625000	0.000047	812820.911053	0.187759	0.174607	0.172864	82415.498069	82242.765406	79803.176153	1.863819	79805.039972	0.970337	14558.850399	14557.404886	4.994804	4.048813	2.673458	0.387766	0.320805	1245597.078666	822475.903362	0.068631	0.056780	3.232783	0.039310	994549.458959	0.006958	138716651.542666	25303595.632417	0.182412	4027189.132703	22077423.293229	22441721.671454	51376537.608395	9371702.086080	141005607.573381	52224299.101252 
	62.467742	152.012500	151.935484	1.000001	1278.000000	3005.000000	797918.250000	149757.750000	57634180.250000	54763.000000	57383.875000	0.000047	811850.304778	0.187686	0.174534	0.172794	82514.029780	82343.425273	79903.664414	1.863819	79905.528232	0.970372	14570.841835	14569.396220	4.994804	4.048179	2.672823	0.387999	0.321038	1245401.802916	822280.627612	0.068672	0.056821	3.232897	0.039263	994584.487655	0.006949	138891319.647096	25324438.899148	0.182333	4030506.439006	22105222.563428	22469665.033853	51441229.498924	9379421.814499	141181181.036527	52289326.309825 
	62.552242	152.175000	152.104484	1.000001	1278.000000	3005.000000	797260.375000	149610.625000	57641701.375000	54772.375000	57396.625000	0.000047	811176.580442	0.187656	0.174505	0.172765	82582.561973	82413.135539	79973.199299	1.863819	79975.063118	0.970395	14580.876655	14579.430936	4.994804	4.047530	2.672175	0.388237	0.321276	1245202.294395	822081.119091	0.068715	0.056863	3.232973	0.039230	994607.992897	0.006943	139012184.776663	25341881.184651	0.182300	4033282.462763	22124458.831008	22489087.264480	51485994.361727	9385881.920241	141303214.607305	52334523.928631 
	62.634402	152.362500	152.268804	1.000001	1278.000000	3005.000000	796534.125000	149369.375000	57649199.875000	54781.625000	57395.500000	0.000047	810418.300927	0.187524	0.174373	0.172638	82659.831533	82493.158971	80053.047791	1.863819	80054.911610	0.970421	14584.248707	14582.802885	4.994804	4.046883	2.671528	0.388474	0.321513	1245003.350088	821882.174783	0.068757	0.056905	3.233062	0.039194	994635.254451	0.006937	139150976.956121	25347742.285624	0.182160	4034215.285216	22146548.274933	22510986.061508	51537398.872638	9388052.698379	141440808.916032	52385484.783716 
	62.718902	152.525000	152.437804	1.000001	1278.000000	3005.000000	795943.375000	149111.375000	57656454.375000	54785.625000	57404.875000	0.000047	809790.132294	0.187339	0.174189	0.172459	82723.952237	82560.662227	80120.381717	1.863819	80122.245536	0.970443	14580.922050	14579.476127	4.994804	4.046258	2.670902	0.388704	0.321742	1244810.845222	821689.669918	0.068797	0.056946	3.233136	0.039164	994657.939528	0.006932	139268016.390491	25341959.735226	0.181965	4033294.964466	22165175.664694	22529147.354419	51580746.811293	9385911.013047	141554919.775202	52427748.064890 
	62.802622	152.700000	152.605244	1.000001	1278.000000	3005.000000	795231.500000	149108.500000	57664150.250000	54794.375000	57410.500000	0.000047	809089.910557	0.187503	0.174353	0.172618	82795.545157	82630.670111	80190.209879	1.863819	80192.073698	0.970466	14607.150977	14605.704948	4.994804	4.045594	2.670238	0.388947	0.321986	1244606.591311	821485.416006	0.068840	0.056989	3.233212	0.039129	994681.376199	0.006925	139389391.291281	25387550.517178	0.182134	4040550.957025	22184493.064819	22549451.979579	51625700.478252	9402796.487844	141682497.598737	52474999.110643 
	62.885042	152.900000	152.770084	1.000001	1278.000000	3005.000000	794780.125000	148710.625000	57671744.375000	54808.125000	57411.125000	0.000047	808573.000466	0.187109	0.173960	0.172237	82848.475261	82689.894506	80249.256840	1.863819	80251.120658	0.970485	14584.845366	14583.399231	4.994804	4.044938	2.669583	0.389187	0.322226	1244405.000810	821283.825506	0.068883	0.057031	3.233275	0.039106	994700.857092	0.006921	139492026.370895	25348778.851486	0.181722	4034380.259666	22200827.932134	22564418.560021	51663713.470702	9388436.611662	141776535.471565	52509827.952431 
	62.969283	153.025000	152.938565	1.000001	1278.000000	3005.000000	793879.000000	148773.500000	57679438.250000	54813.125000	57420.375000	0.000047	807698.842975	0.187401	0.174251	0.172518	82938.140630	82776.331450	80335.513928	1.863819	80337.377747	0.970514	14624.681016	14623.234775	4.994804	4.044274	2.668919	0.389431	0.322469	1244200.724785	821079.549480	0.068926	0.057074	3.233371	0.039062	994730.218569	0.006914	139641957.935221	25418020.759686	0.182023	4045400.442895	22224690.262820	22589867.684908	51719243.679712	9414081.762846	141936437.165803	52569050.802149 
	63.051962	153.237500	153.103925	1.000001	1278.000000	3005.000000	793382.250000	148649.250000	57687066.250000	54823.875000	57430.375000	0.000047	807187.706882	0.187361	0.174212	0.172481	82990.659613	82830.004301	80389.008373	1.863819	80390.872192	0.970531	14631.008295	14629.561948	4.994804	4.043616	2.668261	0.389672	0.322711	1243998.160393	820876.985089	0.068968	0.057117	3.233427	0.039037	994747.594036	0.006909	139734941.665075	25429018.615288	0.181980	4047150.804591	22239489.071330	22604740.737042	51753682.098176	9418155.042699	142029887.382475	52603661.993509
