Repository: greenteawarrior/MatSci

# matsci
Some useful jupyter notebooks (code and visualizations) from MatSci projects at Olin College. We analyzed firefighter jackets and various gluten-free breads.

File: FirefighterJacket/data/DMA/Nomex 1 Temperature Scan.txt (part 10 of 19)
1) DMA8000 Temperature Scan 
	Time     	Sample     	Program     	Frequency     	Raw Dynamic	Raw Static	In-Phase     	Out-Of-Phase	Zero Displacement	Min Displacement	Max Displacement	Spring     	C*     	Measured     	Corrected     	Corrected     	Stiffness*	Total     	Stiffness     	Inertia     	Sample     	Ratio of     	Total     	Sample     	Total Applied	Static Force	Static     	Static     	Static     	Static Stress	Static     	Static Strain	Static     	Dynamic Force	Displacement	Dynamic     	Dynamic     	Storage     	Loss Modulus	Tan Delta     	Loss Viscosity	Storage     	Complex     	Shear Storage	Shear Loss	Complex     	Shear Complex 
	          	Temperature	Temperature	          	Force     	Force     	Angle     	Angle     	               	               	               	Stiffness     	          	Tan Delta     	Total Tan Delta	Total Delta	          	Stiffness'	Less Spring	          	Stiffness'	Sample to Total	Stiffness''	Stiffness''	Static Force	          	Force Corrected	Displacement	Displacement Co	          	Stress Correcte	          	Strain Correcte	          	Amplitude     	Stress     	Strain     	Modulus     	          	          	               	Viscosity     	Viscosity     	Modulus     	Modulus     	Modulus     	Modulus      
	69.039767	165.162500	165.079535	1.000001	1278.000000	3005.000000	745556.000000	138387.000000	58218612.000000	55436.125000	57887.625000	0.000047	758290.650678	0.185616	0.172474	0.170794	88342.168225	88272.587720	85818.941488	1.863819	85820.805307	0.972204	15450.673263	15449.219420	4.994804	3.997433	2.622078	0.406485	0.339524	1229790.232895	806669.057591	0.071944	0.060093	3.239003	0.036651	996462.984422	0.006487	149173219.499653	26853742.416427	0.180017	4273902.460459	23741636.453030	24123257.319636	55249340.555427	9945830.524602	151571016.021070	56137413.341137 
	69.123745	165.300000	165.247490	1.000001	1278.000000	3005.000000	744905.250000	137960.500000	58225985.000000	55446.125000	57893.375000	0.000047	757573.053268	0.185205	0.172065	0.170397	88425.848750	88363.676491	85909.851794	1.863819	85911.715612	0.972231	15430.182520	15428.728572	4.994804	3.996788	2.621433	0.406718	0.339757	1229591.861685	806470.686381	0.071986	0.060134	3.239092	0.036618	996490.281592	0.006481	149331239.258291	26818125.344546	0.179588	4268233.831901	23766786.058801	24147006.845748	55307866.391960	9932639.016499	151720238.812799	56192681.041777 
	69.206945	165.487500	165.413890	1.000001	1278.000000	3005.000000	744316.375000	137883.375000	58232961.875000	55453.500000	57900.750000	0.000047	756979.980709	0.185248	0.172108	0.170438	88495.127920	88433.216031	85979.222382	1.863819	85981.086201	0.972251	15446.340476	15444.886428	4.994804	3.996178	2.620823	0.406939	0.339978	1229404.115322	806282.940018	0.072025	0.060173	3.239158	0.036589	996510.704044	0.006476	149451818.807675	26846210.834683	0.179631	4272703.772945	23785976.874919	24166685.611095	55352525.484324	9943041.049883	151843884.240039	56238475.644459 
	69.290145	165.675000	165.580290	1.000001	1278.000000	3005.000000	743527.625000	137850.875000	58240232.125000	55459.750000	57903.125000	0.000047	756198.514199	0.185401	0.172260	0.170586	88586.580068	88523.532394	86069.362612	1.863819	86071.226430	0.972277	15476.024929	15474.570777	4.994804	3.995542	2.620187	0.407169	0.340208	1229208.440212	806087.264907	0.072065	0.060214	3.239246	0.036549	996537.681661	0.006469	149608500.025113	26897807.995671	0.179788	4280915.709660	23810913.445410	24192681.505324	55410555.564857	9962151.109508	152007221.390091	56298970.885219 
	69.373606	165.837500	165.747212	1.000001	1278.000000	3005.000000	743139.375000	137702.875000	58247781.625000	55467.250000	57912.375000	0.000047	755789.793831	0.185299	0.172158	0.170487	88634.486430	88573.650387	86119.297623	1.863819	86121.161441	0.972291	15475.753836	15474.299575	4.994804	3.994881	2.619526	0.407408	0.340446	1229005.212401	805884.037097	0.072108	0.060256	3.239291	0.036530	996551.641848	0.006465	149695296.767708	26897336.593406	0.179681	4280840.683719	23824727.565095	24206264.488979	55442702.506558	9961976.516076	152092565.861028	56330579.948529 
	69.456805	165.987500	165.913611	1.000001	1278.000000	3005.000000	742704.125000	137657.375000	58255090.625000	55480.625000	57916.625000	0.000047	755353.539863	0.185346	0.172205	0.170533	88685.677223	88624.793923	86170.263924	1.863819	86172.127743	0.972305	15489.062384	15487.608018	4.994804	3.994242	2.618886	0.407639	0.340678	1228808.422939	805687.247635	0.072148	0.060297	3.239338	0.036508	996565.981198	0.006462	149783886.093395	26920469.251758	0.179729	4284522.357726	23838826.983015	24220792.797924	55475513.367924	9970544.167318	152183849.990641	56364388.885423 
	69.540005	166.137500	166.080011	1.000001	1278.000000	3005.000000	742571.750000	137670.000000	58262343.000000	55482.125000	57925.375000	0.000047	755225.683354	0.185396	0.172255	0.170581	88700.691332	88639.236777	86184.530839	1.863819	86186.394657	0.972307	15496.108962	15494.654492	4.994804	3.993607	2.618252	0.407868	0.340907	1228613.123277	805491.947973	0.072189	0.060338	3.239346	0.036502	996568.571965	0.006460	149808684.760447	26932717.391341	0.179781	4286471.708140	23842773.810331	24225022.243030	55484698.059425	9975080.515312	152210424.399043	56374231.258905 
	69.623466	166.312500	166.246932	1.000001	1278.000000	3005.000000	742329.750000	137616.750000	58269487.250000	55490.125000	57934.750000	0.000047	754978.031214	0.185385	0.172244	0.170570	88729.787432	88668.894590	86214.015259	1.863819	86215.879077	0.972315	15500.357380	15498.902808	4.994804	3.992981	2.617626	0.408094	0.341133	1228420.701426	805299.526122	0.072229	0.060378	3.239370	0.036490	996576.061208	0.006458	149859934.406179	26940101.788327	0.179769	4287646.970491	23850930.438320	24233258.124263	55503679.409696	9977815.477158	152262172.007987	56393397.039995 
	69.706666	166.450000	166.413331	1.000001	1278.000000	3005.000000	741362.750000	137448.500000	58277114.500000	55500.875000	57944.375000	0.000047	753996.563149	0.185400	0.172259	0.170585	88845.285907	88785.704967	86330.640436	1.863819	86332.504254	0.972349	15522.411976	15520.957293	4.994804	3.992314	2.616958	0.408336	0.341374	1228215.233407	805094.058103	0.072272	0.060420	3.239485	0.036441	996611.255405	0.006450	150062651.603667	26978436.765811	0.179781	4293748.166818	23883193.856792	24266092.024081	55578759.853210	9992013.616967	152468473.648327	56469805.054936 
	69.789606	166.625000	166.579211	1.000001	1278.000000	3005.000000	740482.625000	137336.875000	58284597.875000	55510.875000	57946.375000	0.000047	753110.838563	0.185469	0.172328	0.170652	88949.775777	88890.516175	86435.269854	1.863819	86437.133672	0.972380	15547.263847	15545.809057	4.994804	3.991658	2.616303	0.408572	0.341611	1228013.603900	804892.428595	0.072314	0.060462	3.239587	0.036398	996642.575556	0.006442	150244517.843267	27021633.954894	0.179851	4300623.207542	23912138.744877	24295796.741978	55646117.719729	10008012.575887	152655114.043219	56538931.127118 
	69.873326	166.825000	166.746651	1.000001	1278.000000	3005.000000	739812.250000	137166.250000	58292149.250000	55519.875000	57955.625000	0.000047	752420.590753	0.185407	0.172266	0.170592	89031.375601	88974.177526	86518.747679	1.863819	86520.611498	0.972403	15556.482619	15555.027720	4.994804	3.990997	2.615641	0.408811	0.341850	1227810.104769	804688.929465	0.072356	0.060504	3.239666	0.036364	996667.080084	0.006436	150389618.508409	27037657.780794	0.179784	4303173.476621	23935232.214686	24318977.016743	55699858.706818	10013947.326220	152800760.120413	56592874.118672 
	69.955755	166.950000	166.911510	1.000001	1278.000000	3005.000000	739181.125000	136923.625000	58299729.125000	55530.625000	57959.000000	0.000047	751755.821154	0.185237	0.172097	0.170427	89110.105091	89056.595664	86600.981513	1.863819	86602.845332	0.972427	15555.801877	15554.346869	4.994804	3.990333	2.614977	0.409051	0.342090	1227605.799752	804484.624447	0.072398	0.060547	3.239745	0.036333	996691.135116	0.006431	150532556.875259	27036474.329534	0.179605	4302985.124652	23957981.544307	24341334.405910	55752798.842688	10013509.010938	152941235.850815	56644902.166968 
	70.040246	167.137500	167.080492	1.000001	1278.000000	3005.000000	738355.000000	136731.000000	58307273.500000	55538.750000	57963.500000	0.000047	750908.431426	0.185183	0.172043	0.170375	89210.664606	89159.342771	86703.545094	1.863819	86705.408912	0.972457	15569.179050	15567.723933	4.994804	3.989672	2.614316	0.409290	0.342328	1227402.413916	804281.238612	0.072441	0.060589	3.239844	0.036291	996721.592731	0.006423	150710832.288272	27059726.263282	0.179547	4306685.781913	23986354.935043	24369915.172072	55818826.773434	10022120.838253	153120814.243092	56711412.682627 
	70.122146	167.225000	167.244292	1.000001	1278.000000	3005.000000	738060.000000	136773.000000	58314285.250000	55546.000000	57972.250000	0.000047	750626.016821	0.185314	0.172174	0.170502	89244.229116	89191.331567	86735.363245	1.863819	86737.227063	0.972465	15586.656396	15585.201178	4.994804	3.989057	2.613702	0.409511	0.342550	1227213.353200	804092.177896	0.072480	0.060628	3.239870	0.036277	996729.756586	0.006421	150766138.411357	27090105.109280	0.179683	4311520.721589	23995157.170943	24379433.516612	55839310.522725	10033372.262696	153180619.813030	56733562.893715 
	70.205866	167.312500	167.411732	1.000001	1278.000000	3005.000000	737723.875000	136673.875000	58321665.125000	55550.375000	57977.125000	0.000047	750277.457913	0.185264	0.172124	0.170454	89285.689606	89234.126850	86777.978845	1.863819	86779.842663	0.972476	15589.739812	15588.284488	4.994804	3.988410	2.613055	0.409745	0.342783	1227014.331487	803893.156183	0.072521	0.060670	3.239907	0.036260	996741.227533	0.006418	150840212.597324	27095464.499340	0.179630	4312373.694333	24006946.434456	24391187.834675	55866745.406416	10035357.221978	153254474.430083	56760916.455586 
	70.284647	167.525000	167.569293	1.000001	1278.000000	3005.000000	737069.625000	136512.375000	58328692.125000	55560.875000	57983.125000	0.000047	749604.736262	0.185210	0.172070	0.170401	89365.817724	89316.188470	86859.869299	1.863819	86861.733117	0.972499	15599.351265	15597.895839	4.994804	3.987794	2.612439	0.409967	0.343006	1226824.792707	803703.617403	0.072561	0.060709	3.239985	0.036227	996765.182389	0.006412	150982554.103470	27112170.893375	0.179572	4315032.597419	24029600.770820	24413955.425571	55919464.482767	10041544.775324	153397527.536003	56813899.087409 
	70.368366	167.687500	167.736732	1.000001	1278.000000	3005.000000	736442.250000	136383.250000	58335580.250000	55566.625000	57989.375000	0.000047	748964.337246	0.185192	0.172052	0.170384	89442.229615	89393.910380	86937.423355	1.863819	86939.287173	0.972521	15611.539629	15610.084104	4.994804	3.987190	2.611835	0.410185	0.343223	1226638.968102	803517.792798	0.072599	0.060748	3.240059	0.036196	996787.764063	0.006406	151117358.107488	27133356.463578	0.179552	4318404.382968	24051055.477412	24435668.314830	55969391.891662	10049391.282807	153533953.750844	56864427.315128 
	70.452616	167.900000	167.905232	1.000001	1278.000000	3005.000000	735542.000000	136315.000000	58342696.250000	55574.625000	57994.500000	0.000047	748066.716937	0.185326	0.172185	0.170513	89549.553147	89500.611358	87043.950851	1.863819	87045.814669	0.972552	15642.567494	15641.111865	4.994804	3.986566	2.611210	0.410410	0.343449	1226446.963033	803325.787728	0.072639	0.060787	3.240161	0.036151	996819.353836	0.006398	151302523.574867	27187288.736774	0.179688	4326987.964040	24080525.453491	24466191.590788	56037971.694395	10069366.198805	153725737.301793	56935458.259923 
	70.535548	168.087500	168.071095	1.000001	1278.000000	3005.000000	735058.125000	136140.875000	58349974.625000	55586.250000	58001.250000	0.000047	747559.218373	0.185211	0.172071	0.170402	89610.346016	89564.020583	87107.182558	1.863819	87109.046377	0.972569	15643.407835	15641.952102	4.994804	3.985927	2.610572	0.410640	0.343679	1226250.542071	803129.366767	0.072680	0.060828	3.240219	0.036127	996837.239386	0.006394	151412432.557979	27188749.231089	0.179567	4327220.408745	24098017.997586	24483449.672745	56078678.725177	10069907.122625	153834173.114674	56975619.672101 
	70.617968	168.237500	168.235937	1.000001	1278.000000	3005.000000	734428.750000	136108.250000	58357545.000000	55591.125000	58009.500000	0.000047	746934.431222	0.185325	0.172185	0.170513	89685.302251	89638.218876	87181.196128	1.863819	87183.059947	0.972590	15666.921563	15665.465720	4.994804	3.985263	2.609908	0.410880	0.343918	1226046.203721	802925.028417	0.072722	0.060870	3.240288	0.036096	996858.399008	0.006389	151541082.510285	27229620.463750	0.179685	4333725.262301	24118493.257204	24504752.429823	56126326.855661	10085044.616204	153968022.390978	57025193.478140 
	70.703247	168.487500	168.406493	1.000001	1278.000000	3005.000000	733766.375000	135880.875000	58364686.375000	55602.500000	58017.375000	0.000047	746241.720404	0.185183	0.172043	0.170375	89768.554068	89724.831791	87267.634711	1.863819	87269.498529	0.972615	15669.346547	15667.890601	4.994804	3.984637	2.609281	0.411106	0.344144	1225853.410085	802732.234781	0.072762	0.060910	3.240370	0.036063	996883.526465	0.006383	151691329.546631	27233835.377720	0.179535	4334396.086162	24142405.796781	24528406.941507	56181973.906160	10086605.695452	154116648.188979	57080240.069992 
	70.785407	168.637500	168.570813	1.000001	1278.000000	3005.000000	733187.875000	135800.375000	58371834.375000	55609.000000	58021.125000	0.000047	745658.233977	0.185219	0.172079	0.170410	89838.799028	89795.472813	87338.101163	1.863819	87339.964982	0.972634	15685.165095	15683.709046	4.994804	3.984009	2.608654	0.411332	0.344370	1225660.403763	802539.228459	0.072802	0.060950	3.240435	0.036034	996903.614745	0.006378	151813813.920120	27261330.905607	0.179571	4338772.131872	24161899.774831	24548367.447578	56227338.488933	10096789.224299	154242063.846792	57126690.313627 
	70.869127	168.800000	168.738254	1.000001	1278.000000	3005.000000	732928.125000	135775.875000	58379262.625000	55619.750000	58027.625000	0.000047	745398.366411	0.185251	0.172111	0.170441	89870.119448	89826.719805	87369.166661	1.863819	87371.030479	0.972642	15693.631112	15692.174955	4.994804	3.983357	2.608002	0.411567	0.344605	1225459.794411	802338.619107	0.072844	0.060992	3.240460	0.036021	996911.300617	0.006375	151867811.785562	27276046.299574	0.179604	4341114.157706	24170493.795225	24557240.122523	56247337.698356	10102239.370213	154297812.551804	57147337.982150 
	70.951287	168.975000	168.902574	1.000001	1278.000000	3005.000000	732995.500000	135616.250000	58385793.000000	55621.000000	58034.625000	0.000047	745435.557432	0.185016	0.171877	0.170214	89865.635678	89825.839074	87368.126306	1.863819	87369.990124	0.972640	15672.143856	15670.687604	4.994804	3.982784	2.607428	0.411773	0.344812	1225283.403102	802162.227798	0.072880	0.061029	3.240453	0.036024	996909.204342	0.006376	151866003.446128	27238697.111601	0.179360	4335169.854528	24170205.989293	24555906.727964	56246667.943010	10088406.337630	154289434.580067	57144235.029654 
	71.035787	169.150000	169.071574	1.000001	1278.000000	3005.000000	733602.125000	135690.125000	58391980.625000	55623.875000	58042.375000	0.000047	746045.499837	0.184964	0.171825	0.170164	89792.164473	89752.172685	87294.308613	1.863819	87296.172431	0.972616	15654.353310	15652.896969	4.994804	3.982240	2.606885	0.411969	0.345007	1225116.243687	801995.068382	0.072915	0.061063	3.240373	0.036054	996884.459984	0.006381	151737693.965818	27207773.534670	0.179308	4330248.218301	24149784.917433	24534937.562390	56199145.913266	10076953.160989	154157681.322658	57095437.526910 
	71.118727	169.287500	169.237455	1.000001	1278.000000	3005.000000	732864.500000	135637.750000	58399282.750000	55631.625000	58050.500000	0.000047	745310.656428	0.185079	0.171939	0.170274	89880.695584	89840.132460	87382.089758	1.863819	87383.953576	0.972640	15680.345454	15678.889007	4.994804	3.981599	2.606244	0.412200	0.345238	1224918.943251	801797.767947	0.072956	0.061104	3.240456	0.036018	996909.901821	0.006375	151890274.636188	27252952.742404	0.179425	4337438.706840	24174068.866106	24560109.529048	56255657.272662	10093686.200890	154315841.579004	57154015.399631 
	71.201667	169.500000	169.403334	1.000001	1278.000000	3005.000000	732689.750000	135531.750000	58406205.500000	55638.250000	58052.875000	0.000047	745119.537399	0.184978	0.171839	0.170177	89903.749484	89865.072301	87406.860177	1.863819	87408.723995	0.972646	15675.626113	15674.169565	4.994804	3.980991	2.605636	0.412419	0.345457	1224731.860699	801610.685395	0.072994	0.061143	3.240475	0.036009	996915.751817	0.006373	151933330.432854	27244749.436946	0.179320	4336133.111261	24180921.403545	24566623.908934	56271603.864020	10090647.939610	154356772.667417	57169175.062006 
	71.284347	169.650000	169.568694	1.000001	1278.000000	3005.000000	732026.125000	135599.125000	58413719.375000	55649.875000	58061.750000	0.000047	744479.261218	0.185238	0.172098	0.170428	89981.069608	89939.400007	87481.003914	1.863819	87482.867732	0.972667	15712.411392	15710.954735	4.994804	3.980331	2.604975	0.412656	0.345695	1224528.767397	801407.592093	0.073037	0.061185	3.240543	0.035976	996936.824746	0.006367	152062206.641027	27308689.203145	0.179589	4346309.433050	24201432.672875	24588610.149976	56319335.792973	10114329.334498	154494916.403525	57220339.408713 
	71.369107	169.862500	169.738215	1.000001	1278.000000	3005.000000	729946.625000	135129.375000	58421970.875000	55660.875000	58063.875000	0.000047	742348.990258	0.185122	0.171983	0.170316	90239.282473	90202.991273	87744.393056	1.863819	87746.256874	0.972744	15748.581722	15747.124946	4.994804	3.979606	2.604250	0.412917	0.345956	1224305.693558	801184.518254	0.073083	0.061231	3.240802	0.035872	997016.392978	0.006349	152520028.100103	27371560.050728	0.179462	4356315.631293	24274297.163420	24662096.193500	56488899.296335	10137614.833603	154956643.198241	57391349.332682 
	71.451268	169.962500	169.902536	1.000001	1278.000000	3005.000000	730475.875000	135009.125000	58428333.125000	55667.500000	58071.500000	0.000047	742847.540072	0.184824	0.171685	0.170028	90178.719874	90146.265743	87687.511611	1.863819	87689.375429	0.972725	15711.291102	15709.834233	4.994804	3.979046	2.603691	0.413119	0.346157	1224133.663459	801012.488154	0.073118	0.061267	3.240739	0.035898	996997.041725	0.006354	152421157.106444	27306741.552526	0.179153	4345999.455073	24258561.368516	24644786.688741	56452280.409794	10113607.982417	154847884.286108	57351068.254114 
	71.535768	170.150000	170.071536	1.000001	1278.000000	3005.000000	729955.750000	134950.250000	58435762.250000	55673.750000	58078.125000	0.000047	742325.378074	0.184875	0.171736	0.170077	90242.152841	90209.781783	87750.845514	1.863819	87752.709333	0.972743	15727.183573	15725.726597	4.994804	3.978393	2.603038	0.413354	0.346392	1223932.751876	800811.576572	0.073160	0.061308	3.240796	0.035872	997014.654978	0.006349	152531243.725674	27334365.565579	0.179205	4350395.949815	24276082.184255	24662808.257311	56493053.231731	10123839.098362	154961117.230658	57393006.381725 
	71.617928	170.337500	170.235855	1.000001	1278.000000	3005.000000	729673.250000	134920.750000	58442887.500000	55680.000000	58087.500000	0.000047	742042.222886	0.184906	0.171767	0.170107	90276.588258	90244.208373	87785.097342	1.863819	87786.961160	0.972751	15736.118317	15734.661236	4.994804	3.977767	2.602412	0.413579	0.346618	1223740.023750	800618.848446	0.073200	0.061348	3.240824	0.035858	997023.327614	0.006347	152590780.051006	27349895.704026	0.179237	4352867.646158	24285557.677219	24672571.176075	56515103.722595	10129591.001491	155022459.506987	57415725.743329 
	71.702688	170.462500	170.405375	1.000001	1278.000000	3005.000000	729098.500000	134728.250000	58450031.250000	55684.875000	58091.250000	0.000047	741442.057109	0.184787	0.171649	0.169993	90349.663313	90320.154251	87860.867928	1.863819	87862.731747	0.972772	15738.755308	15737.298124	4.994804	3.977139	2.601783	0.413805	0.346844	1223546.761329	800425.586025	0.073240	0.061388	3.240894	0.035830	997044.822016	0.006342	152722484.039036	27354479.125655	0.179112	4353597.119789	24306519.001334	24693332.578728	56563882.977421	10131288.565057	155152907.350425	57464039.759417 
	71.784588	170.625000	170.569175	1.000001	1278.000000	3005.000000	728662.000000	134748.000000	58457422.500000	55696.625000	58103.000000	0.000047	741016.419351	0.184925	0.171786	0.170126	90401.559906	90370.614428	87911.146662	1.863819	87913.010481	0.972785	15760.276036	15758.818745	4.994804	3.976489	2.601133	0.414039	0.347077	1223346.767467	800225.592162	0.073281	0.061430	3.240938	0.035808	997058.346491	0.006338	152809878.238738	27391886.142632	0.179255	4359550.626731	24320428.209196	24708073.780562	56596251.199533	10145143.015790	155245529.126571	57498344.120952 
	71.869608	170.812500	170.739216	1.000001	1278.000000	3005.000000	728056.250000	134648.500000	58465010.500000	55708.000000	58107.500000	0.000047	740402.675384	0.184942	0.171804	0.170143	90476.496713	90446.327259	87986.673136	1.863819	87988.536954	0.972806	15775.251018	15773.793616	4.994804	3.975821	2.600466	0.414279	0.347317	1223141.412082	800020.236778	0.073324	0.061472	3.241007	0.035778	997079.584236	0.006332	152941157.911552	27417915.376104	0.179271	4363693.304621	24341322.001501	24729370.716570	56644873.300575	10154783.472631	155379341.827984	57547904.380735 
	71.951248	171.012500	170.902496	1.000001	1278.000000	3005.000000	727600.625000	134685.875000	58471948.125000	55715.625000	58108.750000	0.000047	739961.454689	0.185110	0.171970	0.170304	90530.445608	90498.402030	88038.577448	1.863819	88040.441266	0.972820	15799.773372	15798.315869	4.994804	3.975211	2.599855	0.414498	0.347537	1222953.624366	799832.449061	0.073363	0.061511	3.241053	0.035755	997093.691911	0.006328	153031377.682021	27460539.812613	0.179444	4370477.189014	24355680.912561	24744701.727323	56678288.030378	10170570.300968	155475669.485799	57583581.291037 
	72.034708	171.112500	171.069416	1.000001	1278.000000	3005.000000	726958.000000	134372.500000	58479217.000000	55721.000000	58115.875000	0.000047	739272.549551	0.184842	0.171704	0.170046	90614.808119	90588.150241	88128.146985	1.863819	88130.010804	0.972845	15791.171223	15789.713614	4.994804	3.974571	2.599216	0.414728	0.347767	1222756.835982	799635.660678	0.073403	0.061552	3.241136	0.035723	997119.270003	0.006323	153187066.925425	27445587.422466	0.179164	4368097.444096	24380459.605606	24768671.459360	56735950.713120	10165032.378691	155626275.873256	57639361.434539 
	72.119209	171.275000	171.238419	1.000001	1278.000000	3005.000000	724941.375000	134223.875000	58487343.125000	55739.625000	58127.625000	0.000047	737262.535198	0.185151	0.172012	0.170345	90861.853176	90833.792782	88373.589689	1.863819	88375.453508	0.972916	15863.043911	15861.586183	4.994804	3.973856	2.598500	0.414985	0.348024	1222536.797816	799415.622512	0.073449	0.061597	3.241374	0.035622	997192.282397	0.006305	153613693.991686	27570515.900836	0.179480	4387980.413211	24448359.358270	24839014.622522	56893960.737662	10211302.185495	156068255.352617	57803057.538006 
	72.202669	171.450000	171.405338	1.000001	1278.000000	3005.000000	725041.625000	134139.875000	58494547.625000	55743.250000	58132.500000	0.000047	737345.823917	0.185010	0.171871	0.170208	90851.589651	90825.617790	88365.237443	1.863819	88367.101262	0.972911	15848.598378	15847.140545	4.994804	3.973222	2.597866	0.415213	0.348252	1222341.678485	799220.503181	0.073489	0.061637	3.241359	0.035627	997187.783606	0.006306	153599176.166299	27545406.578023	0.179333	4383984.143534	24446048.776427	24836034.662366	56888583.765296	10202002.436305	156049531.695915	57796122.850339 
	72.284568	171.600000	171.569135	1.000001	1278.000000	3005.000000	724763.500000	134274.250000	58501139.500000	55746.125000	58143.125000	0.000047	737096.808530	0.185266	0.172126	0.170456	90882.282287	90852.692857	88392.150262	1.863819	88394.014081	0.972918	15876.958241	15875.500313	4.994804	3.972641	2.597286	0.415422	0.348460	1222163.120547	799041.945243	0.073526	0.061674	3.241380	0.035614	997194.227167	0.006303	153645955.870233	27594701.359180	0.179599	4391829.645408	24453493.991647	24844748.661112	56905909.581568	10220259.762659	156104283.408176	57816401.262287 
	72.369328	171.700000	171.738656	1.000001	1278.000000	3005.000000	723417.125000	133749.875000	58509001.625000	55762.000000	58143.625000	0.000047	735677.487630	0.184886	0.171748	0.170088	91057.618796	91036.508733	88575.772541	1.863819	88577.636360	0.972970	15874.565550	15873.107507	4.994804	3.971949	2.596593	0.415670	0.348709	1221950.116714	798828.941409	0.073570	0.061718	3.241555	0.035546	997248.093783	0.006291	153965127.037062	27590542.197626	0.179200	4391167.694812	24504291.620300	24894631.178965	57024121.124838	10218719.332454	156417704.759716	57932483.244339 
	72.450968	171.875000	171.901936	1.000001	1278.000000	3005.000000	723641.000000	133853.250000	58515912.000000	55757.250000	58147.875000	0.000047	735916.428283	0.184972	0.171833	0.170171	91028.053799	91005.171424	88544.264997	1.863819	88546.128815	0.972959	15876.904133	15875.445989	4.994804	3.971340	2.595985	0.415889	0.348927	1221762.864015	798641.688711	0.073609	0.061757	3.241518	0.035558	997236.636911	0.006293	153910360.807709	27594606.934072	0.179290	4391814.617198	24495575.311089	24886165.744306	57003837.336189	10220224.790397	156364514.822914	57912783.267746 
	72.534696	172.037500	172.069392	1.000001	1278.000000	3005.000000	722611.250000	133414.250000	58523025.250000	55775.000000	58156.000000	0.000047	734824.047463	0.184628	0.171491	0.169838	91163.375038	91147.849148	88686.767414	1.863819	88688.631232	0.973000	15870.459363	15869.001115	4.994804	3.970714	2.595358	0.416114	0.349152	1221570.080656	798448.905352	0.073648	0.061797	3.241652	0.035506	997278.049138	0.006284	154158057.671981	27583404.492119	0.178929	4390031.694598	24534997.460197	24924656.038780	57095576.915549	10216075.737822	156606356.667198	58002354.321184 
	72.618668	172.237500	172.237337	1.000001	1278.000000	3005.000000	721110.125000	133478.875000	58530169.625000	55786.750000	58161.750000	0.000047	733359.681499	0.185102	0.171962	0.170297	91345.409238	91324.966363	88863.708480	1.863819	88865.572298	0.973050	15945.553723	15944.095371	4.994804	3.970084	2.594729	0.416340	0.349378	1221376.419741	798255.244436	0.073688	0.061837	3.241820	0.035431	997329.742871	0.006271	154465615.592884	27713932.886202	0.179418	4410805.917274	24583946.784820	24976501.923983	57209487.256624	10264419.587482	156932114.229401	58123005.270148 
	72.702388	172.375000	172.404776	1.000001	1278.000000	3005.000000	720431.125000	133437.375000	58537820.125000	55795.000000	58168.000000	0.000047	732684.474324	0.185219	0.172079	0.170410	91429.588825	91408.486239	88947.039645	1.863819	88948.903463	0.973073	15971.163301	15969.704837	4.994804	3.969410	2.594054	0.416582	0.349620	1221169.001611	798047.826307	0.073731	0.061880	3.241895	0.035398	997352.865033	0.006265	154610461.334388	27758447.108586	0.179538	4417890.570192	24606999.682305	25000443.805164	57263133.827551	10280906.336513	157082545.624625	58178720.601713 
	72.801463	172.600000	172.602926	1.000001	1278.000000	3005.000000	719908.750000	133149.250000	58546174.500000	55806.500000	58176.000000	0.000047	732118.385988	0.184953	0.171814	0.170153	91500.283981	91484.415322	89022.762558	1.863819	89024.626376	0.973093	15960.027893	15958.569307	4.994804	3.968673	2.593318	0.416846	0.349885	1220942.455555	797821.280250	0.073778	0.061926	3.241962	0.035371	997373.461314	0.006260	154742082.456601	27739091.396620	0.179260	4414810.015396	24627947.817926	25020518.803464	57311882.391334	10273737.554304	157208680.658911	58225437.281078 
	72.885960	172.812500	172.771921	1.000001	1278.000000	3005.000000	719261.750000	133187.250000	58553374.250000	55815.625000	58181.500000	0.000047	731489.103525	0.185172	0.172032	0.170365	91578.999472	91560.768030	89098.937506	1.863819	89100.801324	0.973113	15993.855310	15992.396618	4.994804	3.968039	2.592683	0.417074	0.350112	1220747.182101	797626.006797	0.073818	0.061967	3.242031	0.035339	997394.468979	0.006255	154874489.304214	27797889.830060	0.179487	4424168.069311	24649021.005529	25042913.161941	57360921.964524	10295514.751874	157349388.674520	58277551.360933 
	72.969409	172.987500	172.938817	1.000001	1278.000000	3005.000000	718507.250000	132864.250000	58560702.500000	55817.125000	58185.625000	0.000047	730688.426917	0.184917	0.171778	0.170118	91679.350265	91666.617848	89204.606315	1.863819	89206.470134	0.973142	15988.968462	15987.509663	4.994804	3.967393	2.592037	0.417306	0.350344	1220548.387841	797427.212537	0.073859	0.062008	3.242128	0.035301	997424.266079	0.006248	155058162.207210	27789395.352772	0.179219	4422816.132333	24678253.432796	25071447.804898	57428948.965633	10292368.649175	157528677.265919	58343954.542933 
	73.051573	173.175000	173.103145	1.000001	1278.000000	3005.000000	717911.125000	132656.125000	58567880.625000	55830.625000	58196.875000	0.000047	730064.401884	0.184781	0.171643	0.169986	91757.713501	91748.279540	89286.090629	1.863819	89287.954448	0.973164	15990.771712	15989.312808	4.994804	3.966759	2.591404	0.417533	0.350571	1220353.631211	797232.455907	0.073900	0.062048	3.242201	0.035272	997446.785654	0.006243	155199797.763531	27792529.570221	0.179076	4423314.958137	24700795.413845	25093724.500271	57481406.579086	10293529.470452	157668645.981858	58395794.808096 
	73.136071	173.350000	173.272141	1.000001	1278.000000	3005.000000	717312.625000	132497.625000	58575125.125000	55838.625000	58198.500000	0.000047	729447.066356	0.184714	0.171576	0.169922	91835.368617	91828.118919	89365.750913	1.863819	89367.614732	0.973186	15998.693440	15997.234430	4.994804	3.966120	2.590765	0.417762	0.350800	1220157.038738	797035.863433	0.073940	0.062089	3.242272	0.035242	997468.700632	0.006237	155338262.800866	27806298.885874	0.179005	4425506.411050	24722832.791525	25115803.157215	57532689.926247	10298629.216990	157807370.384660	58447174.216541 
	73.217711	173.512500	173.435423	1.000001	1278.000000	3005.000000	716944.625000	132372.875000	58582041.625000	55845.000000	58208.250000	0.000047	729062.530482	0.184635	0.171497	0.169845	91883.806155	91878.518821	89415.979758	1.863819	89417.843576	0.973198	16000.246558	15998.787446	4.994804	3.965510	2.590155	0.417981	0.351019	1219969.314348	796848.139044	0.073979	0.062127	3.242315	0.035223	997481.868187	0.006234	155425570.283529	27808998.329762	0.178922	4425936.040548	24736728.197953	25129556.935498	57565026.030937	10299629.011023	157893787.990741	58479180.737311 
	73.302469	173.675000	173.604937	1.000001	1278.000000	3005.000000	715829.375000	132151.125000	58589777.125000	55857.875000	58220.125000	0.000047	727925.555226	0.184613	0.171475	0.169824	92027.323048	92024.469608	89561.739149	1.863819	89563.602968	0.973239	16023.990937	16022.531712	4.994804	3.964828	2.589472	0.418225	0.351264	1219759.323096	796638.147792	0.074022	0.062171	3.242449	0.035168	997523.303559	0.006224	155678928.401080	27850270.473424	0.178896	4432504.701021	24777051.362791	25170406.674485	57658862.370770	10314914.990157	158150454.673869	58574242.471803 
	73.386189	173.887500	173.772378	1.000001	1278.000000	3005.000000	715457.125000	132019.125000	58597225.375000	55865.750000	58220.000000	0.000047	727535.529771	0.184524	0.171387	0.169738	92076.658093	92075.933800	89613.018970	1.863819	89614.882789	0.973252	16024.849378	16023.390043	4.994804	3.964170	2.588815	0.418461	0.351499	1219557.091777	796435.916473	0.074064	0.062212	3.242493	0.035149	997536.581834	0.006221	155768062.684376	27851762.419785	0.178803	4432742.151471	24791237.513339	25184413.045060	57691875.068287	10315467.562883	158238459.365389	58606836.801996 
	73.468350	174.025000	173.936701	1.000001	1278.000000	3005.000000	715761.125000	132295.625000	58603663.625000	55864.250000	58230.875000	0.000047	727884.688983	0.184832	0.171694	0.170036	92032.489815	92026.205947	89563.131682	1.863819	89564.995500	0.973236	16044.734322	16043.274893	4.994804	3.963602	2.588247	0.418665	0.351703	1219382.253537	796261.078233	0.074100	0.062248	3.242439	0.035164	997519.991964	0.006224	155681348.892555	27886326.148758	0.179124	4438243.135431	24777436.595669	25171797.043151	57659758.849095	10328268.943984	158159190.624764	58577478.009172 
	73.552849	174.162500	174.105698	1.000001	1278.000000	3005.000000	714317.125000	131909.625000	58611761.125000	55882.750000	58234.375000	0.000047	726394.592653	0.184665	0.171528	0.169875	92221.281523	92220.407514	89757.132637	1.863819	89758.996456	0.973290	16063.552495	16062.092947	4.994804	3.962887	2.587532	0.418921	0.351959	1219162.316962	796041.141658	0.074145	0.062294	3.242619	0.035092	997575.529110	0.006211	156018560.213497	27919035.579764	0.178947	4443448.998937	24831105.401749	25225543.294029	57784651.930925	10340383.548061	158496888.546106	58702551.313373 
	73.634489	174.312500	174.268978	1.000001	1278.000000	3005.000000	713675.750000	131605.750000	58619192.250000	55888.125000	58237.875000	0.000047	725708.722265	0.184406	0.171269	0.169623	92308.440247	92312.996990	89849.537927	1.863819	89851.401745	0.973315	16055.657364	16054.197708	4.994804	3.962231	2.586876	0.419156	0.352194	1218960.441136	795839.265832	0.074187	0.062335	3.242702	0.035060	997600.942243	0.006205	156179178.545191	27905312.120560	0.178675	4441264.844299	24856668.582939	25250322.898119	57844140.201922	10335300.785393	158652583.513778	58760216.116214 
	73.718989	174.500000	174.437978	1.000001	1278.000000	3005.000000	714465.375000	131543.125000	58625367.875000	55889.250000	58248.500000	0.000047	726473.926448	0.184114	0.170979	0.169341	92211.210598	92218.997240	89755.385048	1.863819	89757.248867	0.973286	16011.863024	16010.403277	4.994804	3.961685	2.586330	0.419351	0.352390	1218792.644355	795671.469051	0.074221	0.062370	3.242606	0.035099	997571.361501	0.006212	156015522.564512	27829188.898966	0.178374	4429149.466895	24830621.945280	25222552.432090	57783526.875745	10307106.999617	158478096.391432	58695591.256086 
	73.801930	174.650000	174.603860	1.000001	1278.000000	3005.000000	714892.125000	131489.875000	58632621.125000	55897.625000	58250.500000	0.000047	726883.991855	0.183930	0.170795	0.169163	92159.190430	92169.152449	89705.360336	1.863819	89707.224155	0.973269	15985.880376	15984.420522	4.994804	3.961045	2.585689	0.419580	0.352619	1218595.534938	795474.359633	0.074262	0.062410	3.242551	0.035121	997554.553589	0.006216	155928569.904582	27784025.826990	0.178184	4421961.546439	24816783.010600	25207666.748698	57751322.186882	10290379.935922	158384566.810163	58660950.670431 
	73.885909	174.837500	174.771819	1.000001	1278.000000	3005.000000	714356.250000	131612.000000	58639616.000000	55905.250000	58257.375000	0.000047	726379.081787	0.184239	0.171103	0.169462	92223.250786	92229.226444	89765.260747	1.863819	89767.124566	0.973285	16025.288316	16023.828360	4.994804	3.960427	2.585071	0.419802	0.352840	1218405.413491	795284.238187	0.074301	0.062450	3.242603	0.035094	997570.469813	0.006211	156032688.447112	27852524.298425	0.178504	4432863.408126	24833353.978184	25225894.390505	57789884.610041	10315749.740158	158499094.552076	58703368.352621 
	73.967809	175.000000	174.935619	1.000001	1278.000000	3005.000000	714205.125000	131469.375000	58646804.875000	55909.125000	58267.000000	0.000047	726204.624840	0.184078	0.170943	0.169306	92245.405681	92254.271579	89790.127409	1.863819	89791.991227	0.973290	16014.704750	16013.244688	4.994804	3.959792	2.584436	0.420029	0.353068	1218209.984866	795088.809562	0.074341	0.062490	3.242621	0.035086	997575.920431	0.006210	156075911.532044	27834127.822350	0.178337	4429935.520343	24840233.140358	25232152.329552	57805893.160016	10308936.230500	158538414.373897	58717931.249591 
	74.051790	175.162500	175.103579	1.000001	1278.000000	3005.000000	713726.500000	131547.250000	58654007.750000	55918.875000	58269.750000	0.000047	725748.024995	0.184310	0.171174	0.169531	92303.441302	92309.445104	89845.122038	1.863819	89846.985857	0.973304	16046.149840	16044.689672	4.994804	3.959155	2.583800	0.420257	0.353296	1218014.140832	794892.965528	0.074382	0.062530	3.242667	0.035063	997590.296633	0.006206	156171502.873336	27888785.308113	0.178578	4438634.522488	24855446.962789	25248657.788965	57841297.360495	10329179.743746	158642121.316119	58756341.228192 
	74.135510	175.312500	175.271020	1.000001	1278.000000	3005.000000	711713.875000	131370.875000	58662147.625000	55935.250000	58281.125000	0.000047	723736.793776	0.184584	0.171447	0.169796	92559.948315	92565.339042	90100.813717	1.863819	90102.677536	0.973376	16116.920600	16115.460312	4.994804	3.958435	2.583080	0.420514	0.353553	1217792.778082	794671.602778	0.074427	0.062576	3.242906	0.034963	997663.696710	0.006188	156615944.647936	28011798.419063	0.178857	4458212.651652	24926182.012099	25321733.940385	58005905.425161	10374740.155208	159101272.680754	58926397.289168 
	74.219492	175.512500	175.438985	1.000001	1278.000000	3005.000000	710871.875000	131154.375000	58670097.375000	55943.000000	58282.875000	0.000047	722869.485279	0.184498	0.171361	0.169713	92671.002982	92679.409456	90214.686503	1.863819	90216.550322	0.973406	16129.028717	16127.568312	4.994804	3.957733	2.582377	0.420766	0.353804	1217576.542757	794455.367453	0.074472	0.062620	3.243008	0.034920	997695.097354	0.006181	156813877.654729	28032844.473299	0.178765	4461562.232563	24957684.003577	25353333.673847	58079213.946196	10382534.990111	159299819.819034	58999933.266309 
	74.317770	175.737500	175.635540	1.000001	1278.000000	3005.000000	710355.500000	131173.250000	58678458.750000	55953.250000	58298.000000	0.000047	722365.113980	0.184659	0.171521	0.169868	92735.707925	92742.484464	90277.553550	1.863819	90279.417369	0.973422	16155.254318	16153.793789	4.994804	3.956993	2.581638	0.421030	0.354069	1217349.065258	794227.889954	0.074519	0.062667	3.243061	0.034895	997711.336538	0.006176	156923152.786541	28078429.444377	0.178931	4468817.300293	24975075.667185	25371730.974551	58119686.217237	10399418.312732	159415413.560079	59042745.762992 
	74.402530	175.900000	175.805060	1.000001	1278.000000	3005.000000	711184.000000	131058.750000	58684975.500000	55949.875000	58295.750000	0.000047	723159.095779	0.184282	0.171147	0.169504	92633.890131	92645.207785	90180.114719	1.863819	90181.978538	0.973393	16102.789186	16101.328561	4.994804	3.956417	2.581061	0.421236	0.354275	1217171.739552	794050.564248	0.074555	0.062704	3.242962	0.034936	997680.940548	0.006183	156753785.183182	27987234.693104	0.178543	4454303.216341	24948119.997264	25342642.098664	58056957.475253	10365642.478927	159232642.617718	58975052.821377 
	74.484170	176.075000	175.968340	1.000001	1278.000000	3005.000000	710786.750000	130660.500000	58691947.000000	55962.375000	58305.750000	0.000047	722696.319512	0.183825	0.170691	0.169062	92693.207945	92712.736276	90247.469673	1.863819	90249.333492	0.973410	16071.804097	16070.343369	4.994804	3.955800	2.580445	0.421457	0.354496	1216982.008109	793860.832805	0.074594	0.062743	3.243020	0.034916	997698.885088	0.006180	156870861.168836	27933376.414389	0.178066	4445731.411848	24966753.204338	25359481.330512	58100318.951421	10345694.968292	159338446.715663	59014239.524320 
	74.563470	176.200000	176.126940	1.000001	1278.000000	3005.000000	710233.875000	130667.125000	58698877.625000	55968.750000	58314.000000	0.000047	722153.761157	0.183978	0.170843	0.169209	92762.848896	92780.970240	90315.531049	1.863819	90317.394868	0.973428	16098.124968	16096.664138	4.994804	3.955187	2.579831	0.421676	0.354715	1216793.356655	793672.181350	0.074633	0.062781	3.243079	0.034888	997717.021058	0.006175	156989165.052183	27979127.021191	0.178223	4453012.841302	24985581.837244	25379295.165753	58144135.204512	10362639.637478	159462940.812746	59060348.449165 
	74.647970	176.262500	176.295940	1.000001	1278.000000	3005.000000	708390.375000	130647.125000	58707365.625000	55983.250000	58316.875000	0.000047	720337.139584	0.184428	0.171292	0.169645	92996.787954	93011.142831	90545.492173	1.863819	90547.355992	0.973491	16181.083658	16179.622703	4.994804	3.954436	2.579080	0.421945	0.354983	1216562.269414	793441.094110	0.074680	0.062829	3.243291	0.034797	997782.087758	0.006159	157388882.126898	28123325.110302	0.178687	4475962.661788	25049198.735128	25445954.472600	58292178.565518	10416046.337149	159881773.921902	59215471.822927 
	74.731950	176.487500	176.463900	1.000001	1278.000000	3005.000000	707882.875000	130288.875000	58715578.875000	55995.500000	58328.375000	0.000047	719773.127914	0.184054	0.170919	0.169284	93069.659908	93091.126419	90625.271040	1.863819	90627.134859	0.973512	16159.992647	16158.531571	4.994804	3.953709	2.578353	0.422204	0.355243	1216338.616075	793217.440771	0.074726	0.062875	3.243359	0.034771	997803.177788	0.006154	157527553.285142	28086664.628952	0.178297	4470127.969587	25071268.917943	25466656.027447	58343538.253756	10402468.381093	160011845.730191	59263646.566737 
	74.863770	176.750000	176.727541	1.000001	1278.000000	3005.000000	706873.375000	130351.625000	58726355.625000	56004.500000	58333.750000	0.000047	718791.704476	0.184406	0.171269	0.169624	93196.735311	93214.429349	90748.305203	1.863819	90750.169022	0.973544	16214.897123	16213.435887	4.994804	3.952755	2.577399	0.422545	0.355584	1216045.087611	792923.912306	0.074787	0.062935	3.243466	0.034721	997836.134270	0.006145	157741410.544262	28182098.988000	0.178660	4485316.807538	25105305.330886	25502831.658877	58422744.646023	10437814.440000	160239144.106123	59347831.150416
