Repository: greenteawarrior/MatSci

# matsci
Some useful jupyter notebooks (code and visualizations) from MatSci projects at Olin College. We analyzed firefighter jackets and various gluten-free breads.

File: FirefighterJacket/data/DMA/Nomex 1 Temperature Scan.txt (part 12 of 19)
1) DMA8000 Temperature Scan 
	Time     	Sample     	Program     	Frequency     	Raw Dynamic	Raw Static	In-Phase     	Out-Of-Phase	Zero Displacement	Min Displacement	Max Displacement	Spring     	C*     	Measured     	Corrected     	Corrected     	Stiffness*	Total     	Stiffness     	Inertia     	Sample     	Ratio of     	Total     	Sample     	Total Applied	Static Force	Static     	Static     	Static     	Static Stress	Static     	Static Strain	Static     	Dynamic Force	Displacement	Dynamic     	Dynamic     	Storage     	Loss Modulus	Tan Delta     	Loss Viscosity	Storage     	Complex     	Shear Storage	Shear Loss	Complex     	Shear Complex 
	          	Temperature	Temperature	          	Force     	Force     	Angle     	Angle     	               	               	               	Stiffness     	          	Tan Delta     	Total Tan Delta	Total Delta	          	Stiffness'	Less Spring	          	Stiffness'	Sample to Total	Stiffness''	Stiffness''	Static Force	          	Force Corrected	Displacement	Displacement Co	          	Stress Correcte	          	Strain Correcte	          	Amplitude     	Stress     	Strain     	Modulus     	          	          	               	Viscosity     	Viscosity     	Modulus     	Modulus     	Modulus     	Modulus      
	80.872117	188.812500	188.744234	1.000001	1278.000000	3005.000000	673652.750000	122392.000000	59251709.250000	56585.875000	58803.875000	0.000047	684680.822900	0.181684	0.168560	0.166990	97839.807959	97976.303942	95496.874689	1.863819	95498.738508	0.974694	16786.581504	16785.112385	4.994804	3.905931	2.530576	0.439163	0.372201	1201640.140504	778518.965200	0.077728	0.065876	3.247298	0.033063	999014.827649	0.005852	165995346.121834	29175783.717271	0.175763	4643466.518796	26418958.937389	26823929.105309	61479757.822901	10805845.821211	168539850.746416	62422166.943117 
	80.956357	188.987500	188.912714	1.000001	1278.000000	3005.000000	673345.125000	122075.375000	59258863.375000	56589.500000	58813.875000	0.000047	684321.601692	0.181297	0.168174	0.166615	97891.167048	98035.023434	95555.410271	1.863819	95557.274090	0.974707	16758.355001	16756.885773	4.994804	3.905289	2.529934	0.439389	0.372427	1201442.670643	778321.495339	0.077768	0.065916	3.247342	0.033047	999028.440185	0.005849	166097092.326311	29126720.386779	0.175360	4635657.853410	26435152.335945	26838528.326987	61517441.602337	10787674.217326	168631580.434226	62456140.901565 
	81.038257	189.200000	189.076513	1.000001	1278.000000	3005.000000	672959.000000	122040.500000	59266008.000000	56598.250000	58822.750000	0.000047	683935.449674	0.181349	0.168226	0.166666	97946.436696	98090.359456	95610.562555	1.863819	95612.426374	0.974720	16773.153964	16771.684627	4.994804	3.904648	2.529293	0.439615	0.372653	1201245.427641	778124.252337	0.077808	0.065956	3.247383	0.033028	999041.144506	0.005846	166192957.702390	29152443.667562	0.175413	4639751.837456	26450409.772333	26854263.613763	61552947.297181	10797201.358356	168730448.235222	62492758.605638 
	81.122497	189.312500	189.244994	1.000001	1278.000000	3005.000000	672466.500000	121852.750000	59273101.250000	56607.500000	58825.875000	0.000047	683417.358797	0.181203	0.168081	0.166524	98020.688768	98168.330795	95688.351406	1.863819	95690.215224	0.974738	16772.147955	16770.678510	4.994804	3.904012	2.528656	0.439839	0.372878	1201049.567987	777928.392683	0.077848	0.065996	3.247444	0.033003	999059.818991	0.005841	166328169.825072	29150694.841371	0.175260	4639473.503343	26471929.432977	26875411.853453	61603025.861138	10796553.644952	168863326.649373	62541972.833101 
	81.205437	189.512500	189.410874	1.000001	1278.000000	3005.000000	672255.500000	121923.750000	59280062.000000	56615.125000	58832.125000	0.000047	683222.407488	0.181365	0.168242	0.166681	98048.658082	98194.052679	95713.894140	1.863819	95715.757959	0.974743	16792.775235	16791.305683	4.994804	3.903387	2.528031	0.440059	0.373098	1200857.333053	777736.157748	0.077887	0.066035	3.247460	0.032993	999064.731432	0.005839	166372568.056606	29186548.872766	0.175429	4645179.845149	26478995.625392	26883357.400506	61619469.650595	10809832.915839	168913250.033419	62560462.975340 
	81.289417	189.700000	189.578834	1.000001	1278.000000	3005.000000	671871.125000	121819.375000	59287184.875000	56622.625000	58836.875000	0.000047	682825.577094	0.181314	0.168191	0.166631	98105.639965	98252.873031	95772.531100	1.863819	95774.394918	0.974756	16797.863401	16796.393741	4.994804	3.902747	2.527392	0.440285	0.373323	1200660.585954	777539.410650	0.077926	0.066075	3.247504	0.032974	999078.315929	0.005836	166474490.474884	29195392.904023	0.175375	4646587.415326	26495217.069223	26899578.103634	61657218.694401	10813108.482971	169015167.797723	62598210.295453 
	81.373139	189.775000	189.746278	1.000001	1278.000000	3005.000000	671414.000000	121534.750000	59294306.500000	56633.500000	58843.125000	0.000047	682325.036074	0.181013	0.167892	0.166341	98177.608447	98331.115001	95850.589637	1.863819	95852.453455	0.974774	16781.529585	16780.059817	4.994804	3.902108	2.526752	0.440510	0.373549	1200463.838219	777342.662915	0.077966	0.066115	3.247565	0.032951	999096.991395	0.005832	166610171.365253	29167001.373215	0.175061	4642068.766435	26516811.336502	26920068.459942	61707470.876020	10802593.101191	169143912.605403	62645893.557557 
	81.455817	189.900000	189.911634	1.000001	1278.000000	3005.000000	671275.625000	121609.375000	59301555.625000	56638.125000	58850.750000	0.000047	682202.172971	0.181162	0.168040	0.166484	98195.290018	98346.608476	95865.896322	1.863819	95867.760140	0.974776	16799.008387	16797.538508	4.994804	3.901457	2.526101	0.440739	0.373778	1200263.531943	777142.356639	0.078007	0.066155	3.247572	0.032944	999099.117871	0.005831	166636777.354980	29197382.731329	0.175216	4646904.105926	26521045.807929	26925073.602795	61717324.946289	10813845.456048	169175360.870350	62657541.063092 
	81.539538	190.062500	190.079075	1.000001	1278.000000	3005.000000	670697.625000	121639.125000	59308914.125000	56645.875000	58860.875000	0.000047	681638.746633	0.181362	0.168239	0.166678	98276.455903	98425.796381	95944.894541	1.863819	95946.758360	0.974795	16832.742797	16831.272806	4.994804	3.900796	2.525440	0.440972	0.374011	1200060.166155	776938.990851	0.078048	0.066197	3.247633	0.032915	999117.942189	0.005826	166774091.596266	29256019.489786	0.175423	4656236.428489	26542900.030874	26948211.067285	61768182.072691	10835562.773995	169320737.962444	62711384.430535 
	81.623260	190.250000	190.246519	1.000001	1278.000000	3005.000000	670149.750000	121372.000000	59316275.500000	56655.000000	58866.875000	0.000047	681052.016963	0.181112	0.167990	0.166436	98361.121555	98516.125159	96035.033483	1.863819	96036.897302	0.974816	16823.460748	16821.990643	4.994804	3.900134	2.524779	0.441205	0.374243	1199856.683311	776735.508007	0.078089	0.066238	3.247703	0.032888	999139.654005	0.005821	166930770.575106	29239885.289935	0.175162	4653668.592864	26567836.245082	26972329.415860	61826211.324113	10829587.144420	169472278.135887	62767510.420699 
	81.704898	190.475000	190.409795	1.000001	1278.000000	3005.000000	670057.750000	121357.000000	59323200.750000	56663.375000	58873.625000	0.000047	680958.816511	0.181114	0.167993	0.166438	98374.583897	98529.777407	96048.507072	1.863819	96050.370891	0.974818	16826.077699	16824.607489	4.994804	3.899512	2.524156	0.441424	0.374463	1199665.221473	776544.046169	0.078128	0.066277	3.247709	0.032883	999141.372055	0.005820	166954190.288637	29244433.875565	0.175164	4654392.522178	26571563.605303	26976125.781534	61834885.292088	10831271.805765	169496131.423807	62776344.971781 
	81.786019	190.625000	190.572037	1.000001	1278.000000	3005.000000	669512.125000	121185.125000	59329961.625000	56668.875000	58878.000000	0.000047	680391.299212	0.181005	0.167884	0.166333	98456.638560	98615.080972	96133.636153	1.863819	96135.499972	0.974838	16829.982399	16828.512085	4.994804	3.898904	2.523549	0.441638	0.374676	1199478.271967	776357.096663	0.078166	0.066314	3.247776	0.032856	999161.884941	0.005815	167102161.156962	29251220.821840	0.175050	4655472.697370	26595113.881775	26999509.410738	61889689.317393	10833785.489570	169643055.215636	62830761.190976 
	81.867918	190.837500	190.735837	1.000001	1278.000000	3005.000000	669026.625000	120967.625000	59336659.375000	56673.500000	58885.250000	0.000047	679874.834993	0.180811	0.167691	0.166145	98531.430754	98694.424297	96212.806560	1.863819	96214.670378	0.974856	16824.373990	16822.903574	4.994804	3.898302	2.522947	0.441850	0.374888	1199293.036662	776171.861358	0.078203	0.066352	3.247837	0.032832	999180.822392	0.005811	167239774.692609	29241472.140849	0.174848	4653921.147831	26617015.738860	27020816.214410	61940657.293559	10830174.866981	169776929.917461	62880344.413875 
	81.946962	190.975000	190.893924	1.000001	1278.000000	3005.000000	668574.000000	120967.000000	59343651.750000	56683.875000	58888.875000	0.000047	679429.325659	0.180933	0.167812	0.166263	98596.038905	98758.106790	96276.308460	1.863819	96278.172278	0.974870	16847.559789	16846.089266	4.994804	3.897673	2.522318	0.442071	0.375109	1199099.619842	775978.444538	0.078243	0.066391	3.247885	0.032809	999195.566084	0.005807	167350153.321458	29281773.374347	0.174973	4660335.283274	26634583.029337	27039225.915310	61981538.267207	10845101.249758	169892601.571293	62923185.767146 
	82.025998	191.100000	191.051997	1.000001	1278.000000	3005.000000	668109.500000	120956.000000	59350760.000000	56692.500000	58899.875000	0.000047	678970.292374	0.181042	0.167921	0.166369	98662.696996	98824.076666	96342.094679	1.863819	96343.958498	0.974885	16869.942657	16868.472025	4.994804	3.897034	2.521679	0.442296	0.375334	1198902.962953	775781.787649	0.078282	0.066431	3.247935	0.032786	999210.854812	0.005803	167464502.541442	29320678.954461	0.175086	4666527.293758	26652782.258519	27058220.176194	62023889.830164	10859510.723875	170011946.126745	62967387.454350 
	82.110762	191.275000	191.221523	1.000001	1278.000000	3005.000000	668089.250000	120786.750000	59357830.500000	56697.500000	58903.375000	0.000047	678920.234594	0.180794	0.167674	0.166129	98669.971540	98835.653695	96353.488956	1.863819	96355.352774	0.974886	16847.136079	16845.665339	4.994804	3.896398	2.521043	0.442519	0.375558	1198707.315596	775586.140292	0.078322	0.066470	3.247939	0.032785	999211.974793	0.005803	167484308.006273	29281036.506735	0.174829	4660218.007244	26655934.393650	27060237.808889	62031225.187508	10844828.335828	170024623.296888	62972082.702551 
	82.192402	191.475000	191.384803	1.000001	1278.000000	3005.000000	667602.625000	120914.125000	59365237.625000	56702.375000	58910.875000	0.000047	678464.067237	0.181117	0.167995	0.166441	98736.312593	98897.706319	96415.350051	1.863819	96417.213870	0.974900	16890.204285	16888.733431	4.994804	3.895732	2.520376	0.442754	0.375792	1198502.316210	775381.140906	0.078363	0.066512	3.247985	0.032761	999226.140081	0.005798	167591834.598607	29355897.211464	0.175163	4672132.449007	26673047.768777	27079148.784563	62071049.851336	10872554.522765	170143444.555518	63016090.576118 
	82.271700	191.650000	191.543401	1.000001	1278.000000	3005.000000	667062.000000	120552.250000	59372304.500000	56715.750000	58919.875000	0.000047	677867.654357	0.180721	0.167601	0.166058	98823.184430	98992.763400	96510.224329	1.863819	96512.088148	0.974922	16867.021210	16865.550248	4.994804	3.895096	2.519741	0.442977	0.376016	1198306.697982	775185.522678	0.078403	0.066551	3.248059	0.032734	999248.950208	0.005794	167756744.511868	29315600.338170	0.174751	4665719.007511	26699293.975846	27103897.001459	62132127.596988	10857629.754878	170298942.311476	63073682.337584 
	82.355683	191.800000	191.711366	1.000001	1278.000000	3005.000000	666640.625000	120491.875000	59380038.375000	56722.125000	58923.875000	0.000047	677442.259415	0.180745	0.167625	0.166081	98885.239730	99055.501190	96572.761982	1.863819	96574.625800	0.974936	16880.260708	16878.789627	4.994804	3.894400	2.519045	0.443222	0.376260	1198092.576676	774971.401372	0.078446	0.066595	3.248105	0.032713	999263.158477	0.005790	167865447.091520	29338612.950027	0.174775	4669381.575540	26716594.515020	27121569.769797	62172387.811674	10866152.944454	170409983.677798	63114808.769555 
	82.439403	191.975000	191.878805	1.000001	1278.000000	3005.000000	666278.250000	120250.000000	59387163.500000	56731.125000	58930.625000	0.000047	677042.664035	0.180480	0.167361	0.165824	98943.602500	99119.348917	96636.425249	1.863819	96638.289068	0.974951	16864.737333	16863.266143	4.994804	3.893759	2.518403	0.443447	0.376486	1197895.272456	774774.097151	0.078486	0.066635	3.248152	0.032694	999277.798383	0.005787	167976106.208926	29311630.121660	0.174499	4665087.128429	26734206.446602	27138180.341455	62213372.669973	10856159.304318	170514351.060260	63153463.355652 
	82.522858	192.175000	192.045717	1.000001	1278.000000	3005.000000	666056.875000	120191.875000	59394174.875000	56735.250000	58936.375000	0.000047	676814.485329	0.180453	0.167334	0.165798	98976.959976	99153.750641	96670.645389	1.863819	96672.509207	0.974957	16867.946072	16866.474774	4.994804	3.893127	2.517772	0.443669	0.376707	1197701.083598	774579.908294	0.078525	0.066674	3.248175	0.032683	999284.829033	0.005785	168035587.454423	29317207.344836	0.174470	4665974.770363	26743673.173345	27147658.745467	62235402.760898	10858224.942532	170573905.676259	63175520.620837 
	82.606843	192.325000	192.213686	1.000001	1278.000000	3005.000000	665601.000000	119909.750000	59401562.500000	56747.375000	58943.125000	0.000047	676315.783748	0.180153	0.167035	0.165507	99049.943585	99233.077639	96749.780983	1.863819	96751.644802	0.974976	16851.475221	16850.003810	4.994804	3.892462	2.517107	0.443903	0.376941	1197496.436957	774375.261653	0.078567	0.066715	3.248236	0.032661	999303.370243	0.005781	168173140.479676	29288577.611807	0.174157	4661418.210442	26765565.399908	27168443.291978	62286348.325806	10847621.337706	170704498.936963	63223888.495172 
	82.689781	192.525000	192.379561	1.000001	1278.000000	3005.000000	665250.125000	120042.125000	59408992.375000	56752.500000	58949.625000	0.000047	675993.964904	0.180447	0.167328	0.165792	99097.098056	99276.101861	96792.612629	1.863819	96794.476448	0.974984	16888.471436	16886.999911	4.994804	3.891793	2.516438	0.444138	0.377176	1197290.581560	774169.406256	0.078608	0.066757	3.248265	0.032643	999312.497542	0.005778	168247590.195154	29352884.016766	0.174462	4671652.884556	26777414.430752	27181873.818227	62313922.294501	10871438.524728	170788885.489010	63255142.773707 
	82.772199	192.675000	192.544398	1.000001	1278.000000	3005.000000	664955.250000	120141.250000	59416517.250000	56762.125000	58960.000000	0.000047	675721.395587	0.180676	0.167556	0.166014	99137.071377	99312.905023	96829.220673	1.863819	96831.084492	0.974992	16917.884834	16916.413194	4.994804	3.891115	2.515760	0.444376	0.377414	1197082.054811	773960.879506	0.078651	0.066799	3.248290	0.032629	999319.985207	0.005775	168311222.082592	29404010.012554	0.174700	4679789.833060	26787541.752154	27193249.640398	62337489.660219	10890374.078724	170860361.944349	63281615.534944 
	82.857219	192.812500	192.714438	1.000001	1278.000000	3005.000000	664630.250000	119549.000000	59424000.250000	56771.375000	58959.250000	0.000047	675296.477568	0.179873	0.166757	0.165236	99199.451575	99389.936679	96906.058217	1.863819	96907.922036	0.975009	16850.390250	16848.918495	4.994804	3.890441	2.515086	0.444612	0.377651	1196874.649311	773753.474006	0.078692	0.066841	3.248348	0.032612	999337.849228	0.005772	168444780.650038	29286691.122914	0.173865	4661117.966647	26808798.241516	27210984.617491	62386955.796310	10846922.638116	170971794.180117	63322886.733377 
	82.939914	192.975000	192.879827	1.000001	1278.000000	3005.000000	664222.375000	119444.375000	59431353.875000	56779.375000	58969.000000	0.000047	674876.523647	0.179826	0.166710	0.165191	99261.180199	99453.551883	96969.482589	1.863819	96971.346408	0.975023	16856.610726	16855.138858	4.994804	3.889778	2.514423	0.444845	0.377883	1196670.791610	773549.616306	0.078734	0.066882	3.248395	0.032592	999352.266425	0.005768	168555024.520393	29297503.321181	0.173816	4662838.780084	26826344.084530	27228565.926810	62427786.859405	10850927.155993	171082260.892019	63363800.330377 
	83.022841	193.187500	193.045682	1.000001	1278.000000	3005.000000	663567.500000	119675.750000	59438555.500000	56783.625000	58977.000000	0.000047	674273.024964	0.180352	0.167234	0.165700	99350.022536	99535.079065	97050.822809	1.863819	97052.686628	0.975042	16923.715867	16922.243888	4.994804	3.889129	2.513774	0.445073	0.378111	1196471.111072	773349.935768	0.078774	0.066922	3.248456	0.032559	999371.309242	0.005763	168696409.612921	29414144.890252	0.174361	4681402.847666	26848846.203060	27253918.526658	62480151.708489	10894127.737130	171241556.101068	63422798.555951 
	83.106560	193.350000	193.213119	1.000001	1278.000000	3005.000000	663252.375000	119528.125000	59445841.375000	56796.375000	58987.250000	0.000047	673936.707421	0.180215	0.167097	0.165568	99399.601606	99587.851011	97103.405532	1.863819	97105.269351	0.975053	16919.024355	16917.552264	4.994804	3.888473	2.513117	0.445303	0.378342	1196269.057661	773147.882356	0.078815	0.066963	3.248494	0.032543	999382.916953	0.005760	168787808.592848	29405989.936783	0.174219	4680104.947538	26863392.790985	27268026.231518	62514003.182536	10891107.383994	171330197.495182	63455628.701919 
	83.190021	193.562500	193.380042	1.000001	1278.000000	3005.000000	662802.000000	119370.500000	59452940.750000	56799.000000	58990.750000	0.000047	673465.520628	0.180100	0.166983	0.165456	99469.146042	99660.579862	97175.949931	1.863819	97177.813750	0.975070	16919.935465	16918.463264	4.994804	3.887832	2.512477	0.445528	0.378566	1196072.140629	772950.965325	0.078854	0.067003	3.248549	0.032521	999399.679241	0.005756	168913904.841490	29407573.432993	0.174098	4680356.968588	26883461.616364	27287840.695664	62560705.496848	10891693.864072	171454695.543799	63501739.090296 
	83.271920	193.650000	193.543840	1.000001	1278.000000	3005.000000	662644.375000	119364.625000	59459862.625000	56809.125000	58993.750000	0.000047	673309.350463	0.180134	0.167016	0.165489	99492.217329	99683.485524	97198.675685	1.863819	97200.539504	0.975073	16927.319707	16925.847400	4.994804	3.887208	2.511853	0.445747	0.378785	1195880.113041	772758.937736	0.078893	0.067042	3.248562	0.032513	999403.700895	0.005755	168953406.612788	29420408.493423	0.174133	4682399.730282	26889748.513547	27294384.813656	62575335.782514	10896447.590157	171495813.482388	63516967.956440 
	83.355381	193.862500	193.710763	1.000001	1278.000000	3005.000000	662243.250000	119274.000000	59467139.250000	56812.375000	59003.875000	0.000047	672898.513334	0.180106	0.166989	0.165462	99552.962145	99745.778704	97260.779664	1.863819	97262.643482	0.975087	16935.268910	16933.796491	4.994804	3.886552	2.511197	0.445977	0.379015	1195678.207812	772557.032507	0.078934	0.067082	3.248607	0.032493	999417.712001	0.005751	169061355.383349	29434225.557278	0.174104	4684598.782552	26906929.080373	27311687.942888	62615316.808648	10901565.021214	171604532.335867	63557234.198469 
	83.440660	194.025000	193.881320	1.000001	1278.000000	3005.000000	661571.250000	118881.500000	59474758.250000	56825.125000	59015.000000	0.000047	672167.635243	0.179696	0.166580	0.165065	99661.210557	99862.902788	97377.705564	1.863819	97379.569382	0.975114	16913.963670	16912.491133	4.994804	3.885865	2.510509	0.446218	0.379256	1195466.762981	772345.587677	0.078977	0.067125	3.248698	0.032459	999445.625499	0.005745	169264595.295842	29397192.709320	0.173676	4678704.826411	26939275.691456	27342546.582806	62690590.850312	10887849.151600	171798423.042396	63629045.571258 
	83.522820	194.162500	194.045640	1.000001	1278.000000	3005.000000	661342.375000	118804.875000	59481964.875000	56832.000000	59017.250000	0.000047	671928.817133	0.179642	0.166527	0.165013	99696.632318	99899.866382	97414.481625	1.863819	97416.345444	0.975122	16914.894614	16913.421966	4.994804	3.885214	2.509859	0.446446	0.379484	1195266.725132	772145.549827	0.079017	0.067165	3.248722	0.032448	999453.138913	0.005743	169328519.229979	29398810.677784	0.173620	4678962.333886	26949449.493496	27352614.436730	62714266.381474	10888448.399179	171861681.284356	63652474.549761 
	83.622140	194.275000	194.244279	1.000001	1278.000000	3005.000000	661121.000000	119006.250000	59490496.250000	56837.000000	59022.000000	0.000047	671746.577349	0.180007	0.166890	0.165366	99723.679263	99921.218052	97435.611195	1.863819	97437.475014	0.975125	16955.497709	16954.024929	4.994804	3.884445	2.509089	0.446716	0.379754	1195029.868552	771908.693248	0.079065	0.067213	3.248733	0.032437	999456.309411	0.005741	169365246.524565	29469386.510223	0.173999	4690194.817584	26955294.819345	27360296.895771	62727869.083172	10914587.596379	171909951.636360	63670352.457911 
	83.706640	194.425000	194.413279	1.000001	1278.000000	3005.000000	660553.750000	118722.000000	59497586.500000	56849.125000	59029.875000	0.000047	671137.966385	0.179731	0.166615	0.165099	99814.112121	100017.943054	97532.151538	1.863819	97534.015356	0.975147	16944.237896	16942.765007	4.994804	3.883805	2.508449	0.446940	0.379978	1194832.983151	771711.807847	0.079104	0.067253	3.248807	0.032409	999479.073123	0.005736	169533052.380227	29449814.579536	0.173711	4687079.850537	26982001.929598	27386075.762221	62790019.400084	10907338.733161	172071925.159585	63730342.651698 
	83.790101	194.587500	194.580201	1.000001	1278.000000	3005.000000	660241.250000	118507.500000	59504840.000000	56857.875000	59036.500000	0.000047	670792.468471	0.179491	0.166377	0.164867	99865.522310	100074.339363	97588.358861	1.863819	97590.222679	0.975159	16929.632890	16928.159888	4.994804	3.883150	2.507794	0.447169	0.380208	1194631.528109	771510.352804	0.079145	0.067293	3.248847	0.032393	999491.492553	0.005733	169630751.619259	29424428.047952	0.173462	4683039.461748	26997551.234108	27400704.940541	62826204.303429	10897936.314056	172163843.070674	63764386.322472 
	83.872000	194.725000	194.744000	1.000001	1278.000000	3005.000000	660101.250000	118646.500000	59511980.500000	56861.250000	59044.375000	0.000047	670679.246894	0.179740	0.166624	0.165107	99882.381236	100087.286697	97601.120081	1.863819	97602.983899	0.975160	16957.075199	16955.602088	4.994804	3.882505	2.507150	0.447395	0.380434	1194433.175461	771312.000157	0.079185	0.067333	3.248852	0.032386	999492.880223	0.005732	169652933.096449	29472127.917889	0.173720	4690631.125819	27001081.523051	27405481.637311	62834419.665352	10915602.932551	172193855.965411	63775502.209412 
	83.956500	194.925000	194.913000	1.000001	1278.000000	3005.000000	659568.750000	118607.750000	59519113.000000	56873.500000	59049.625000	0.000047	670148.292795	0.179826	0.166710	0.165191	99961.517392	100166.377270	97680.024677	1.863819	97681.888496	0.975178	16979.462000	16977.988779	4.994804	3.881861	2.506506	0.447621	0.380659	1194235.009362	771113.834058	0.079225	0.067373	3.248911	0.032360	999511.079357	0.005727	169790084.603031	29511040.332278	0.173809	4696824.224011	27022909.845985	27428047.949781	62885216.519641	10930014.937881	172335644.400680	63828016.444696 
	84.039962	195.050000	195.079923	1.000001	1278.000000	3005.000000	659373.500000	118359.000000	59526554.250000	56878.125000	59062.000000	0.000047	669912.132584	0.179502	0.166388	0.164877	99996.756242	100207.749382	97721.202686	1.863819	97723.066504	0.975187	16953.692494	16952.219157	4.994804	3.881189	2.505833	0.447856	0.380895	1194028.227073	770907.051769	0.079267	0.067415	3.248938	0.032350	999519.597564	0.005726	169861659.974741	29466247.727949	0.173472	4689695.265265	27034301.411172	27438051.943809	62911725.916571	10913425.084426	172398501.398763	63851296.814357 
	84.123421	195.287500	195.246841	1.000001	1278.000000	3005.000000	658989.625000	118220.375000	59533705.625000	56884.250000	59067.875000	0.000047	669509.807936	0.179396	0.166282	0.164775	100056.846713	100270.718516	97783.985204	1.863819	97785.849023	0.975200	16953.773153	16952.299706	4.994804	3.880543	2.505187	0.448082	0.381121	1193829.463418	770708.288114	0.079307	0.067455	3.248984	0.032330	999533.661200	0.005722	169970788.179865	29466387.736544	0.173361	4689717.548308	27051669.690690	27455168.616075	62952143.770321	10913476.939461	172506048.707647	63891129.150980 
	84.205060	195.450000	195.410120	1.000001	1278.000000	3005.000000	658755.875000	118339.375000	59540787.375000	56893.375000	59073.000000	0.000047	669300.762380	0.179641	0.166526	0.165011	100088.097894	100298.386206	97811.468025	1.863819	97813.331843	0.975205	16983.357343	16981.883786	4.994804	3.879903	2.504547	0.448306	0.381345	1193632.599540	770511.424235	0.079346	0.067495	3.249001	0.032319	999538.783720	0.005720	170018558.657037	29517810.611253	0.173615	4697901.746522	27059272.592243	27464058.586474	62969836.539643	10932522.448612	172561906.083290	63911817.067885 
	84.284100	195.600000	195.568200	1.000001	1278.000000	3005.000000	658298.500000	118049.500000	59547860.500000	56901.375000	59082.000000	0.000047	668799.371675	0.179325	0.166211	0.164706	100163.132716	100380.135345	97893.032450	1.863819	97894.896268	0.975224	16965.334978	16963.861312	4.994804	3.879264	2.503908	0.448530	0.381569	1193435.940286	770314.764981	0.079386	0.067534	3.249062	0.032296	999557.593879	0.005716	170160333.461105	29486484.052875	0.173286	4692915.973856	27081836.735242	27485438.713835	63022345.726335	10920920.019583	172696241.491802	63961570.922890 
	84.368601	195.800000	195.737201	1.000001	1278.000000	3005.000000	657891.250000	118126.250000	59555081.500000	56908.750000	59082.125000	0.000047	668412.079309	0.179553	0.166438	0.164926	100221.169394	100435.354061	97948.062516	1.863819	97949.926335	0.975235	16997.992749	16996.518971	4.994804	3.878611	2.503255	0.448758	0.381797	1193235.133315	770113.958011	0.079426	0.067575	3.249101	0.032276	999569.630270	0.005713	170255986.399607	29543249.403544	0.173523	4701950.452854	27097060.361166	27501982.079075	63057772.740595	10941944.223535	172800186.603554	64000069.112427 
	84.451020	196.012500	195.902041	1.000001	1278.000000	3005.000000	657769.500000	118120.500000	59562182.250000	56919.625000	59092.000000	0.000047	668291.229668	0.179577	0.166462	0.164950	100239.292769	100453.388621	97965.911497	1.863819	97967.775316	0.975238	17003.588771	17002.114883	4.994804	3.877969	2.502613	0.448983	0.382022	1193037.634629	769916.459325	0.079466	0.067614	3.249110	0.032270	999572.293686	0.005711	170287011.393614	29552976.185517	0.173548	4703498.517059	27101998.138410	27507111.833022	63069263.479116	10945546.735377	172832417.823713	64012006.601375 
	84.535261	196.150000	196.070521	1.000001	1278.000000	3005.000000	657426.750000	117960.000000	59569791.000000	56922.750000	59095.125000	0.000047	667925.514721	0.179427	0.166313	0.164804	100294.177643	100511.827681	98024.151624	1.863819	98026.015442	0.975250	16998.315065	16996.841059	4.994804	3.877281	2.501925	0.449224	0.382262	1192825.967221	769704.791916	0.079509	0.067657	3.249151	0.032253	999585.021108	0.005708	170388244.039327	29543809.254943	0.173391	4702039.555901	27118109.801614	27522737.058615	63106757.051603	10942151.575905	172930594.089357	64048368.181243 
	84.617420	196.337500	196.234841	1.000001	1278.000000	3005.000000	657039.000000	117840.500000	59577226.000000	56935.875000	59107.500000	0.000047	667522.756886	0.179351	0.166237	0.164731	100354.691334	100574.732209	98086.861682	1.863819	98088.725500	0.975264	17001.385557	16999.911436	4.994804	3.876608	2.501253	0.449459	0.382497	1192619.094041	769497.918737	0.079550	0.067699	3.249196	0.032233	999598.904938	0.005705	170497246.293252	29549146.165618	0.173312	4702888.950943	27135458.035392	27539975.440719	63147128.256760	10944128.209488	173038906.124314	64088483.749746 
	84.701412	196.487500	196.402825	1.000001	1278.000000	3005.000000	656793.250000	117655.750000	59584321.000000	56935.125000	59114.625000	0.000047	667248.266205	0.179137	0.166024	0.164523	100395.974959	100620.409224	98132.353047	1.863819	98134.216866	0.975273	16987.396149	16985.921918	4.994804	3.875967	2.500611	0.449683	0.382722	1192421.644853	769300.469549	0.079590	0.067738	3.249228	0.032221	999608.522904	0.005703	170576319.117874	29524829.668182	0.173089	4699018.863243	27148042.856326	27551715.177208	63176414.488101	10935122.099327	173112669.122563	64115803.378727 
	84.785382	196.675000	196.570764	1.000001	1278.000000	3005.000000	656506.000000	117621.000000	59592035.750000	56946.625000	59118.375000	0.000047	666959.389826	0.179162	0.166049	0.164548	100439.458905	100664.252812	98175.994690	1.863819	98177.858509	0.975282	16997.517138	16996.042787	4.994804	3.875269	2.499913	0.449927	0.382966	1192206.908244	769085.732940	0.079633	0.067782	3.249257	0.032206	999617.504806	0.005700	170652176.764633	29542421.704001	0.173115	4701818.720485	27160115.966215	27564088.930682	63204509.912827	10941637.668148	173190415.770170	64144598.433396 
	84.867541	196.812500	196.735082	1.000001	1278.000000	3005.000000	656208.000000	117546.750000	59598832.250000	56955.250000	59124.750000	0.000047	666652.966467	0.179130	0.166017	0.164517	100485.625348	100711.802012	98223.365912	1.863819	98225.229730	0.975292	17002.435271	17000.960815	4.994804	3.874654	2.499298	0.450142	0.383181	1192017.696009	768896.520705	0.079671	0.067820	3.249290	0.032192	999627.654624	0.005698	170734517.143969	29550970.190370	0.173081	4703179.253269	27173220.834221	27577233.827810	63235006.349618	10944803.774211	173273007.660098	64175188.022258 
	84.951533	197.037500	196.903066	1.000001	1278.000000	3005.000000	655846.375000	117525.375000	59606556.625000	56965.875000	59132.750000	0.000047	666293.239775	0.179197	0.166083	0.164581	100539.876779	100765.917000	98277.278545	1.863819	98279.142364	0.975303	17018.480917	17017.006341	4.994804	3.873954	2.498599	0.450387	0.383425	1191802.612571	768681.437267	0.079714	0.067863	3.249327	0.032174	999639.196344	0.005694	170828227.766275	29578860.429513	0.173150	4707618.119176	27188135.331166	27592686.914141	63269713.987509	10955133.492412	173370102.341998	64211149.015555 
	85.031861	197.200000	197.063722	1.000001	1278.000000	3005.000000	655507.375000	117512.625000	59613387.875000	56967.625000	59139.125000	0.000047	665957.307726	0.179270	0.166156	0.164652	100590.592593	100816.310995	98327.493513	1.863819	98329.357331	0.975314	17034.614546	17033.139864	4.994804	3.873336	2.497981	0.450603	0.383641	1191612.362981	768491.187677	0.079753	0.067901	3.249362	0.032157	999650.029003	0.005691	170915511.128222	29606903.624874	0.173225	4712081.328802	27202026.898666	27607136.357199	63302041.158601	10965519.861064	173460890.942235	64244774.423050 
	85.113241	197.362500	197.226483	1.000001	1278.000000	3005.000000	655215.750000	117369.750000	59620541.500000	56976.625000	59142.750000	0.000047	665645.053511	0.179131	0.166019	0.164518	100637.779658	100866.717250	98377.712222	1.863819	98379.576040	0.975324	17029.139895	17027.665102	4.994804	3.872688	2.497333	0.450829	0.383868	1191413.100042	768291.924738	0.079793	0.067941	3.249397	0.032142	999660.767351	0.005689	171002800.992732	29597387.424550	0.173081	4710566.779681	27215919.501079	27620566.860132	63334370.738049	10961995.342426	173545277.347782	64276028.647327 
	85.193841	197.500000	197.387682	1.000001	1278.000000	3005.000000	655130.750000	117161.500000	59627396.750000	56985.125000	59159.000000	0.000047	665524.692763	0.178837	0.165725	0.164232	100655.980092	100890.269018	98401.084198	1.863819	98402.948017	0.975328	17003.058180	17001.583280	4.994804	3.872067	2.496712	0.451046	0.384084	1191222.114447	768100.939143	0.079831	0.067980	3.249411	0.032138	999664.844784	0.005688	171043426.025530	29552052.156123	0.172775	4703351.453330	27222385.170740	27625708.484629	63349417.046493	10945204.502268	173577583.152864	64287993.760320 
	85.276261	197.700000	197.552523	1.000001	1278.000000	3005.000000	654717.500000	117027.750000	59634585.000000	56993.750000	59155.375000	0.000047	665094.353514	0.178745	0.165634	0.164144	100721.108023	100958.149397	98468.775982	1.863819	98470.639801	0.975343	17005.336690	17003.861679	4.994804	3.871416	2.496061	0.451273	0.384312	1191021.815970	767900.640666	0.079871	0.068020	3.249460	0.032117	999679.932087	0.005684	171161087.486024	29556012.454894	0.172680	4703981.753957	27241111.558955	27644268.905308	63392995.365194	10946671.279590	173694201.807752	64331185.854723 
	85.360762	197.850000	197.721523	1.000001	1278.000000	3005.000000	654397.250000	116932.750000	59642102.250000	57003.125000	59166.000000	0.000047	664762.385240	0.178688	0.165577	0.164088	100771.406014	101010.355410	98520.784691	1.863819	98522.648509	0.975354	17008.370651	17006.895523	4.994804	3.870735	2.495380	0.451511	0.384550	1190812.311026	767691.135722	0.079913	0.068062	3.249496	0.032101	999690.991510	0.005682	171251488.718157	29561285.865018	0.172619	4704821.042580	27255499.350513	27658589.730652	63426477.303021	10948624.394451	173784182.278418	64364511.954970 
	85.443182	197.962500	197.886363	1.000001	1278.000000	3005.000000	654129.500000	116753.000000	59649515.500000	57012.375000	59172.750000	0.000047	664467.204442	0.178486	0.165376	0.163893	100816.172383	101059.379602	98569.614230	1.863819	98571.478049	0.975364	16996.110558	16994.635314	4.994804	3.870064	2.494708	0.451745	0.384784	1190605.665509	767484.490205	0.079955	0.068103	3.249529	0.032088	999701.271427	0.005679	171336363.936826	29539975.242685	0.172409	4701429.354382	27269007.650409	27671324.800456	63457912.569195	10940731.571365	173864199.145284	64394147.831587 
	85.527422	198.162500	198.054844	1.000001	1278.000000	3005.000000	653831.875000	116875.625000	59656548.625000	57016.625000	59177.375000	0.000048	664195.778732	0.178755	0.165644	0.164153	100857.371231	101096.760915	98606.810801	1.863819	98608.674619	0.975371	17030.041927	17028.566574	4.994804	3.869426	2.494071	0.451968	0.385006	1190409.580184	767288.404880	0.079994	0.068143	3.249553	0.032073	999708.735038	0.005677	171401018.796506	29598954.358760	0.172688	4710816.164809	27279297.782771	27683061.182964	63481858.813521	10962575.688429	173937941.069831	64421459.655493 
	85.610622	198.300000	198.221244	1.000001	1278.000000	3005.000000	653527.625000	116687.875000	59663635.625000	57024.250000	59181.375000	0.000048	663863.251589	0.178551	0.165440	0.163955	100907.890390	101151.690502	98661.554160	1.863819	98663.417979	0.975383	17018.530025	17017.054562	4.994804	3.868784	2.493429	0.452192	0.385231	1190211.957488	767090.782183	0.080034	0.068182	3.249592	0.032058	999720.556065	0.005674	171496173.382905	29578944.246991	0.172476	4707631.459132	27294442.093557	27697443.260228	63517101.252928	10955164.535922	174028306.397970	64454928.295545 
	85.692262	198.462500	198.384524	1.000001	1278.000000	3005.000000	653045.000000	116546.000000	59670842.750000	57033.625000	59192.750000	0.000048	663363.205296	0.178465	0.165355	0.163873	100983.955231	101230.616637	98740.290839	1.863819	98742.154658	0.975400	17023.280267	17021.804691	4.994804	3.868131	2.492775	0.452420	0.385459	1190010.948699	766889.773395	0.080074	0.068223	3.249649	0.032033	999738.309781	0.005670	171633033.015551	29587200.893923	0.172386	4708945.544263	27316223.963348	27719131.655855	63567790.005760	10958222.553305	174164578.714659	64505399.523948 
	85.776762	198.662500	198.553524	1.000001	1278.000000	3005.000000	652692.375000	116532.375000	59679111.125000	57041.875000	59203.000000	0.000048	663013.673167	0.178541	0.165431	0.163946	101037.192650	101283.552487	98793.009246	1.863819	98794.873065	0.975411	17040.085387	17038.609683	4.994804	3.867381	2.492025	0.452682	0.385720	1189780.296142	766659.120838	0.080121	0.068269	3.249685	0.032016	999749.287175	0.005667	171724667.840631	29616411.231555	0.172465	4713594.510204	27330808.087166	27734293.643504	63601728.829863	10969041.196872	174259844.368149	64540683.099315 
	85.876862	198.787500	198.753724	1.000001	1278.000000	3005.000000	652310.000000	116428.250000	59687138.750000	57050.250000	59206.125000	0.000048	662618.950452	0.178486	0.165376	0.163893	101097.380598	101345.794600	98855.040155	1.863819	98856.903974	0.975424	17045.086507	17043.610677	4.994804	3.866653	2.491297	0.452935	0.385974	1189556.313260	766435.137955	0.080166	0.068314	3.249728	0.031997	999762.629459	0.005663	171832489.602034	29625103.930253	0.172407	4714977.995075	27347968.439872	27751439.517298	63641662.815568	10972260.714908	174367575.155794	64580583.391035 
	85.959802	198.837500	198.919604	1.000001	1278.000000	3005.000000	652219.625000	116380.125000	59694159.375000	57055.500000	59212.250000	0.000048	662521.526239	0.178437	0.165327	0.163845	101112.247033	101361.774152	98870.834924	1.863819	98872.698743	0.975426	17042.779700	17041.303761	4.994804	3.866016	2.490661	0.453158	0.386196	1189360.389852	766239.214548	0.080205	0.068353	3.249735	0.031992	999764.732025	0.005662	171859943.976975	29621094.061657	0.172356	4714339.805172	27352337.935892	27755637.091551	63651831.102583	10970775.578391	174393949.313554	64590351.597613 
	86.043263	199.050000	199.086525	1.000001	1278.000000	3005.000000	652113.125000	116383.125000	59701299.125000	57059.625000	59219.375000	0.000048	662417.209606	0.178471	0.165361	0.163878	101128.170063	101377.417108	98886.289890	1.863819	98888.153709	0.975428	17048.920728	17047.444677	4.994804	3.865368	2.490013	0.453383	0.386422	1189161.106289	766039.930985	0.080245	0.068393	3.249742	0.031987	999766.717895	0.005661	171886807.707536	29631768.166386	0.172391	4716038.640357	27356613.428014	27760139.025357	63661780.632421	10974728.950513	174422235.820304	64600828.081594 
	86.126722	199.212500	199.253444	1.000001	1278.000000	3005.000000	651697.750000	116264.000000	59708131.250000	57071.875000	59228.250000	0.000048	661987.367743	0.178402	0.165292	0.163811	101193.834641	101445.481099	98954.173925	1.863819	98956.037743	0.975442	17053.460623	17051.984466	4.994804	3.864748	2.489393	0.453599	0.386638	1188970.375336	765849.200032	0.080283	0.068432	3.249791	0.031966	999781.797419	0.005658	172004803.337908	29639659.200835	0.172319	4717294.536501	27375393.000974	27778859.042478	63705482.717744	10977651.555865	174539857.250010	64644391.574078 
	86.209923	199.425000	199.419847	1.000001	1278.000000	3005.000000	651644.625000	116268.125000	59716444.875000	57077.625000	59232.750000	0.000048	661935.793097	0.178423	0.165313	0.163831	101201.719146	101453.155864	98961.629622	1.863819	98963.493441	0.975442	17056.918763	17055.442475	4.994804	3.863994	2.488638	0.453862	0.386901	1188738.241107	765617.065803	0.080330	0.068478	3.249790	0.031964	999781.488353	0.005657	172017762.787386	29645669.892786	0.172341	4718251.167078	27377455.559785	27781054.101737	63710282.513847	10979877.738069	174553649.225015	64649499.712968 
	86.309242	199.637500	199.618485	1.000001	1278.000000	3005.000000	650908.375000	116162.375000	59724296.625000	57086.875000	59242.875000	0.000048	661192.415270	0.178462	0.165352	0.163869	101315.500115	101568.383140	99076.649913	1.863819	99078.513732	0.975468	17080.667156	17079.190747	4.994804	3.863281	2.487925	0.454111	0.387149	1188518.958481	765397.783177	0.080374	0.068522	3.249876	0.031927	999807.954795	0.005651	172217690.381244	29686948.998158	0.172380	4724820.935540	27409274.999401	27813527.084240	63784329.770831	10995166.295614	174757683.153186	64725067.834513 
	86.392702	199.800000	199.785405	1.000001	1278.000000	3005.000000	650915.125000	115982.875000	59731340.125000	57096.375000	59252.125000	0.000048	661167.548544	0.178184	0.165076	0.163600	101319.310624	101577.009025	99085.090047	1.863819	99086.953865	0.975468	17053.561076	17052.084556	4.994804	3.862641	2.487286	0.454334	0.387372	1188322.211396	765201.036092	0.080413	0.068561	3.249877	0.031927	999808.215724	0.005651	172232360.971697	29639833.177448	0.172092	4717322.225717	27411609.894540	27814555.290202	63789763.322851	10977715.991647	174764143.566899	64727460.580333 
	86.471742	199.987500	199.943485	1.000001	1278.000000	3005.000000	650366.000000	115922.750000	59739455.500000	57107.000000	59252.625000	0.000048	660616.392412	0.178242	0.165133	0.163656	101403.841919	101662.129721	99169.996637	1.863819	99171.860456	0.975487	17074.067807	17072.591160	4.994804	3.861904	2.486549	0.454590	0.387629	1188095.479888	764974.304584	0.080458	0.068607	3.249938	0.031900	999827.109593	0.005646	172379945.108724	29675477.635766	0.172152	4722995.212958	27435098.620863	27838665.918433	63844424.114342	10990917.642876	174915635.231953	64783568.604427 
	86.572883	200.175000	200.145765	1.000001	1278.000000	3005.000000	650111.750000	115883.500000	59747250.000000	57112.500000	59262.875000	0.000048	660359.200027	0.178252	0.165143	0.163665	101443.336025	101702.203151	99209.864341	1.863819	99211.728160	0.975494	17081.873246	17080.396477	4.994804	3.861196	2.485841	0.454837	0.387875	1187877.669197	764756.493892	0.080502	0.068651	3.249963	0.031887	999834.936115	0.005644	172449242.917313	29689044.792379	0.172161	4725154.491286	27446127.700909	27849901.449397	63870089.969375	10995942.515696	174986230.210947	64809714.892943 
	86.673503	200.400000	200.347006	1.000001	1278.000000	3005.000000	649847.625000	115672.875000	59755555.625000	57122.375000	59269.125000	0.000048	660062.231709	0.178000	0.164892	0.163421	101488.976353	101753.001876	99260.443757	1.863819	99262.307575	0.975504	17064.593613	17063.116715	4.994804	3.860442	2.485086	0.455100	0.388138	1187645.528135	764524.352831	0.080549	0.068697	3.249997	0.031874	999845.266264	0.005641	172537159.760087	29659009.210131	0.171899	4720374.183690	27460120.089933	27862880.823554	63902651.762995	10984818.225974	175067782.088551	64839919.292056
