Repository: greenteawarrior/MatSci

# matsci
Some useful jupyter notebooks (code and visualizations) from MatSci projects at Olin College. We analyzed firefighter jackets and various gluten-free breads.

File: FirefighterJacket/data/DMA/Nomex 1 Temperature Scan.txt (part 13 of 19)
1) DMA8000 Temperature Scan 
	Time     	Sample     	Program     	Frequency     	Raw Dynamic	Raw Static	In-Phase     	Out-Of-Phase	Zero Displacement	Min Displacement	Max Displacement	Spring     	C*     	Measured     	Corrected     	Corrected     	Stiffness*	Total     	Stiffness     	Inertia     	Sample     	Ratio of     	Total     	Sample     	Total Applied	Static Force	Static     	Static     	Static     	Static Stress	Static     	Static Strain	Static     	Dynamic Force	Displacement	Dynamic     	Dynamic     	Storage     	Loss Modulus	Tan Delta     	Loss Viscosity	Storage     	Complex     	Shear Storage	Shear Loss	Complex     	Shear Complex 
	          	Temperature	Temperature	          	Force     	Force     	Angle     	Angle     	               	               	               	Stiffness     	          	Tan Delta     	Total Tan Delta	Total Delta	          	Stiffness'	Less Spring	          	Stiffness'	Sample to Total	Stiffness''	Stiffness''	Static Force	          	Force Corrected	Displacement	Displacement Co	          	Stress Correcte	          	Strain Correcte	          	Amplitude     	Stress     	Strain     	Modulus     	          	          	               	Viscosity     	Viscosity     	Modulus     	Modulus     	Modulus     	Modulus      
	86.755403	200.587500	200.510806	1.000001	1278.000000	3005.000000	649274.000000	115594.500000	59762832.000000	57129.125000	59280.250000	0.000048	659483.749236	0.178037	0.164928	0.163457	101577.999918	101843.072959	99350.322628	1.863819	99352.186446	0.975524	17083.725806	17082.248793	4.994804	3.859781	2.484425	0.455330	0.388368	1187442.114250	764320.938946	0.080589	0.068738	3.250063	0.031845	999865.536304	0.005636	172693386.685158	29692264.477177	0.171936	4725666.919631	27484984.357606	27888282.359678	63960513.587096	10997134.991547	175227384.773534	64899031.397605 
	86.838603	200.737500	200.677206	1.000001	1278.000000	3005.000000	649212.000000	115701.750000	59770452.250000	57138.500000	59280.500000	0.000048	659441.518178	0.178219	0.165110	0.163633	101584.505038	101846.581267	99353.629561	1.863819	99355.493380	0.975523	17103.132957	17101.655825	4.994804	3.859088	2.483733	0.455571	0.388609	1187229.046924	764107.871620	0.080632	0.068780	3.250059	0.031842	999864.373913	0.005636	172699134.778036	29725997.665446	0.172126	4731035.719037	27485899.194276	27890094.182213	63962642.510384	11009628.764980	175238768.799282	64903247.703438 
	86.923363	200.937500	200.846726	1.000001	1278.000000	3005.000000	648768.500000	115457.750000	59777932.500000	57140.875000	59291.625000	0.000048	658962.107126	0.177964	0.164857	0.163387	101658.410250	101926.229632	99433.080172	1.863819	99434.943991	0.975540	17090.464620	17088.987371	4.994804	3.858408	2.483053	0.455807	0.388846	1187019.853995	763898.678691	0.080674	0.068822	3.250116	0.031820	999881.989432	0.005632	172837235.362681	29703977.433895	0.171861	4727531.093114	27507878.567555	27911161.450640	64013790.875067	11001473.123665	175371138.455586	64952273.502069 
	87.006823	201.075000	201.013647	1.000001	1278.000000	3005.000000	648545.500000	115220.750000	59785566.000000	57151.375000	59295.375000	0.000048	658701.060270	0.177660	0.164554	0.163092	101698.698038	101972.482002	99479.130656	1.863819	99480.994475	0.975549	17066.904215	17065.426847	4.994804	3.857714	2.482359	0.456049	0.389087	1186806.334301	763685.158997	0.080717	0.068865	3.250147	0.031809	999891.331325	0.005630	172917280.043661	29663024.667970	0.171545	4721013.263147	27520618.064109	27922614.219685	64043437.053208	10986305.432581	175443098.382782	64978925.326956 
	87.088984	201.262500	201.177968	1.000001	1278.000000	3005.000000	648324.250000	115261.000000	59792787.250000	57159.750000	59306.000000	0.000048	658490.266640	0.177783	0.164676	0.163211	101731.253474	102003.553846	99510.011443	1.863819	99511.875262	0.975555	17084.879656	17083.402174	4.994804	3.857057	2.481702	0.456277	0.389316	1186604.307709	763483.132405	0.080757	0.068905	3.250165	0.031798	999897.045360	0.005628	172970956.846058	29694269.276514	0.171672	4725985.993103	27529160.985772	27931875.128383	64063317.350392	10997877.509820	175501286.434336	65000476.457161 
	87.173488	201.400000	201.346976	1.000001	1278.000000	3005.000000	647783.250000	115110.000000	59800490.000000	57168.125000	59313.000000	0.000048	657931.190232	0.177698	0.164592	0.163129	101817.699510	102093.083481	99599.337200	1.863819	99601.201018	0.975574	17091.370418	17089.892816	4.994804	3.856357	2.481001	0.456521	0.389559	1186388.769493	763267.594189	0.080800	0.068949	3.250230	0.031771	999916.970093	0.005623	173126222.351754	29705551.271641	0.171583	4727781.576973	27553872.238920	27956534.012611	64120823.093242	11002056.026534	175656222.896147	65057860.331906 
	87.255123	201.600000	201.510247	1.000001	1278.000000	3005.000000	647297.500000	115050.500000	59807675.000000	57180.750000	59321.000000	0.000048	657442.523006	0.177740	0.164633	0.163169	101893.379089	102169.487169	99675.550640	1.863819	99677.414459	0.975591	17108.667337	17107.189622	4.994804	3.855703	2.480348	0.456748	0.389787	1186187.680920	763066.505616	0.080840	0.068989	3.250285	0.031746	999933.782918	0.005619	173258696.105745	29735616.478192	0.171626	4732566.599420	27574956.074996	27978123.403043	64169887.446572	11013191.288219	175791873.144355	65108101.164576 
	87.339624	201.787500	201.679248	1.000001	1278.000000	3005.000000	646822.375000	114834.375000	59814954.625000	57186.125000	59326.125000	0.000048	656936.921235	0.177536	0.164430	0.162972	101971.799818	102252.884902	99758.755547	1.863819	99760.619365	0.975609	17101.767925	17100.290095	4.994804	3.855041	2.479685	0.456978	0.390017	1185983.906603	762862.731298	0.080881	0.069030	3.250345	0.031723	999952.254835	0.005615	173403322.385242	29723623.762028	0.171413	4730657.900873	27597974.044045	28000487.415595	64223452.735275	11008749.541492	175932390.490742	65160144.626201 
	87.422824	201.975000	201.845648	1.000001	1278.000000	3005.000000	646860.250000	114738.000000	59821669.000000	57195.875000	59329.875000	0.000048	656957.374320	0.177377	0.164272	0.162817	101968.625126	102252.379163	99758.071888	1.863819	99759.935707	0.975607	17085.161919	17083.683984	4.994804	3.854430	2.479074	0.457191	0.390229	1185795.921572	762674.746268	0.080919	0.069067	3.250339	0.031724	999950.347798	0.005615	173402134.054340	29694759.116936	0.171248	4726063.953565	27597784.915458	27999525.223351	64223012.612718	10998058.932198	175926344.853783	65157905.501401 
	87.506024	202.112500	202.012048	1.000001	1278.000000	3005.000000	646444.500000	114655.750000	59828840.750000	57201.500000	59338.000000	0.000048	656533.649243	0.177364	0.164258	0.162805	102034.435406	102319.668718	99825.171334	1.863819	99827.035153	0.975621	17095.230360	17093.752313	4.994804	3.853777	2.478421	0.457418	0.390456	1185595.095788	762473.920484	0.080959	0.069107	3.250386	0.031704	999964.885416	0.005611	173518765.917075	29712259.826935	0.171234	4728849.275863	27616347.438229	28018291.548608	64266209.598917	11004540.676642	176044257.246318	65201576.757896 
	87.588189	202.287500	202.176379	1.000001	1278.000000	3005.000000	646345.000000	114812.500000	59836438.750000	57208.250000	59345.750000	0.000048	656463.075261	0.177633	0.164527	0.163066	102045.404761	102326.221983	99831.523113	1.863819	99833.386932	0.975621	17124.331005	17122.852838	4.994804	3.853085	2.477730	0.457658	0.390697	1185382.294054	762261.118750	0.081001	0.069150	3.250385	0.031699	999964.467496	0.005610	173529806.541778	29762842.189283	0.171514	4736899.702487	27618104.606834	28021383.278943	64270298.719177	11023274.884920	176063683.176319	65208771.546785 
	87.673467	202.450000	202.346934	1.000001	1278.000000	3005.000000	646207.250000	114684.750000	59844029.250000	57215.625000	59355.625000	0.000048	656305.113370	0.177474	0.164368	0.162911	102069.965418	102353.991195	99859.090958	1.863819	99860.954776	0.975625	17112.474097	17110.995811	4.994804	3.852394	2.477039	0.457898	0.390937	1185169.661317	762048.486013	0.081044	0.069192	3.250400	0.031692	999969.230270	0.005609	173577724.807468	29742232.374517	0.171348	4733619.551189	27625731.029641	28028345.812364	64288046.224988	11015641.620192	176107430.098667	65224974.110617 
	87.755879	202.662500	202.511758	1.000001	1278.000000	3005.000000	645787.000000	114572.750000	59851828.750000	57223.375000	59357.375000	0.000048	655871.759120	0.177416	0.164310	0.162855	102137.406123	102423.711798	99928.604566	1.863819	99930.468384	0.975640	17118.312000	17116.833591	4.994804	3.851684	2.476328	0.458145	0.391183	1184951.131094	761829.955790	0.081088	0.069236	3.250449	0.031671	999984.164699	0.005605	173698552.952092	29752379.569583	0.171287	4735234.526163	27644961.410889	28047572.754649	64332797.389664	11019399.840586	176228236.635629	65269717.272455 
	87.856499	202.825000	202.712998	1.000001	1278.000000	3005.000000	645309.625000	114421.375000	59859677.125000	57230.125000	59370.000000	0.000048	655375.284226	0.177312	0.164207	0.162755	102214.779589	102504.336459	100009.020848	1.863819	100010.884667	0.975657	17121.277767	17119.799235	4.994804	3.850969	2.475613	0.458393	0.391432	1184731.187694	761610.012390	0.081131	0.069280	3.250506	0.031647	1000001.719365	0.005601	173838332.062119	29757534.433642	0.171179	4736054.947609	27667207.929568	28069638.599111	64384567.430414	11021309.049497	176366880.535176	65321066.864880 
	87.938139	202.962500	202.876278	1.000001	1278.000000	3005.000000	645239.875000	114410.375000	59866738.625000	57238.625000	59373.875000	0.000048	655304.685011	0.177314	0.164209	0.162757	102225.791693	102515.522927	100020.019757	1.863819	100021.883576	0.975658	17123.398098	17121.919455	4.994804	3.850325	2.474970	0.458616	0.391655	1184533.258193	761412.082888	0.081171	0.069319	3.250508	0.031644	1000002.566717	0.005601	173857450.300473	29761219.787263	0.171182	4736641.489390	27670250.689295	28072736.699642	64391648.259434	11022673.995283	176386346.490331	65328276.477900 
	88.022379	203.125000	203.044758	1.000001	1278.000000	3005.000000	644882.750000	114254.500000	59874075.750000	57245.000000	59380.375000	0.000048	654925.837036	0.177171	0.164067	0.162618	102284.925158	102578.251429	100082.553305	1.863819	100084.417124	0.975671	17119.129457	17117.650698	4.994804	3.849657	2.474301	0.458848	0.391887	1184327.565409	761206.390105	0.081212	0.069361	3.250552	0.031626	1000015.875680	0.005597	173966145.746446	29753799.860166	0.171032	4735460.572251	27687550.093109	28089589.121056	64431905.832017	11019925.874136	176492233.460831	65367493.874382 
	88.106619	203.237500	203.213239	1.000001	1278.000000	3005.000000	644608.875000	114093.625000	59881577.125000	57255.375000	59384.625000	0.000048	654628.105870	0.176997	0.163893	0.162449	102331.445327	102628.654102	100132.756583	1.863819	100134.620401	0.975681	17109.550256	17108.071379	4.994804	3.848973	2.473618	0.459086	0.392124	1184117.228238	760996.052933	0.081254	0.069403	3.250585	0.031612	1000026.130785	0.005595	174053408.788747	29737149.143658	0.170851	4732810.530512	27701438.426639	28102832.355878	64464225.477314	11013758.942096	176575443.225197	65398312.305629 
	88.188260	203.400000	203.376519	1.000001	1278.000000	3005.000000	644424.000000	114265.750000	59889248.750000	57261.250000	59394.000000	0.000048	654476.090777	0.177315	0.164210	0.162757	102355.213841	102647.423474	100151.321952	1.863819	100153.185771	0.975683	17145.809585	17144.330587	4.994804	3.848274	2.472918	0.459328	0.392367	1183902.075737	760780.900433	0.081297	0.069445	3.250593	0.031603	1000028.651548	0.005593	174085679.004935	29800174.686447	0.171181	4742841.349241	27706574.386991	28109585.701784	64476177.409235	11037101.735721	176617875.782584	65414028.067624 
	88.272499	203.550000	203.544999	1.000001	1278.000000	3005.000000	643968.000000	114090.750000	59897222.250000	57271.125000	59400.750000	0.000048	653996.547590	0.177168	0.164064	0.162615	102430.265836	102726.428368	100230.114731	1.863819	100231.978549	0.975700	17144.005474	17142.526351	4.994804	3.847547	2.472191	0.459581	0.392619	1183678.412536	760557.237232	0.081342	0.069490	3.250649	0.031580	1000045.703069	0.005589	174222636.149044	29797038.573199	0.171029	4742342.221711	27728371.776201	28130986.671410	64526902.277424	11035940.212296	176752342.147013	65463830.424820 
	88.355700	203.700000	203.711399	1.000001	1278.000000	3005.000000	643757.000000	114051.000000	59904637.750000	57279.125000	59409.500000	0.000048	653781.848670	0.177165	0.164060	0.162612	102463.903459	102760.776216	100264.265227	1.863819	100266.129046	0.975706	17149.451862	17147.972622	4.994804	3.846870	2.471515	0.459815	0.392854	1183470.360926	760349.185621	0.081383	0.069532	3.250669	0.031570	1000052.059555	0.005588	174281996.342076	29806505.249064	0.171025	4743848.888776	27737819.236861	28140552.913834	64548887.534102	11039446.388542	176812448.668474	65486092.099435 
	88.454760	203.912500	203.909520	1.000001	1278.000000	3005.000000	643571.625000	114049.375000	59914107.875000	57289.750000	59414.750000	0.000048	653599.033386	0.177213	0.164109	0.162659	102492.563183	102789.153588	100292.390457	1.863819	100294.254276	0.975710	17159.322440	17157.843050	4.994804	3.846007	2.470651	0.460115	0.393153	1183204.606959	760083.431655	0.081436	0.069585	3.250683	0.031560	1000056.419531	0.005586	174330883.450994	29823661.969830	0.171075	4746579.463530	27745599.855735	28148682.526153	64566993.870738	11045800.729566	176863528.569614	65505010.581339 
	88.559560	204.137500	204.119119	1.000001	1278.000000	3005.000000	643354.125000	113876.375000	59922184.875000	57298.000000	59427.625000	0.000048	653354.696117	0.177004	0.163901	0.162456	102530.892674	102831.813776	100334.835496	1.863819	100336.699314	0.975718	17144.777962	17143.298445	4.994804	3.845270	2.469914	0.460370	0.393409	1182977.896682	759856.721378	0.081481	0.069630	3.250710	0.031549	1000064.603048	0.005584	174404661.167604	29798380.622743	0.170858	4742555.815361	27757341.934722	28159578.600236	64594318.950964	11036437.267683	176931990.676431	65530366.917197 
	88.642913	204.387500	204.285827	1.000001	1278.000000	3005.000000	642978.500000	113738.750000	59929996.000000	57299.500000	59433.375000	0.000048	652960.837044	0.176894	0.163790	0.162349	102592.738224	102896.754632	100399.568199	1.863819	100401.432017	0.975732	17144.247996	17142.768356	4.994804	3.844557	2.469201	0.460617	0.393656	1182758.604761	759637.429457	0.081525	0.069674	3.250754	0.031531	1000078.236613	0.005581	174517179.171920	29797459.224338	0.170742	4742409.170366	27775249.717110	28177206.064246	64635992.285896	11036096.009014	177042747.387037	65571387.921125 
	88.726373	204.487500	204.452747	1.000001	1278.000000	3005.000000	642650.500000	113632.500000	59937887.250000	57315.750000	59438.875000	0.000048	652619.345566	0.176819	0.163716	0.162276	102646.421196	102952.765759	100455.368951	1.863819	100457.232770	0.975743	17145.906038	17144.426273	4.994804	3.843837	2.468481	0.460867	0.393905	1182537.019048	759415.843744	0.081569	0.069718	3.250791	0.031514	1000089.674613	0.005578	174614171.712057	29800341.006100	0.170664	4742867.819815	27790686.547087	28192499.958583	64671915.448910	11037163.335592	177138841.835346	65606978.457536 
	88.809313	204.700000	204.618627	1.000001	1278.000000	3005.000000	642440.125000	113774.125000	59945636.875000	57319.625000	59443.625000	0.000048	652436.867237	0.177097	0.163993	0.162546	102675.130100	102977.242209	100479.638718	1.863819	100481.502537	0.975747	17179.110640	17177.630752	4.994804	3.843129	2.467774	0.461112	0.394151	1182319.366766	759198.191462	0.081613	0.069761	3.250804	0.031504	1000093.526910	0.005576	174656357.278121	29858056.837878	0.170953	4752053.572461	27797400.583135	28200664.749874	64687539.732638	11058539.569584	177190142.772663	65625978.804690 
	88.888093	204.850000	204.776187	1.000001	1278.000000	3005.000000	642227.000000	113699.250000	59952912.500000	57328.000000	59451.750000	0.000048	652213.951844	0.177039	0.163935	0.162490	102710.222675	103014.008625	100516.211017	1.863819	100518.074835	0.975753	17179.310347	17177.830344	4.994804	3.842465	2.467109	0.461342	0.394381	1182114.987875	758993.812571	0.081653	0.069802	3.250827	0.031493	1000100.467620	0.005574	174719927.032937	29858403.767131	0.170893	4752108.787923	27807518.015830	28210646.857755	64711084.086273	11058668.061901	177252862.255919	65649208.242933 
	88.969223	205.037500	204.938446	1.000001	1278.000000	3005.000000	642217.375000	113483.125000	59960634.625000	57332.875000	59461.500000	0.000048	652166.831732	0.176705	0.163603	0.162166	102717.643655	103027.316636	100529.312917	1.863819	100531.176736	0.975754	17146.694335	17145.214210	4.994804	3.841760	2.466404	0.461586	0.394625	1181898.024907	758776.849603	0.081697	0.069845	3.250830	0.031493	1000101.627230	0.005574	174742700.678929	29801710.593643	0.170546	4743085.796270	27811142.551291	28212701.268737	64719518.769974	11037670.590238	177265770.511041	65653989.078163 
	89.052414	205.150000	205.104827	1.000001	1278.000000	3005.000000	641695.250000	113377.000000	59967790.250000	57342.625000	59470.625000	0.000048	651634.205672	0.176684	0.163581	0.162145	102801.601946	103113.276917	100615.082134	1.863819	100616.945953	0.975773	17158.985542	17157.505304	4.994804	3.841106	2.465751	0.461813	0.394851	1181696.940328	758575.765024	0.081737	0.069885	3.250892	0.031467	1000120.444358	0.005569	174891784.227942	29823074.901626	0.170523	4746486.028798	27834869.916254	28236662.566181	64774734.899238	11045583.296899	177416323.902342	65709749.593460 
	89.135615	205.362500	205.271229	1.000001	1278.000000	3005.000000	641425.875000	113405.125000	59975059.125000	57350.625000	59479.875000	0.000048	651373.836975	0.176802	0.163699	0.162260	102842.694046	103153.136101	100654.747157	1.863819	100656.610976	0.975780	17178.076703	17176.596350	4.994804	3.840442	2.465086	0.462043	0.395081	1181492.635654	758371.460350	0.081777	0.069926	3.250916	0.031453	1000128.110181	0.005567	174960729.738130	29856258.845256	0.170645	4751767.413274	27845842.926312	28248367.418785	64800270.273382	11057873.646391	177489867.718509	65736988.043892 
	89.217514	205.537500	205.435028	1.000001	1278.000000	3005.000000	641178.500000	113118.750000	59982462.000000	57361.375000	59482.500000	0.000048	651080.425496	0.176423	0.163322	0.161893	102889.040435	103206.895299	100708.308540	1.863819	100710.172358	0.975791	17147.585121	17146.104650	4.994804	3.839765	2.464410	0.462277	0.395315	1181284.525718	758163.350414	0.081819	0.069967	3.250952	0.031441	1000139.076031	0.005565	175053829.818340	29803258.352629	0.170252	4743332.129568	27860660.252542	28261556.740543	64834751.784570	11038243.834307	177572738.736840	65767681.013644 
	89.301494	205.700000	205.602988	1.000001	1278.000000	3005.000000	641096.500000	113098.000000	59989819.250000	57367.625000	59487.750000	0.000048	650996.067512	0.176413	0.163312	0.161883	102902.373100	103220.656627	100721.873196	1.863819	100723.737015	0.975792	17148.884808	17147.404221	4.994804	3.839093	2.463738	0.462509	0.395548	1181077.659436	757956.484131	0.081860	0.070009	3.250956	0.031437	1000140.431185	0.005564	175077407.824048	29805517.257876	0.170242	4743691.645220	27864412.805726	28265316.404258	64843484.379277	11039080.465880	177596361.419364	65776430.155320 
	89.380014	205.837500	205.760028	1.000001	1278.000000	3005.000000	640660.750000	113002.000000	59996931.500000	57374.000000	59492.500000	0.000048	650550.266001	0.176384	0.163283	0.161854	102972.888840	103293.063074	100794.089449	1.863819	100795.953267	0.975807	17157.992535	17156.511835	4.994804	3.838443	2.463087	0.462734	0.395773	1180877.644966	757756.469662	0.081900	0.070048	3.251007	0.031415	1000155.936231	0.005560	175202933.689827	29821348.059599	0.170210	4746211.193571	27884390.851925	28285433.952423	64889975.440677	11044943.725777	177722763.802541	65823245.852793 
	89.464255	206.050000	205.928510	1.000001	1278.000000	3005.000000	640396.250000	112934.000000	60004582.500000	57383.375000	59501.500000	0.000048	650277.975461	0.176350	0.163249	0.161822	103016.006621	103337.597498	100838.419193	1.863819	100840.283012	0.975816	17162.023892	17160.543071	4.994804	3.837743	2.462388	0.462976	0.396015	1180662.438930	757541.263626	0.081943	0.070091	3.251035	0.031402	1000164.592178	0.005558	175279987.391218	29828355.129505	0.170175	4747326.402500	27896654.319670	28297710.688376	64918513.848599	11047538.936854	177799900.870606	65851815.137262 
	89.547975	206.212500	206.095949	1.000001	1278.000000	3005.000000	640236.500000	112931.750000	60012042.500000	57391.125000	59512.875000	0.000048	650120.262790	0.176391	0.163290	0.161861	103040.997273	103362.380330	100863.002378	1.863819	100864.866196	0.975820	17170.452885	17168.971945	4.994804	3.837061	2.461706	0.463212	0.396251	1180452.564822	757331.389518	0.081984	0.070133	3.251048	0.031394	1000168.555615	0.005556	175322717.738839	29843006.150076	0.170218	4749658.182998	27903455.060326	28304806.255457	64934339.903274	11052965.240769	177844483.668755	65868327.284724 
	89.630654	206.375000	206.261309	1.000001	1278.000000	3005.000000	640035.500000	112902.250000	60019723.750000	57398.000000	59516.750000	0.000048	649917.194199	0.176400	0.163299	0.161870	103073.192744	103395.045718	100895.462115	1.863819	100897.325934	0.975825	17176.947030	17175.465969	4.994804	3.836358	2.461003	0.463455	0.396494	1180236.424443	757115.249139	0.082027	0.070176	3.251067	0.031384	1000174.346757	0.005555	175379139.063483	29854294.024286	0.170227	4751454.702552	27912434.785926	28313960.116327	64955236.690179	11057145.934921	177901999.118439	65889629.303126 
	89.713854	206.500000	206.427709	1.000001	1278.000000	3005.000000	639743.375000	112753.375000	60027074.125000	57405.750000	59527.375000	0.000048	649603.655647	0.176248	0.163147	0.161723	103122.942187	103448.389958	100948.609487	1.863819	100950.473306	0.975836	17170.000960	17168.519782	4.994804	3.835686	2.460331	0.463688	0.396726	1180029.554743	756908.379438	0.082069	0.070217	3.251102	0.031369	1000185.172983	0.005552	175471519.513419	29842220.202944	0.170069	4749533.095726	27927137.579531	28328132.271886	64989451.671637	11052674.149238	177991045.468555	65922609.432798 
	89.798355	206.600000	206.596710	1.000001	1278.000000	3005.000000	639487.750000	112778.250000	60035095.500000	57413.125000	59530.750000	0.000048	649356.232028	0.176357	0.163256	0.161829	103162.235028	103486.570133	100986.574738	1.863819	100988.438557	0.975843	17187.919585	17186.438279	4.994804	3.834952	2.459597	0.463942	0.396980	1179803.756014	756682.580710	0.082114	0.070262	3.251125	0.031356	1000192.181705	0.005550	175537510.489493	29873366.029488	0.170182	4754490.104050	27937640.361253	28339317.654175	65013892.773886	11064209.640551	178061325.353881	65948639.019956 
	89.879997	206.787500	206.759994	1.000001	1278.000000	3005.000000	639239.000000	112505.250000	60042856.250000	57417.250000	59537.125000	0.000048	649063.887763	0.175999	0.162899	0.161481	103208.700235	103540.120544	101039.917122	1.863819	101041.780940	0.975853	17159.336503	17157.855075	4.994804	3.834242	2.458886	0.464187	0.397226	1179585.249724	756464.074420	0.082157	0.070305	3.251160	0.031344	1000202.927992	0.005548	175630229.907168	29823682.871244	0.169810	4746582.790091	27952397.103207	28352540.485793	65048233.298951	11045808.470831	178144406.921040	65979409.970756 
	89.965014	206.950000	206.930029	1.000001	1278.000000	3005.000000	639086.500000	112653.000000	60050652.000000	57426.500000	59542.250000	0.000048	648939.329130	0.176272	0.163171	0.161746	103228.510307	103555.615737	101055.203266	1.863819	101057.067085	0.975855	17190.631550	17189.149998	4.994804	3.833528	2.458173	0.464434	0.397472	1179365.714357	756244.539053	0.082201	0.070349	3.251165	0.031336	1000204.562154	0.005546	175656800.193733	29878079.522857	0.170093	4755240.279225	27956625.892303	28358160.049540	65058074.145827	11065955.378836	178179715.709379	65992487.299770 
	90.048215	207.225000	207.096429	1.000001	1278.000000	3005.000000	638930.875000	112555.875000	60058608.125000	57437.000000	59554.000000	0.000048	648769.210140	0.176163	0.163063	0.161640	103255.578684	103585.096080	101084.470173	1.863819	101086.333991	0.975860	17184.153143	17182.671465	4.994804	3.832800	2.457444	0.464685	0.397724	1179141.617569	756020.442265	0.082245	0.070394	3.251181	0.031328	1000209.493343	0.005545	175707671.758255	29866818.573995	0.169980	4753448.044969	27964722.346846	28365841.504394	65076915.466021	11061784.657035	178227979.751886	66010362.871069 
	90.150915	207.412500	207.301829	1.000001	1278.000000	3005.000000	638502.875000	112272.375000	60067902.125000	57449.000000	59567.000000	0.000048	648298.548179	0.175837	0.162738	0.161324	103330.541791	103667.150057	101166.274712	1.863819	101168.138531	0.975876	17163.740339	17162.258512	4.994804	3.831949	2.456593	0.464979	0.398018	1178879.779685	755758.604381	0.082297	0.070446	3.251237	0.031307	1000226.611048	0.005541	175849863.928350	29831336.900228	0.169641	4747800.965674	27987352.915658	28387207.281366	65129579.232722	11048643.296381	178362224.994179	66060083.331177 
	90.235155	207.512500	207.470309	1.000001	1278.000000	3005.000000	638585.500000	112163.250000	60075446.750000	57453.750000	59566.875000	0.000048	648361.037895	0.175643	0.162545	0.161136	103320.582685	103660.324924	101159.247004	1.863819	101161.110822	0.975873	17142.239132	17140.757186	4.994804	3.831258	2.455902	0.465218	0.398256	1178667.180798	755546.005494	0.082339	0.070488	3.251225	0.031311	1000222.980163	0.005542	175837648.406376	29793963.420617	0.169440	4741852.796365	27985408.756494	28384296.207770	65125054.965324	11034801.266895	178343934.164841	66053308.949941 
	90.318355	207.700000	207.636710	1.000001	1278.000000	3005.000000	638551.125000	112390.125000	60083045.625000	57463.250000	59579.000000	0.000048	648366.470012	0.176008	0.162909	0.161490	103319.717049	103653.165112	101151.883080	1.863819	101153.746898	0.975869	17179.368858	17177.886790	4.994804	3.830562	2.455206	0.465458	0.398497	1178453.011730	755331.836426	0.082382	0.070530	3.251213	0.031309	1000219.253752	0.005541	175824848.476862	29858501.880911	0.169820	4752124.403203	27983371.586054	28384005.560645	65120314.250690	11058704.400337	178342107.973646	66052632.582832 
	90.401565	207.812500	207.803130	1.000001	1278.000000	3005.000000	638301.625000	112161.125000	60090773.875000	57472.625000	59584.250000	0.000048	648081.077057	0.175718	0.162620	0.161209	103365.215553	103704.554860	101203.065159	1.863819	101204.928978	0.975879	17157.542114	17156.059924	4.994804	3.829853	2.454498	0.465703	0.398741	1178235.153605	755113.978301	0.082425	0.070574	3.251246	0.031297	1000229.457262	0.005539	175913812.867473	29820562.549725	0.169518	4746086.175891	27997530.697363	28396955.103298	65153264.024990	11044652.796194	178423472.414239	66082767.560829 
	90.484760	208.000000	207.969521	1.000001	1278.000000	3005.000000	637769.125000	112271.375000	60098656.375000	57477.875000	59588.250000	0.000048	647575.724103	0.176038	0.162938	0.161519	103445.879350	103781.307662	101279.606063	1.863819	101281.469881	0.975895	17204.086991	17202.604674	4.994804	3.829131	2.453776	0.465952	0.398991	1178012.902809	754891.727504	0.082469	0.070618	3.251298	0.031270	1000245.648267	0.005535	176046855.815930	29901466.362145	0.169849	4758962.407352	28018705.123480	28419985.221514	65202539.191085	11074617.171165	178568175.029263	66136361.121949 
	90.567695	208.112500	208.135390	1.000001	1278.000000	3005.000000	637597.750000	112198.750000	60106114.750000	57485.875000	59597.750000	0.000048	647394.354553	0.175971	0.162872	0.161454	103474.860036	103812.010075	101310.107899	1.863819	101311.971717	0.975900	17202.254661	17200.772226	4.994804	3.828447	2.453092	0.466188	0.399227	1177802.569127	754681.393822	0.082511	0.070660	3.251316	0.031262	1000250.974813	0.005533	176099873.928259	29898281.211266	0.169780	4758455.475247	28027143.211446	28428219.344602	65222175.528985	11073437.485654	178619911.591448	66155522.811647 
	90.646736	208.300000	208.293471	1.000001	1278.000000	3005.000000	637147.625000	112188.875000	60113674.125000	57495.250000	59601.750000	0.000048	646949.333191	0.176080	0.162980	0.161560	103546.037980	103882.717721	101380.612174	1.863819	101382.475992	0.975915	17225.634277	17224.151722	4.994804	3.827754	2.452399	0.466427	0.399466	1177589.346160	754468.170856	0.082553	0.070702	3.251364	0.031239	1000265.780857	0.005529	176222424.044502	29938919.313205	0.169893	4764923.224925	28046647.652772	28448531.383854	65267564.460927	11088488.634520	178747535.999138	66202791.110792 
	90.730975	208.462500	208.461951	1.000001	1278.000000	3005.000000	637025.875000	112087.875000	60121007.125000	57503.375000	59607.000000	0.000048	646811.917903	0.175955	0.162856	0.161439	103568.036351	103907.308609	101405.005705	1.863819	101406.869523	0.975918	17216.622894	17215.140222	4.994804	3.827082	2.451726	0.466659	0.399698	1177382.468985	754261.293680	0.082595	0.070743	3.251377	0.031233	1000269.676373	0.005528	176264824.736804	29923255.577445	0.169763	4762430.265926	28053395.927196	28454767.001082	65283268.421039	11082687.250906	178786715.568717	66217302.062488 
	90.813136	208.650000	208.626272	1.000001	1278.000000	3005.000000	636720.375000	111875.375000	60128874.625000	57509.875000	59618.750000	0.000048	646474.234190	0.175706	0.162608	0.161197	103622.134778	103966.783524	101464.268795	1.863819	101466.132614	0.975930	17200.363334	17198.880536	4.994804	3.826360	2.451005	0.466908	0.399946	1177160.469393	754039.294089	0.082639	0.070787	3.251416	0.031218	1000281.707701	0.005525	176367835.491873	29894993.086904	0.169504	4757932.154416	28069790.585070	28470178.465821	65321420.552545	11072219.661816	178883548.734238	66253166.197866 
	90.892435	208.825000	208.784871	1.000001	1278.000000	3005.000000	636516.375000	111860.875000	60136241.125000	57518.625000	59625.625000	0.000048	646270.803146	0.175739	0.162641	0.161229	103654.752620	103999.471159	101496.758016	1.863819	101498.621835	0.975936	17209.400055	17207.917139	4.994804	3.825684	2.450329	0.467141	0.400179	1176952.566109	753831.390805	0.082680	0.070828	3.251435	0.031208	1000287.506240	0.005524	176424308.065339	29910700.457041	0.169538	4760432.058036	28078778.467166	28479457.747425	65342336.320496	11078037.206312	178941852.226259	66274760.083800 
	90.976675	208.962500	208.953351	1.000001	1278.000000	3005.000000	636351.125000	111739.125000	60144408.375000	57526.000000	59636.625000	0.000048	646086.980479	0.175594	0.162496	0.161088	103684.244149	104032.063527	101529.130316	1.863819	101530.994134	0.975941	17199.517519	17198.034473	4.994804	3.824935	2.449580	0.467399	0.400438	1176722.017544	753600.842240	0.082726	0.070874	3.251453	0.031199	1000293.065202	0.005522	176480577.406415	29893522.464270	0.169387	4757698.097740	28087734.003849	28487830.606422	65363176.817191	11071674.986767	178994460.492563	66294244.626875 
	91.059095	209.200000	209.118191	1.000001	1278.000000	3005.000000	636013.500000	111714.750000	60152056.000000	57534.125000	59644.000000	0.000048	645750.228455	0.175648	0.162551	0.161141	103738.314403	104086.263603	101583.124240	1.863819	101584.988059	0.975952	17214.425238	17212.942070	4.994804	3.824233	2.448878	0.467641	0.400680	1176506.093426	753384.918121	0.082768	0.070917	3.251488	0.031183	1000303.875579	0.005519	176574429.328708	29919434.762464	0.169444	4761822.164817	28102670.989368	28503246.605711	65397936.788410	11081272.134246	179091322.149523	66330119.314638 
	91.144376	209.337500	209.288751	1.000001	1278.000000	3005.000000	635622.750000	111860.500000	60159904.500000	57544.125000	59648.375000	0.000048	645390.619530	0.175986	0.162886	0.161468	103796.116954	104139.385792	101636.034779	1.863819	101637.898598	0.975962	17258.978127	17257.494833	4.994804	3.823513	2.448157	0.467889	0.400928	1176284.453766	753163.278461	0.082812	0.070961	3.251522	0.031163	1000314.365580	0.005516	176666398.116224	29996876.113950	0.169794	4774147.328942	28117308.264916	28519738.897521	65431999.302305	11109954.116278	179194946.357189	66368498.650811 
	91.243696	209.600000	209.487392	1.000001	1278.000000	3005.000000	635594.250000	111636.000000	60169573.750000	57552.750000	59659.625000	0.000048	645323.676250	0.175640	0.162543	0.161133	103806.884345	104156.339450	101652.727570	1.863819	101654.591388	0.975963	17225.364811	17223.881363	4.994804	3.822625	2.447269	0.468195	0.401234	1176011.335268	752890.159964	0.082866	0.071015	3.251527	0.031162	1000315.808816	0.005515	176695413.427052	29938449.376634	0.169435	4764848.432256	28121926.191401	28522736.777824	65442745.713723	11088314.583939	179213782.609581	66375475.040586 
	91.326377	209.737500	209.652754	1.000001	1278.000000	3005.000000	635029.000000	111446.250000	60177533.500000	57562.375000	59668.000000	0.000048	644734.129297	0.175498	0.162401	0.160995	103901.805693	104255.618688	101751.791964	1.863819	101753.655782	0.975984	17227.004697	17225.521122	4.994804	3.821894	2.446538	0.468447	0.401486	1175786.452641	752665.277336	0.082911	0.071059	3.251596	0.031134	1000337.156712	0.005510	176867606.574210	29941299.596359	0.169287	4765302.058455	28149331.560229	28549833.116780	65506520.953411	11089370.220874	179384034.063259	66438531.134540 
	91.410356	209.925000	209.820712	1.000001	1278.000000	3005.000000	634704.375000	111283.375000	60187004.375000	57572.750000	59674.000000	0.000048	644386.245349	0.175331	0.162235	0.160833	103957.899023	104315.718354	101811.635885	1.863819	101813.499704	0.975996	17219.456190	17217.972463	4.994804	3.821024	2.445669	0.468747	0.401785	1175518.817180	752397.641876	0.082964	0.071112	3.251634	0.031117	1000348.825212	0.005507	176971626.927456	29928178.562323	0.169113	4763213.782684	28165886.900515	28565808.065451	65545047.010169	11084510.578638	179484407.705542	66475706.557608 
	91.509677	210.150000	210.019354	1.000001	1278.000000	3005.000000	634491.750000	111312.750000	60194876.750000	57578.500000	59682.500000	0.000048	644181.891340	0.175436	0.162339	0.160935	103990.877617	104347.542555	101843.247412	1.863819	101845.111231	0.976001	17235.915708	17234.431855	4.994804	3.820301	2.444945	0.468996	0.402034	1175296.303904	752175.128600	0.083008	0.071156	3.251651	0.031107	1000354.239729	0.005506	177026573.897080	29956788.180303	0.169222	4767767.141198	28174631.975411	28575190.121197	65565397.739659	11095106.733445	179543356.947055	66497539.610020 
	91.592616	210.300000	210.185232	1.000001	1278.000000	3005.000000	634148.125000	111410.625000	60202170.875000	57589.625000	59684.375000	0.000048	643860.366698	0.175685	0.162588	0.161177	104042.807556	104396.196186	101891.703913	1.863819	101893.567731	0.976010	17270.493282	17269.009312	4.994804	3.819630	2.444275	0.469226	0.402265	1175090.094792	751968.919488	0.083049	0.071197	3.251682	0.031090	1000363.767990	0.005503	177110800.701946	30016890.513534	0.169481	4777332.717046	28188037.077128	28590004.234887	65596592.852573	11117366.856865	179636436.842268	66532013.645284 
	91.676856	210.425000	210.353712	1.000001	1278.000000	3005.000000	634308.375000	111318.625000	60210251.875000	57591.625000	59690.625000	0.000048	644002.291042	0.175496	0.162399	0.160993	104019.878745	104376.087570	101871.376816	1.863819	101873.240635	0.976003	17247.060249	17245.576150	4.994804	3.818888	2.443532	0.469482	0.402520	1174861.595197	751740.419893	0.083094	0.071243	3.251660	0.031098	1000356.885579	0.005504	177075468.262096	29976159.128821	0.169285	4770850.120965	28182413.749128	28583377.260285	65583506.763739	11102281.158822	179594798.299830	66516591.962900 
	91.760577	210.612500	210.521153	1.000001	1278.000000	3005.000000	634062.125000	111017.625000	60218128.875000	57602.125000	59700.625000	0.000048	643707.768650	0.175090	0.161994	0.160599	104067.472055	104431.664671	101926.740864	1.863819	101928.604683	0.976014	17213.347151	17211.862926	4.994804	3.818163	2.442808	0.469731	0.402770	1174638.818318	751517.643014	0.083138	0.071287	3.251696	0.031085	1000367.883654	0.005502	177171701.725363	29917559.000337	0.168862	4761523.628239	28197729.768366	28596924.158938	65619148.787171	11080577.407532	179679916.041832	66548117.052530 
	91.844036	210.825000	210.688073	1.000001	1278.000000	3005.000000	634176.875000	111101.125000	60226495.625000	57608.875000	59712.875000	0.000048	643835.203108	0.175189	0.162094	0.160696	104046.873955	104408.925071	101903.774871	1.863819	101905.638690	0.976007	17220.120651	17218.636291	4.994804	3.817394	2.442039	0.469996	0.403034	1174402.141013	751280.965709	0.083185	0.071333	3.251671	0.031091	1000360.307047	0.005503	177131782.371251	29929332.424067	0.168966	4763397.425338	28191376.410867	28590971.633907	65604363.841204	11084937.934840	179642515.194390	66534264.886811 
	91.926457	211.000000	210.852914	1.000001	1278.000000	3005.000000	633871.000000	110989.500000	60234006.750000	57618.250000	59719.125000	0.000048	643514.656982	0.175098	0.162002	0.160607	104098.701558	104463.377495	101958.023972	1.863819	101959.887791	0.976017	17219.556600	17218.072120	4.994804	3.816703	2.441348	0.470233	0.403272	1174189.624176	751068.448872	0.083227	0.071376	3.251706	0.031076	1000371.130665	0.005500	177226077.839645	29928351.785996	0.168871	4763241.352066	28206383.988884	28605743.582477	65639288.088757	11084574.735554	179735330.158125	66568640.799306 
	92.009657	211.112500	211.019313	1.000001	1278.000000	3005.000000	633651.750000	110916.750000	60241943.250000	57626.500000	59727.125000	0.000048	643286.146057	0.175044	0.161948	0.160555	104135.679955	104502.037886	101996.469441	1.863819	101998.333260	0.976024	17220.292692	17218.808085	4.994804	3.815973	2.440618	0.470484	0.403523	1173965.027397	750843.852093	0.083272	0.071420	3.251729	0.031065	1000378.116323	0.005498	177292903.528059	29929631.035206	0.168815	4763444.950740	28217019.619095	28616264.675585	65664038.343725	11085048.531558	179801436.188127	66593124.514121 
	92.093897	211.325000	211.187795	1.000001	1278.000000	3005.000000	633514.000000	110953.500000	60249894.750000	57635.500000	59735.000000	0.000048	643156.798423	0.175140	0.162044	0.160648	104156.623066	104521.742584	102015.958723	1.863819	102017.822541	0.976027	17233.778536	17232.293801	4.994804	3.815242	2.439886	0.470736	0.403774	1173739.960207	750618.784903	0.083316	0.071464	3.251737	0.031058	1000380.636652	0.005497	177326779.682669	29953071.827384	0.168915	4767175.665729	28222411.172284	28622202.155064	65676585.067655	11093730.306438	179838742.501504	66606941.667224 
	92.175797	211.487500	211.351595	1.000001	1278.000000	3005.000000	633191.250000	110929.750000	60257813.250000	57642.625000	59738.750000	0.000048	642834.790993	0.175192	0.162096	0.160698	104208.796979	104574.072631	102068.074161	1.863819	102069.937980	0.976037	17248.044968	17246.560106	4.994804	3.814513	2.439158	0.470986	0.404025	1173515.781382	750394.606078	0.083360	0.071509	3.251770	0.031042	1000390.828934	0.005494	177417366.431358	29977869.434433	0.168968	4771122.324342	28236828.489695	28637075.468530	65710135.715318	11102914.605346	179932194.360172	66641553.466730 
	92.259517	211.625000	211.519034	1.000001	1278.000000	3005.000000	632674.625000	110877.875000	60265748.625000	57648.250000	59745.750000	0.000048	642316.965589	0.175253	0.162156	0.160757	104292.808402	104658.720943	102152.507320	1.863819	102154.371139	0.976054	17268.728346	17267.243356	4.994804	3.813783	2.438427	0.471237	0.404276	1173291.079045	750169.903741	0.083405	0.071553	3.251828	0.031016	1000408.586884	0.005490	177564127.652151	30013820.938832	0.169031	4776844.179446	28260186.244936	28661060.114957	65764491.723019	11116229.977345	180082894.457574	66697368.317620 
	92.343497	211.800000	211.686994	1.000001	1278.000000	3005.000000	632597.875000	110588.875000	60272839.375000	57657.250000	59751.000000	0.000048	642191.537416	0.174817	0.161723	0.160335	104313.178114	104687.041027	102180.635078	1.863819	102182.498897	0.976059	17227.238454	17225.753350	4.994804	3.813130	2.437774	0.471462	0.404500	1173090.254786	749969.079482	0.083445	0.071593	3.251844	0.031012	1000413.343379	0.005489	177613019.156285	29941703.254576	0.168578	4765366.302604	28267967.563330	28666822.393831	65782599.687513	11089519.723917	180119099.952215	66710777.760080 
	92.427217	212.000000	211.854434	1.000001	1278.000000	3005.000000	632209.750000	110533.250000	60280781.750000	57663.500000	59757.375000	0.000048	641799.631778	0.174836	0.161742	0.160353	104376.875443	104751.694913	102245.073457	1.863819	102246.937275	0.976071	17240.115868	17238.630637	4.994804	3.812399	2.437043	0.471713	0.404751	1172865.267328	749744.092024	0.083489	0.071637	3.251886	0.030993	1000426.380146	0.005485	177725025.566954	29964086.477898	0.168598	4768928.700416	28285793.923124	28684992.919837	65824083.543316	11097809.806629	180233268.824680	66753062.527659 
	92.509639	212.137500	212.019278	1.000001	1278.000000	3005.000000	631892.000000	110482.750000	60288477.000000	57675.000000	59767.250000	0.000048	641477.932365	0.174844	0.161750	0.160361	104429.220158	104804.962969	102298.132628	1.863819	102299.996446	0.976081	17249.884336	17248.398981	4.994804	3.811690	2.436334	0.471956	0.404995	1172647.236468	749526.061164	0.083532	0.071680	3.251920	0.030977	1000436.802614	0.005483	177817252.706349	29981065.757435	0.168606	4771631.034544	28300472.316618	28699916.307779	65858241.743092	11104098.428679	180327035.310807	66787790.855855
