Repository: greenteawarrior/MatSci

# matsci
Some useful jupyter notebooks (code and visualizations) from MatSci projects at Olin College. We analyzed firefighter jackets and various gluten-free breads.

File: FirefighterJacket/data/DMA/Nomex 1 Temperature Scan.txt (part 14 of 19)
1) DMA8000 Temperature Scan 
	Time     	Sample     	Program     	Frequency     	Raw Dynamic	Raw Static	In-Phase     	Out-Of-Phase	Zero Displacement	Min Displacement	Max Displacement	Spring     	C*     	Measured     	Corrected     	Corrected     	Stiffness*	Total     	Stiffness     	Inertia     	Sample     	Ratio of     	Total     	Sample     	Total Applied	Static Force	Static     	Static     	Static     	Static Stress	Static     	Static Strain	Static     	Dynamic Force	Displacement	Dynamic     	Dynamic     	Storage     	Loss Modulus	Tan Delta     	Loss Viscosity	Storage     	Complex     	Shear Storage	Shear Loss	Complex     	Shear Complex 
	          	Temperature	Temperature	          	Force     	Force     	Angle     	Angle     	               	               	               	Stiffness     	          	Tan Delta     	Total Tan Delta	Total Delta	          	Stiffness'	Less Spring	          	Stiffness'	Sample to Total	Stiffness''	Stiffness''	Static Force	          	Force Corrected	Displacement	Displacement Co	          	Stress Correcte	          	Strain Correcte	          	Amplitude     	Stress     	Strain     	Modulus     	          	          	               	Viscosity     	Viscosity     	Modulus     	Modulus     	Modulus     	Modulus      
	92.593617	212.200000	212.187234	1.000001	1278.000000	3005.000000	631702.375000	110436.125000	60296315.375000	57679.875000	59775.500000	0.000048	641283.110869	0.174823	0.161729	0.160340	104460.945704	104837.701667	102330.658472	1.863819	102332.522290	0.976087	17253.098797	17251.613316	4.994804	3.810968	2.435612	0.472204	0.405243	1172425.106058	749303.930754	0.083576	0.071724	3.251938	0.030967	1000442.377198	0.005481	177873788.937160	29986652.894440	0.168584	4772520.254312	28309470.330088	28708936.935176	65879181.087837	11106167.738682	180383713.629233	66808782.825642 
	92.676817	212.337500	212.353634	1.000001	1278.000000	3005.000000	632035.500000	110394.250000	60303614.500000	57685.000000	59783.750000	0.000048	641604.055234	0.174665	0.161571	0.160187	104408.692057	104787.127222	102279.885740	1.863819	102281.749558	0.976073	17227.799493	17226.313895	4.994804	3.810295	2.434940	0.472435	0.405474	1172218.217088	749097.041784	0.083617	0.071765	3.251893	0.030984	1000428.608525	0.005484	177785536.073031	29942677.589791	0.168420	4765521.372747	28295424.461646	28693923.388391	65846494.841863	11089880.588811	180289380.657933	66773844.688123 
	92.760797	212.587500	212.521595	1.000001	1278.000000	3005.000000	631922.500000	110598.000000	60311884.500000	57692.375000	59792.000000	0.000048	641527.835413	0.175018	0.161923	0.160530	104421.096837	104793.662581	102286.196348	1.863819	102288.060167	0.976073	17266.477735	17264.992003	4.994804	3.809533	2.434178	0.472697	0.405735	1171983.762344	748862.587039	0.083663	0.071812	3.251891	0.030978	1000427.939720	0.005483	177796505.135571	30009907.649697	0.168788	4776221.360629	28297170.240788	28697423.823784	65850557.457619	11114780.610999	180311374.559584	66781990.577624 
	92.842437	212.712500	212.684875	1.000001	1278.000000	3005.000000	631083.250000	110476.250000	60319638.250000	57704.500000	59801.000000	0.000048	640680.162206	0.175058	0.161963	0.160569	104559.254644	104933.931241	102426.254203	1.863819	102428.118022	0.976103	17294.227363	17292.741506	4.994804	3.808819	2.433463	0.472942	0.405980	1171763.897977	748642.722672	0.083707	0.071855	3.251991	0.030937	1000458.662500	0.005475	178039952.875614	30058141.673169	0.168828	4783898.037809	28335916.121307	28736906.981613	65940723.287265	11132645.064137	180559454.753262	66873872.130838 
	92.926158	212.837500	212.852315	1.000001	1278.000000	3005.000000	630751.875000	110565.125000	60327509.125000	57713.000000	59805.375000	0.000048	640369.092541	0.175291	0.162195	0.160794	104610.045997	104981.707747	102473.816634	1.863819	102475.680452	0.976112	17327.031227	17325.545243	4.994804	3.808093	2.432738	0.473191	0.406229	1171540.667546	748419.492242	0.083751	0.071899	3.252020	0.030920	1000467.719145	0.005473	178122625.613447	30115160.936348	0.169070	4792972.928207	28349073.885769	28751392.656205	65971342.819795	11153763.309759	180650471.003123	66907581.853009 
	93.009878	213.037500	213.019755	1.000001	1278.000000	3005.000000	630413.750000	110172.000000	60335270.500000	57722.500000	59810.500000	0.000048	639968.253723	0.174761	0.161667	0.160281	104675.567633	105057.758149	102549.655855	1.863819	102551.519673	0.976127	17283.375415	17281.889306	4.994804	3.807377	2.432022	0.473436	0.406475	1171320.498411	748199.323106	0.083794	0.071942	3.252071	0.030903	1000483.382677	0.005470	178254448.901654	30039278.443842	0.168519	4780895.863997	28370054.197082	28770070.219027	66020166.259872	11125658.682905	180767825.684382	66951046.549771 
	93.093338	213.162500	213.186675	1.000001	1278.000000	3005.000000	630074.375000	110203.625000	60343243.625000	57732.375000	59822.125000	0.000048	639639.396062	0.174906	0.161811	0.160421	104729.384459	105110.166747	102601.847424	1.863819	102603.711243	0.976137	17307.531742	17306.045505	4.994804	3.806642	2.431287	0.473688	0.406727	1171094.276681	747973.101377	0.083839	0.071987	3.252104	0.030886	1000493.466514	0.005467	178345167.980787	30081266.605607	0.168669	4787578.482200	28384492.575521	28785418.643699	66053765.918810	11141209.853929	180864262.757165	66986763.984135 
	93.177318	213.400000	213.354635	1.000001	1278.000000	3005.000000	629883.750000	110187.000000	60351765.750000	57735.375000	59829.125000	0.000048	639448.757512	0.174932	0.161838	0.160446	104760.607380	105141.564948	102633.013556	1.863819	102634.877374	0.976142	17315.621318	17314.134943	4.994804	3.805856	2.430500	0.473958	0.406997	1170852.426792	747731.251487	0.083886	0.072035	3.252120	0.030877	1000498.508201	0.005465	178399340.767577	30095327.620139	0.168696	4789816.360395	28393114.435490	28794292.630887	66073829.913917	11146417.637089	180920019.707244	67007414.706387 
	93.260258	213.562500	213.520516	1.000001	1278.000000	3005.000000	629564.625000	110080.375000	60360245.625000	57748.250000	59833.125000	0.000048	639116.034857	0.174852	0.161757	0.160368	104815.145564	105198.617997	102689.835587	1.863819	102691.699406	0.976152	17316.571164	17315.084653	4.994804	3.805073	2.429718	0.474226	0.407265	1170611.723213	747490.547909	0.083934	0.072082	3.252156	0.030861	1000509.519322	0.005462	178498108.488327	30096978.399419	0.168612	4790079.089869	28408833.794013	28809836.778834	66110410.551232	11147029.036822	181017686.546607	67043587.609855 
	93.342418	213.750000	213.684836	1.000001	1278.000000	3005.000000	629376.875000	109956.375000	60368331.375000	57755.875000	59847.625000	0.000048	638909.739469	0.174707	0.161613	0.160228	104848.988969	105235.669978	102726.667194	1.863819	102728.531013	0.976159	17307.314960	17305.828318	4.994804	3.804327	2.428972	0.474482	0.407521	1170382.157995	747260.982690	0.083979	0.072128	3.252177	0.030851	1000515.978782	0.005460	178562128.971309	30080889.092618	0.168462	4787518.399189	28419022.962267	28819458.679032	66134121.841225	11141070.034303	181078142.776451	67065978.806093 
	93.423278	213.925000	213.846556	1.000001	1278.000000	3005.000000	629165.000000	109650.250000	60376109.750000	57761.625000	59852.125000	0.000048	638648.396655	0.174279	0.161187	0.159812	104891.894470	105286.877703	102777.662838	1.863819	102779.526656	0.976168	17270.208741	17268.721973	4.994804	3.803609	2.428254	0.474728	0.407767	1170161.274415	747040.099111	0.084023	0.072171	3.252209	0.030840	1000525.798925	0.005458	178650769.299743	30016391.062822	0.168017	4777253.227059	28433130.497519	28831667.629265	66166951.592497	11117181.875119	181154853.933938	67094390.345903 
	93.505698	214.087500	214.011396	1.000001	1278.000000	3005.000000	629134.625000	109833.625000	60384152.375000	57772.500000	59858.750000	0.000048	638649.983602	0.174579	0.161486	0.160103	104891.633830	105281.408210	102771.973971	1.863819	102773.837790	0.976165	17301.317378	17299.830480	4.994804	3.802867	2.427511	0.474982	0.408021	1169932.840319	746811.665015	0.084068	0.072216	3.252198	0.030839	1000522.394324	0.005458	178640880.945530	30070463.685874	0.168329	4785859.145486	28431556.718314	28831542.885998	66163289.239085	11137208.772546	181154070.148254	67094100.054909 
	93.583958	214.287500	214.167916	1.000001	1278.000000	3005.000000	628771.625000	109861.375000	60392153.625000	57778.375000	59866.750000	0.000048	638297.170699	0.174724	0.161630	0.160244	104949.611718	105338.055294	102828.402722	1.863819	102830.266540	0.976176	17326.270878	17324.783850	4.994804	3.802128	2.426772	0.475235	0.408274	1169705.534389	746584.359085	0.084112	0.072261	3.252234	0.030821	1000533.407204	0.005455	178738965.067604	30113837.488127	0.168479	4792762.295047	28447167.278814	28848083.066396	66199616.691705	11153273.143751	181257995.249035	67132590.832976 
	93.667678	214.450000	214.335357	1.000001	1278.000000	3005.000000	628582.750000	109679.250000	60400521.750000	57790.625000	59874.375000	0.000048	638079.784571	0.174487	0.161394	0.160014	104985.366792	105378.667426	102868.786415	1.863819	102870.650234	0.976183	17307.711122	17306.223959	4.994804	3.801355	2.426000	0.475500	0.408539	1169467.755800	746346.580496	0.084159	0.072308	3.252257	0.030812	1000540.596011	0.005453	178809159.766294	30081576.793610	0.168233	4787627.850115	28458339.103240	28858247.433727	66225614.728257	11141324.738374	181321859.903096	67156244.408554 
	93.752178	214.612500	214.504357	1.000001	1278.000000	3005.000000	628330.250000	109673.000000	60408951.000000	57795.500000	59881.375000	0.000048	637829.969501	0.174547	0.161454	0.160072	105026.485786	105419.585075	102909.473859	1.863819	102911.337678	0.976190	17320.981946	17319.494647	4.994804	3.800576	2.425221	0.475767	0.408805	1169228.188467	746107.013163	0.084207	0.072355	3.252281	0.030799	1000547.832834	0.005451	178879882.442185	30104643.826386	0.168295	4791299.079495	28469594.957780	28869956.424097	66251808.311920	11149868.083847	181395429.717630	67183492.488011 
	93.835639	214.800000	214.671277	1.000001	1278.000000	3005.000000	628174.500000	109531.500000	60416833.500000	57804.375000	59884.250000	0.000048	637652.218645	0.174365	0.161272	0.159896	105055.762792	105452.626904	102942.300326	1.863819	102944.164144	0.976195	17307.041659	17305.554232	4.994804	3.799848	2.424492	0.476016	0.409055	1169004.113151	745882.937847	0.084251	0.072399	3.252299	0.030791	1000553.386219	0.005450	178936941.213706	30080412.678903	0.168106	4787442.575652	28478676.136121	28878272.124232	66272941.190262	11140893.584779	181447678.843931	67202844.016271 
	93.918579	214.900000	214.837158	1.000001	1278.000000	3005.000000	627755.625000	109523.375000	60425188.625000	57815.500000	59897.250000	0.000048	637238.177129	0.174468	0.161375	0.159996	105124.022116	105520.493446	103009.938500	1.863819	103011.802319	0.976208	17329.440454	17327.952892	4.994804	3.799076	2.423720	0.476280	0.409319	1168766.552792	745645.377488	0.084297	0.072446	3.252343	0.030770	1000566.860111	0.005446	179054509.491202	30119345.896959	0.168213	4793638.984847	28497387.693812	28897752.163248	66316484.996741	11155313.295170	181570075.635815	67248176.161413 
	94.000739	215.087500	215.001477	1.000001	1278.000000	3005.000000	627613.125000	109364.625000	60433200.875000	57820.500000	59904.250000	0.000048	637070.526609	0.174255	0.161163	0.159789	105151.686395	105552.437283	103041.663250	1.863819	103043.527069	0.976213	17311.939078	17310.451386	4.994804	3.798335	2.422980	0.476534	0.409572	1168538.693241	745417.517937	0.084342	0.072491	3.252360	0.030763	1000572.112460	0.005445	179109653.264935	30088924.883182	0.167992	4788797.333966	28506164.091030	28905604.492737	66336908.616643	11144046.253030	181619413.316173	67266449.376360 
	94.084979	215.225000	215.169958	1.000001	1278.000000	3005.000000	627193.125000	109331.125000	60441885.125000	57829.500000	59914.750000	0.000048	636651.011890	0.174318	0.161226	0.159850	105220.975031	105622.055428	103111.043833	1.863819	103112.907652	0.976227	17330.334952	17328.847119	4.994804	3.797532	2.422177	0.476809	0.409847	1168291.669522	745170.494217	0.084391	0.072539	3.252404	0.030742	1000585.876456	0.005441	179230250.186681	30120900.238165	0.168057	4793886.365737	28525357.672043	28925376.001110	66381574.143215	11155888.977098	181743641.465493	67312459.802034 
	94.167659	215.500000	215.335317	1.000001	1278.000000	3005.000000	627348.750000	109345.250000	60449666.750000	57839.000000	59922.875000	0.000048	636806.750768	0.174297	0.161205	0.159830	105195.241955	105596.151789	103084.927236	1.863819	103086.791054	0.976219	17323.790799	17322.302840	4.994804	3.796812	2.421457	0.477055	0.410093	1168070.273937	744949.098633	0.084434	0.072583	3.252378	0.030750	1000577.832285	0.005442	179184854.470673	30109525.010008	0.168036	4792075.943381	28518132.725169	28917950.929786	66364760.915064	11151675.929633	181696988.329483	67295180.862772 
	94.251639	215.612500	215.503277	1.000001	1278.000000	3005.000000	627047.750000	109270.000000	60458028.750000	57848.000000	59927.750000	0.000048	636497.300607	0.174261	0.161169	0.159795	105246.385431	105648.983448	103137.529961	1.863819	103139.393780	0.976229	17328.715021	17327.226926	4.994804	3.796039	2.420684	0.477319	0.410358	1167832.316462	744711.141158	0.084481	0.072630	3.252411	0.030735	1000587.799946	0.005440	179276288.219237	30118084.028293	0.167998	4793438.152370	28532684.846691	28932527.609616	66398625.266384	11154845.936405	181788576.382572	67329102.363916 
	94.335359	215.787500	215.670718	1.000001	1278.000000	3005.000000	626619.750000	109277.500000	60466608.750000	57858.625000	59938.625000	0.000048	636076.947465	0.174392	0.161300	0.159922	105315.937785	105717.692116	103206.003626	1.863819	103207.867445	0.976242	17354.227442	17352.739208	4.994804	3.795245	2.419890	0.477591	0.410629	1167588.101929	744466.926625	0.084529	0.072678	3.252455	0.030714	1000601.356370	0.005436	179395308.740797	30162429.326421	0.168134	4800495.920179	28551627.536021	28952378.072195	66442706.941036	11171270.120897	181913300.616192	67375296.524516 
	94.418819	215.950000	215.837638	1.000001	1278.000000	3005.000000	626472.000000	109288.500000	60474864.750000	57861.000000	59947.625000	0.000048	635933.285036	0.174451	0.161358	0.159979	105339.729500	105740.952524	103229.037811	1.863819	103230.901629	0.976245	17364.406782	17362.918414	4.994804	3.794481	2.419126	0.477852	0.410890	1167353.058369	744231.883065	0.084576	0.072724	3.252465	0.030706	1000604.520100	0.005435	179435346.625121	30180122.762998	0.168195	4803311.915840	28557999.758174	28959129.053698	66457535.787082	11177823.245555	181955718.317581	67391006.784289 
	94.501500	216.087500	216.003001	1.000001	1278.000000	3005.000000	626388.125000	109206.625000	60483206.625000	57872.000000	59949.250000	0.000048	635836.590709	0.174343	0.161251	0.159875	105355.748952	105759.174104	103247.030717	1.863819	103248.894536	0.976247	17355.935539	17354.447036	4.994804	3.793709	2.418354	0.478116	0.411154	1167115.519060	743994.343755	0.084622	0.072771	3.252471	0.030702	1000606.498851	0.005434	179466621.789577	30165397.862651	0.168084	4800968.377020	28562977.351250	28963649.157611	66469119.181325	11172369.578760	181984118.990573	67401525.552064 
	94.585747	216.275000	216.171494	1.000001	1278.000000	3005.000000	625855.750000	109186.250000	60491775.000000	57881.250000	59960.875000	0.000048	635308.631294	0.174459	0.161366	0.159987	105443.302555	105846.520328	103334.141961	1.863819	103336.005779	0.976264	17382.946604	17381.457962	4.994804	3.792916	2.417560	0.478387	0.411425	1166871.476714	743750.301410	0.084670	0.072819	3.252529	0.030676	1000624.313585	0.005429	179618038.041359	30212348.095063	0.168203	4808440.732668	28587075.977095	28988653.214660	66525199.274577	11189758.553727	182141224.238897	67459712.681073 
	94.668681	216.425000	216.337361	1.000001	1278.000000	3005.000000	625479.375000	108985.375000	60500940.125000	57892.500000	59968.250000	0.000048	634903.347380	0.174243	0.161151	0.159777	105510.611185	105918.995242	103406.365416	1.863819	103408.229234	0.976278	17371.831531	17370.342740	4.994804	3.792067	2.416712	0.478676	0.411715	1166610.378035	743489.202731	0.084721	0.072870	3.252576	0.030657	1000638.526355	0.005426	179743576.426475	30193027.681678	0.167978	4805365.795811	28607056.015807	29007847.116308	66571694.972769	11182602.845066	182261823.175252	67504378.953797 
	94.767479	216.650000	216.534958	1.000001	1278.000000	3005.000000	625139.000000	108875.750000	60509977.500000	57901.125000	59981.500000	0.000048	634549.208698	0.174162	0.161071	0.159699	105569.496120	105980.507041	103467.629148	1.863819	103469.492967	0.976290	17373.443599	17371.954661	4.994804	3.791230	2.415875	0.478962	0.412001	1166352.858133	743231.682829	0.084772	0.072921	3.252614	0.030640	1000650.238882	0.005423	179850064.686497	30195829.513417	0.167894	4805811.720829	28624004.135345	29024635.037091	66611135.069073	11183640.560525	182367304.876012	67543446.250375 
	94.850939	216.712500	216.701879	1.000001	1278.000000	3005.000000	624814.750000	108905.500000	60518350.250000	57913.375000	59984.375000	0.000048	634234.877429	0.174300	0.161208	0.159833	105621.817105	106031.506290	103518.398473	1.863819	103520.262292	0.976299	17396.791948	17395.302874	4.994804	3.790454	2.415099	0.479227	0.412266	1166114.222987	742993.047683	0.084819	0.072967	3.252644	0.030624	1000659.704969	0.005420	179938311.628402	30236413.239831	0.168038	4812270.816380	28638049.061236	29039555.858242	66643819.121630	11198671.570308	182461055.234507	67578168.605373 
	94.931539	216.887500	216.863079	1.000001	1278.000000	3005.000000	624711.375000	108867.125000	60526628.125000	57917.625000	59988.250000	0.000048	634126.448715	0.174268	0.161176	0.159802	105639.877285	106050.510991	103537.175762	1.863819	103539.039580	0.976301	17396.459221	17394.970011	4.994804	3.789687	2.414332	0.479489	0.412528	1165878.241090	742757.065786	0.084865	0.073014	3.252651	0.030618	1000661.860357	0.005419	179970950.201200	30235834.660504	0.168004	4812178.732693	28643243.647317	29044663.378923	66655907.481926	11198457.281668	182493146.758830	67590054.355122 
	95.013960	217.012500	217.027920	1.000001	1278.000000	3005.000000	624710.500000	108848.750000	60534686.750000	57928.625000	60000.875000	0.000048	634122.432332	0.174239	0.161147	0.159773	105640.546383	106051.703490	103538.146780	1.863819	103540.010599	0.976299	17393.520366	17392.031025	4.994804	3.788940	2.413585	0.479744	0.412783	1165648.460908	742527.285604	0.084910	0.073059	3.252645	0.030618	1000659.992992	0.005419	179972638.019588	30230726.131943	0.167974	4811365.685765	28643512.271744	29044793.595819	66656532.599847	11196565.234053	182493964.936362	67590357.383838 
	95.097680	217.225000	217.195359	1.000001	1278.000000	3005.000000	624285.375000	108867.625000	60543401.375000	57935.125000	60007.750000	0.000048	633706.863788	0.174388	0.161295	0.159918	105709.822717	106119.817783	103606.021463	1.863819	103607.885281	0.976312	17420.913999	17419.424516	4.994804	3.788132	2.412777	0.480020	0.413058	1165399.921879	742278.746575	0.084959	0.073108	3.252688	0.030597	1000673.270746	0.005415	180090617.393930	30278341.337560	0.168128	4818943.875102	28662289.257479	29064566.839208	66700228.664419	11214200.495393	182618203.987118	67636371.847081 
	95.180100	217.437500	217.360200	1.000001	1278.000000	3005.000000	624162.250000	108814.000000	60551624.750000	57945.000000	60017.500000	0.000048	633576.357609	0.174336	0.161244	0.159868	105731.597180	106142.946158	103628.923638	1.863819	103630.787457	0.976315	17419.230709	17417.741092	4.994804	3.787370	2.412015	0.480280	0.413318	1165165.341757	742044.166453	0.085005	0.073154	3.252699	0.030591	1000676.376775	0.005414	180130425.820614	30275415.219567	0.168075	4818478.169328	28668624.960344	29070737.675283	66714972.526153	11213116.747988	182656976.524394	67650732.046072 
	95.263560	217.575000	217.527120	1.000001	1278.000000	3005.000000	624145.125000	108693.625000	60560103.875000	57950.375000	60022.750000	0.000048	633538.823733	0.174148	0.161057	0.159685	105737.861227	106152.628679	103638.372828	1.863819	103640.236646	0.976315	17400.595292	17399.105538	4.994804	3.786584	2.411228	0.480548	0.413586	1164923.413795	741802.238491	0.085053	0.073201	3.252698	0.030590	1000676.338130	0.005414	180146850.346614	30243023.007820	0.167880	4813322.792795	28671239.002774	29072461.578989	66721055.683931	11201119.632526	182667808.139412	67654743.755338 
	95.347800	217.712500	217.695600	1.000001	1278.000000	3005.000000	623616.000000	108692.750000	60568617.250000	57961.750000	60029.500000	0.000048	633017.400518	0.174294	0.161202	0.159827	105824.958636	106238.981787	103724.491562	1.863819	103726.355381	0.976332	17430.770720	17429.280826	4.994804	3.785794	2.410438	0.480817	0.413856	1164680.455147	741559.279843	0.085100	0.073249	3.252755	0.030564	1000693.808574	0.005410	180296541.424804	30295473.517585	0.168031	4821670.544079	28695063.058932	29097339.239039	66776496.824002	11220545.747254	182824119.211336	67712636.744939 
	95.431000	217.925000	217.862000	1.000001	1278.000000	3005.000000	623397.250000	108816.750000	60577339.750000	57971.250000	60038.875000	0.000048	632823.211006	0.174554	0.161461	0.160080	105857.432314	106267.575562	103752.845103	1.863819	103754.708922	0.976336	17463.579046	17462.089010	4.994804	3.784985	2.409629	0.481093	0.414132	1164431.472813	741310.297509	0.085149	0.073298	3.252769	0.030553	1000698.018727	0.005408	180345825.383467	30352500.509579	0.168302	4830746.664555	28702906.838355	29106579.570750	66794750.142025	11241666.855400	182882177.973766	67734139.990284 
	95.513940	218.137500	218.027881	1.000001	1278.000000	3005.000000	623252.375000	108578.625000	60585748.375000	57981.375000	60047.625000	0.000048	632639.582029	0.174213	0.161121	0.159748	105888.158327	106304.925134	103789.962987	1.863819	103791.826805	0.976342	17432.999278	17431.509105	4.994804	3.784204	2.408849	0.481359	0.414398	1164191.396710	741070.221406	0.085196	0.073345	3.252789	0.030546	1000704.306320	0.005406	180410343.469979	30299346.697835	0.167947	4822286.979373	28713175.202608	29115303.225745	66818645.729622	11221980.258457	182936990.358078	67754440.873362 
	95.596361	218.300000	218.192721	1.000001	1278.000000	3005.000000	623089.250000	108518.250000	60594196.750000	57984.250000	60057.125000	0.000048	632468.516251	0.174162	0.161070	0.159699	105916.798235	106335.061090	103819.866062	1.863819	103821.729880	0.976347	17432.495663	17431.005352	4.994804	3.783420	2.408065	0.481626	0.414665	1163950.133000	740828.957696	0.085244	0.073392	3.252804	0.030537	1000708.933509	0.005405	180462320.819099	30298471.077420	0.167894	4822147.620166	28721447.648096	29123438.373121	66837896.599666	11221655.954600	182988105.037034	67773372.235938 
	95.680601	218.400000	218.361203	1.000001	1278.000000	3005.000000	623142.625000	108389.625000	60602521.375000	57996.500000	60067.375000	0.000048	632499.044979	0.173940	0.160850	0.159484	105911.685966	106333.714051	103818.289455	1.863819	103820.153274	0.976344	17408.396917	17406.906470	4.994804	3.782647	2.407292	0.481890	0.414928	1163712.351580	740591.176276	0.085290	0.073439	3.252796	0.030540	1000706.413643	0.005405	180459580.371689	30256582.542739	0.167664	4815480.858094	28721011.492690	29121905.106944	66836881.619144	11206141.682496	182978471.233890	67769804.160700 
	95.764318	218.687500	218.528636	1.000001	1278.000000	3005.000000	622549.875000	108441.625000	60612833.875000	58006.500000	60082.000000	0.000048	631923.992973	0.174189	0.161098	0.159726	106008.065797	106427.749796	103912.040683	1.863819	103913.904502	0.976363	17450.959897	17449.469281	4.994804	3.781689	2.406334	0.482216	0.415254	1163417.718071	740296.542767	0.085348	0.073496	3.252857	0.030511	1000725.095978	0.005400	180622538.205017	30330564.971154	0.167922	4827255.517951	28746947.016834	29149431.531751	66897236.372229	11233542.581909	183151424.998803	67833861.110668 
	95.864938	218.812500	218.729876	1.000001	1278.000000	3005.000000	622251.000000	108166.750000	60621459.250000	58017.000000	60086.500000	0.000048	631582.419647	0.173831	0.160741	0.159378	106065.397234	106492.553808	103976.606612	1.863819	103978.470430	0.976375	17423.089152	17421.598395	4.994804	3.780888	2.405533	0.482489	0.415527	1163171.226077	740050.050773	0.085396	0.073545	3.252897	0.030496	1000737.547240	0.005397	180734766.322706	30282119.961111	0.167550	4819545.261242	28764808.662369	29165771.615163	66938802.341743	11215599.985597	183254092.852144	67871886.241535 
	95.947618	218.950000	218.895237	1.000001	1278.000000	3005.000000	621993.375000	108203.875000	60630161.125000	58024.375000	60091.625000	0.000048	631334.964269	0.173963	0.160872	0.159506	106106.970177	106532.693875	104016.506381	1.863819	104018.370199	0.976381	17444.003228	17442.512329	4.994804	3.780080	2.404724	0.482764	0.415802	1162922.492003	739801.316699	0.085445	0.073593	3.252920	0.030483	1000744.358960	0.005395	180804119.866354	30318472.437319	0.167687	4825330.932941	28775846.612918	29177614.139997	66964488.839390	11229063.865674	183328501.689124	67899445.070046 
	96.031599	219.150000	219.063197	1.000001	1278.000000	3005.000000	621666.625000	108124.375000	60638926.125000	58036.125000	60097.500000	0.000048	630999.424016	0.173927	0.160836	0.159470	106163.393620	106590.941177	104074.511536	1.863819	104076.375354	0.976392	17449.767269	17448.276226	4.994804	3.779265	2.403910	0.483041	0.416080	1162671.896782	739550.721478	0.085494	0.073642	3.252955	0.030466	1000755.258876	0.005392	180904944.085796	30328491.209285	0.167649	4826925.468760	28791893.273114	29193703.563120	67001831.142888	11232774.521957	183429594.596174	67936886.887472 
	96.114803	219.312500	219.229607	1.000001	1278.000000	3005.000000	621451.125000	108071.125000	60647789.625000	58044.625000	60104.250000	0.000048	630777.986951	0.173901	0.160811	0.159446	106200.662692	106629.438643	104112.764026	1.863819	104114.627844	0.976398	17453.435536	17451.944348	4.994804	3.778441	2.403086	0.483321	0.416360	1162418.427424	739297.252120	0.085544	0.073692	3.252976	0.030456	1000761.640050	0.005390	180971434.339531	30334867.116877	0.167622	4827940.225166	28802475.517280	29204307.948337	67026457.162789	11235135.969214	183496223.966341	67961564.431978 
	96.198259	219.450000	219.396517	1.000001	1278.000000	3005.000000	621069.750000	108199.500000	60656791.500000	58052.125000	60119.375000	0.000048	630424.274727	0.174215	0.161123	0.159750	106260.248710	106684.774841	104167.851313	1.863819	104169.715132	0.976408	17496.580381	17495.089046	4.994804	3.777604	2.402249	0.483606	0.416645	1162160.941254	739039.765949	0.085594	0.073742	3.253009	0.030437	1000771.795890	0.005387	181067186.739238	30409860.978008	0.167948	4839875.859412	28817714.972934	29221312.335277	67061921.014533	11262911.473336	183603065.765155	68001135.468576 
	96.279899	219.650000	219.559797	1.000001	1278.000000	3005.000000	620701.250000	108194.000000	60665604.000000	58063.875000	60130.125000	0.000048	630060.301390	0.174309	0.161217	0.159842	106321.633148	106745.785632	104228.618323	1.863819	104230.482141	0.976419	17517.003086	17515.511606	4.994804	3.776785	2.401429	0.483885	0.416923	1161908.813585	738787.638280	0.085643	0.073792	3.253046	0.030419	1000783.275307	0.005384	181172811.597335	30445359.351531	0.168046	4845525.596554	28834525.677897	29238826.744180	67101041.332346	11276059.019086	183713112.129013	68041893.381116 
	96.363620	219.837500	219.727240	1.000001	1278.000000	3005.000000	620711.750000	108049.500000	60674682.000000	58072.500000	60133.750000	0.000048	630045.848362	0.174074	0.160982	0.159613	106324.072129	106752.420536	104235.001988	1.863819	104236.865807	0.976419	17492.580166	17491.088537	4.994804	3.775940	2.400585	0.484172	0.417211	1161649.029548	738527.854244	0.085694	0.073843	3.253043	0.030419	1000782.365285	0.005384	181183907.647447	30402907.316857	0.167801	4838769.150743	28836291.667722	29239449.448307	67105150.980536	11260336.043280	183717024.697539	68043342.480570 
	96.447079	220.000000	219.894159	1.000001	1278.000000	3005.000000	620452.375000	107968.125000	60683100.375000	58077.000000	60142.375000	0.000048	629776.361623	0.174015	0.160924	0.159556	106369.569116	106799.901385	104282.249753	1.863819	104284.113571	0.976427	17494.171521	17492.679754	4.994804	3.775157	2.399802	0.484438	0.417477	1161408.067163	738286.891859	0.085741	0.073890	3.253071	0.030406	1000790.873612	0.005382	181266033.434263	30405673.160907	0.167741	4839209.348147	28849362.382295	29252412.840314	67135567.938616	11261360.429965	183798476.156249	68073509.687500 
	96.531059	220.175000	220.062118	1.000001	1278.000000	3005.000000	620143.625000	107992.375000	60691924.375000	58091.500000	60151.750000	0.000048	629476.344819	0.174141	0.161050	0.159678	106420.266269	106849.455720	104331.559669	1.863819	104333.423488	0.976436	17516.061636	17514.569724	4.994804	3.774336	2.398980	0.484717	0.417756	1161155.437829	738034.262525	0.085791	0.073939	3.253100	0.030391	1000799.734339	0.005379	181351743.641300	30443722.178387	0.167871	4845265.032562	28863003.574612	29266868.103435	67167312.459741	11275452.658662	183889301.325049	68107148.638907 
	96.615056	220.325000	220.230111	1.000001	1278.000000	3005.000000	620042.500000	107670.000000	60700496.750000	58098.000000	60160.125000	0.000048	629321.484383	0.173649	0.160560	0.159201	106446.453661	106884.832474	104366.698871	1.863819	104368.562689	0.976441	17468.664717	17467.172665	4.994804	3.773538	2.398182	0.484989	0.418027	1160909.956975	737788.781671	0.085839	0.073987	3.253118	0.030385	1000805.450264	0.005378	181412822.394646	30361336.888634	0.167360	4832153.016846	28872724.552424	29274287.794213	67189934.220239	11244939.588383	183935920.654059	68124415.057059 
	96.696436	220.437500	220.392872	1.000001	1278.000000	3005.000000	619819.625000	107740.375000	60709241.125000	58102.750000	60169.500000	0.000048	629113.945117	0.173825	0.160735	0.159372	106481.569429	106917.600560	104399.224534	1.863819	104401.088352	0.976446	17493.203099	17491.710902	4.994804	3.772724	2.397368	0.485265	0.418304	1160659.494310	737538.319006	0.085888	0.074036	3.253135	0.030374	1000810.526714	0.005376	181469358.311304	30403989.108917	0.167543	4838941.323161	28881722.515895	29284283.303748	67210873.448631	11260736.707006	183998724.342457	68147675.682392 
	96.781197	220.675000	220.562394	1.000001	1278.000000	3005.000000	619701.125000	107647.875000	60718236.375000	58114.625000	60175.750000	0.000048	628981.358482	0.173709	0.160620	0.159260	106504.015297	106942.559654	104423.934141	1.863819	104425.797960	0.976449	17484.770390	17483.278046	4.994804	3.771886	2.396531	0.485550	0.418588	1160401.786470	737280.611165	0.085938	0.074086	3.253145	0.030368	1000813.769911	0.005375	181512308.405965	30389331.168237	0.167423	4836608.441294	28888558.230352	29290639.764997	67226780.891098	11255307.840088	184038663.198022	68162467.851119 
	96.863616	220.800000	220.727232	1.000001	1278.000000	3005.000000	619682.375000	107749.875000	60727086.625000	58120.125000	60184.125000	0.000048	628980.350606	0.173879	0.160789	0.159424	106504.185959	106939.748982	104420.877895	1.863819	104422.741713	0.976446	17502.730848	17501.238359	4.994804	3.771062	2.395706	0.485830	0.418868	1160148.173929	737026.998625	0.085988	0.074136	3.253135	0.030367	1000810.781859	0.005375	181506996.055868	30420549.677586	0.167600	4841577.017437	28887712.744244	29290626.753447	67224813.354025	11266870.250958	184038581.443977	68162437.571843 
	96.946556	220.987500	220.893112	1.000001	1278.000000	3005.000000	619423.625000	107646.625000	60736039.375000	58129.500000	60198.250000	0.000048	628707.740593	0.173785	0.160695	0.159333	106550.366570	106988.560014	104469.440399	1.863819	104471.304218	0.976455	17500.651713	17499.159076	4.994804	3.770228	2.394872	0.486113	0.419151	1159891.564731	736770.389427	0.086038	0.074186	3.253164	0.030355	1000819.414767	0.005372	181591407.115522	30416935.480357	0.167502	4841001.800538	28901147.170997	29303781.432308	67256076.709452	11265531.659391	184121234.794391	68193049.923849 
	97.030536	221.175000	221.061073	1.000001	1278.000000	3005.000000	619104.625000	107351.875000	60745350.125000	58143.875000	60198.500000	0.000048	628343.028737	0.173399	0.160310	0.158958	106612.212059	107058.507756	104539.129558	1.863819	104540.993377	0.976468	17470.310433	17468.817643	4.994804	3.769360	2.394004	0.486407	0.419446	1159624.630892	736503.455588	0.086090	0.074238	3.253207	0.030338	1000832.706323	0.005370	181712540.402411	30364196.179629	0.167100	4832608.086781	28920426.117106	29321411.079882	67300940.889782	11245998.585048	184232005.224751	68234076.009167 
	97.114256	221.200000	221.228513	1.000001	1278.000000	3005.000000	619011.500000	107396.750000	60754799.500000	58149.125000	60207.125000	0.000048	628258.942668	0.173497	0.160409	0.159054	106626.481019	107071.348960	104551.708207	1.863819	104553.572026	0.976468	17483.151563	17481.658617	4.994804	3.768479	2.393124	0.486706	0.419745	1159353.656602	736232.481298	0.086143	0.074291	3.253208	0.030334	1000833.085665	0.005369	181734404.536003	30386516.286119	0.167203	4836160.439246	28923905.899288	29325428.901637	67309038.717038	11254265.291155	184257249.963366	68243425.912358 
	97.196676	221.375000	221.393353	1.000001	1278.000000	3005.000000	619081.375000	107482.875000	60763178.375000	58161.000000	60219.750000	0.000048	628342.515902	0.173617	0.160528	0.159170	106612.299073	107054.765693	104534.892027	1.863819	104536.755846	0.976462	17493.378862	17491.885779	4.994804	3.767698	2.392342	0.486971	0.420010	1159113.324653	735992.149349	0.086190	0.074338	3.253189	0.030337	1000827.119677	0.005369	181705174.750723	30404293.078010	0.167328	4838989.701306	28919253.838160	29321307.335883	67298212.870638	11260849.288152	184231353.381460	68233834.585726 
	97.280917	221.525000	221.561834	1.000001	1278.000000	3005.000000	618661.125000	107381.375000	60772061.625000	58171.250000	60228.875000	0.000048	627911.098232	0.173571	0.160482	0.159125	106685.548980	107130.381901	104610.261196	1.863819	104612.125014	0.976477	17500.939382	17499.446152	4.994804	3.766869	2.391514	0.487252	0.420291	1158858.468397	735737.293093	0.086239	0.074388	3.253236	0.030316	1000841.784209	0.005366	181836180.997226	30417434.473639	0.167279	4841081.217723	28940104.113350	29342216.914339	67346733.702676	11265716.471718	184362732.241671	68282493.422841 
	97.364636	221.737500	221.729273	1.000001	1278.000000	3005.000000	618939.250000	107594.500000	60780820.750000	58176.750000	60234.500000	0.000048	628221.594360	0.173837	0.160747	0.159383	106632.820054	107071.848727	104551.484329	1.863819	104553.348147	0.976461	17520.141321	17518.647947	4.994804	3.766052	2.390697	0.487529	0.420568	1158607.115479	735485.940175	0.086288	0.074437	3.253186	0.030330	1000826.271220	0.005368	181734015.391865	30450810.921472	0.167557	4846393.240170	28923843.965123	29327057.083130	67308894.589579	11278078.119064	184267480.137505	68247214.865742 
	97.448097	221.987500	221.896193	1.000001	1278.000000	3005.000000	618704.375000	107455.125000	60789414.125000	58187.750000	60247.000000	0.000048	627966.326751	0.173678	0.160588	0.159229	106676.166176	107118.916766	104598.313183	1.863819	104600.177002	0.976470	17510.669194	17509.175678	4.994804	3.765251	2.389895	0.487801	0.420840	1158360.463193	735239.287889	0.086336	0.074485	3.253213	0.030319	1000834.583405	0.005366	181815413.032002	30434346.278479	0.167391	4843772.812928	28936798.791645	29339401.142004	67339041.863705	11271980.103140	184345040.208290	68275940.817885 
	97.529737	222.100000	222.059473	1.000001	1278.000000	3005.000000	618513.500000	107482.250000	60798394.250000	58195.125000	60250.500000	0.000048	627782.911322	0.173775	0.160685	0.159323	106707.333088	107149.030068	104628.176428	1.863819	104630.040246	0.976474	17526.272581	17524.778917	4.994804	3.764413	2.389057	0.488085	0.421124	1158102.651142	734981.475838	0.086387	0.074535	3.253227	0.030309	1000838.969409	0.005364	181867321.148171	30461467.737410	0.167493	4848089.323761	28945060.218375	29348261.978123	67358267.091915	11282025.087930	184400714.527708	68296560.936188 
	97.613197	222.250000	222.226394	1.000001	1278.000000	3005.000000	618317.000000	107371.750000	60807682.500000	58206.500000	60260.250000	0.000048	627570.398591	0.173652	0.160562	0.159204	106743.467149	107188.105427	104666.993033	1.863819	104668.856851	0.976480	17519.348028	17517.854211	4.994804	3.763546	2.388190	0.488379	0.421418	1157835.929574	734714.754269	0.086439	0.074587	3.253248	0.030299	1000845.285511	0.005363	181934791.943017	30449431.253915	0.167365	4846173.659433	28955798.520383	29358536.528417	67383256.275191	11277567.131080	184465271.482292	68320470.919367 
	97.698217	222.462500	222.396434	1.000001	1278.000000	3005.000000	617844.625000	107359.125000	60817137.375000	58215.750000	60268.750000	0.000048	627102.832367	0.173764	0.160674	0.159313	106823.054798	107267.406354	104746.030443	1.863819	104747.894261	0.976495	17544.763504	17543.269531	4.994804	3.762663	2.387308	0.488678	0.421717	1157564.356846	734443.181542	0.086492	0.074640	3.253297	0.030276	1000860.589128	0.005359	182072174.304380	30493608.013368	0.167481	4853204.603500	28977663.584967	29381262.426365	67434138.631252	11293928.893840	184608062.623488	68373356.527218 
	97.781157	222.600000	222.562314	1.000001	1278.000000	3005.000000	617708.375000	107363.625000	60826184.375000	58224.500000	60276.125000	0.000048	626969.364896	0.173810	0.160720	0.159357	106845.794988	107289.825829	104768.197653	1.863819	104770.061472	0.976497	17553.460369	17551.966246	4.994804	3.761818	2.386463	0.488964	0.422003	1157304.436824	734183.261520	0.086542	0.074691	3.253306	0.030269	1000863.213395	0.005357	182110705.219189	30508724.592283	0.167528	4855610.479851	28983795.965663	29387708.003708	67448409.340440	11299527.626771	184648561.412425	68388356.078676 
	97.863317	222.787500	222.726634	1.000001	1278.000000	3005.000000	617524.125000	107186.875000	60834816.875000	58235.000000	60282.000000	0.000048	626757.585618	0.173575	0.160486	0.159129	106881.897823	107330.828229	104808.959241	1.863819	104810.823059	0.976504	17534.765850	17533.271584	4.994804	3.761012	2.385656	0.489237	0.422276	1157056.368175	733935.192870	0.086591	0.074739	3.253328	0.030260	1000870.116098	0.005356	182181556.771180	30476229.641439	0.167285	4850438.751895	28995072.331455	29397975.705688	67474650.655993	11287492.459792	184713075.337747	68412250.125092 
	97.947818	222.987500	222.895635	1.000001	1278.000000	3005.000000	617472.625000	107207.875000	60843924.375000	58244.250000	60294.375000	0.000048	626710.436395	0.173624	0.160535	0.159176	106889.938854	107338.186231	104816.063070	1.863819	104817.926888	0.976503	17541.269567	17539.775150	4.994804	3.760161	2.384805	0.489525	0.422564	1156794.589060	733673.413756	0.086642	0.074790	3.253326	0.030257	1000869.339877	0.005355	182193904.605026	30487534.101928	0.167336	4852237.911236	28997037.548691	29400210.872500	67479223.927787	11291679.297011	184727119.316146	68417451.598573 
	98.029717	223.112500	223.059435	1.000001	1278.000000	3005.000000	617532.375000	107218.375000	60853762.125000	58249.000000	60301.500000	0.000048	626771.101847	0.173624	0.160535	0.159177	106879.592930	107327.616281	104805.218438	1.863819	104807.082257	0.976499	17539.533904	17538.039325	4.994804	3.759241	2.383886	0.489836	0.422875	1156511.750270	733390.574966	0.086697	0.074845	3.253310	0.030260	1000864.345069	0.005356	182175054.530351	30484516.900483	0.167336	4851757.709092	28994037.468506	29397172.680257	67472242.418648	11290561.814994	184708029.776164	68410381.398579 
	98.114478	223.262500	223.228955	1.000001	1278.000000	3005.000000	617425.375000	107116.875000	60862926.875000	58260.250000	60315.375000	0.000048	626648.321312	0.173490	0.160401	0.159046	106900.534075	107351.369981	104828.716128	1.863819	104830.579946	0.976501	17528.856368	17527.361637	4.994804	3.758385	2.383029	0.490126	0.423165	1156248.195101	733127.019797	0.086748	0.074896	3.253319	0.030255	1000867.230660	0.005355	182215898.076352	30465957.007000	0.167197	4848803.812641	29000537.915596	29403096.738395	67487369.657908	11283687.780370	184745251.760699	68424167.318777 
	98.196637	223.500000	223.393275	1.000001	1278.000000	3005.000000	617030.000000	107163.500000	60872386.750000	58271.500000	60321.750000	0.000048	626266.745590	0.173676	0.160587	0.159227	106965.667102	107414.600572	104891.682343	1.863819	104893.546161	0.976513	17559.714073	17558.219186	4.994804	3.757500	2.382145	0.490426	0.423464	1155976.086714	732854.911410	0.086801	0.074949	3.253357	0.030235	1000878.885621	0.005351	182325345.580979	30519593.416337	0.167391	4857340.305554	29017957.013167	29421685.608782	67527905.770733	11303553.117162	184862049.170515	68467425.618709 
	98.280357	223.687500	223.560715	1.000001	1278.000000	3005.000000	616843.000000	107069.000000	60881763.250000	58279.000000	60330.875000	0.000048	626066.336270	0.173576	0.160487	0.159130	106999.907749	107451.345591	104928.165196	1.863819	104930.029014	0.976518	17554.865423	17553.370380	4.994804	3.756623	2.381268	0.490722	0.423761	1155706.310206	732585.134902	0.086853	0.075002	3.253375	0.030226	1000884.617103	0.005350	182388759.861375	30511165.251329	0.167286	4855998.922495	29028049.701360	29431418.501321	67551392.541250	11300431.574566	184923202.786358	68490075.106058
