Repository: greenteawarrior/MatSci

# matsci
Some useful jupyter notebooks (code and visualizations) from MatSci projects at Olin College. We analyzed firefighter jackets and various gluten-free breads.

File: FirefighterJacket/data/DMA/Nomex 1 Temperature Scan.txt (part 15 of 19)
1) DMA8000 Temperature Scan 
	Time     	Sample     	Program     	Frequency     	Raw Dynamic	Raw Static	In-Phase     	Out-Of-Phase	Zero Displacement	Min Displacement	Max Displacement	Spring     	C*     	Measured     	Corrected     	Corrected     	Stiffness*	Total     	Stiffness     	Inertia     	Sample     	Ratio of     	Total     	Sample     	Total Applied	Static Force	Static     	Static     	Static     	Static Stress	Static     	Static Strain	Static     	Dynamic Force	Displacement	Dynamic     	Dynamic     	Storage     	Loss Modulus	Tan Delta     	Loss Viscosity	Storage     	Complex     	Shear Storage	Shear Loss	Complex     	Shear Complex 
	          	Temperature	Temperature	          	Force     	Force     	Angle     	Angle     	               	               	               	Stiffness     	          	Tan Delta     	Total Tan Delta	Total Delta	          	Stiffness'	Less Spring	          	Stiffness'	Sample to Total	Stiffness''	Stiffness''	Static Force	          	Force Corrected	Displacement	Displacement Co	          	Stress Correcte	          	Strain Correcte	          	Amplitude     	Stress     	Strain     	Modulus     	          	          	               	Viscosity     	Viscosity     	Modulus     	Modulus     	Modulus     	Modulus      
	98.364077	223.862500	223.728155	1.000001	1278.000000	3005.000000	616477.750000	106957.750000	60891404.250000	58290.750000	60341.500000	0.000048	625687.443162	0.173498	0.160410	0.159055	107064.702924	107518.894677	104995.444593	1.863819	104997.308412	0.976531	17557.628943	17556.133741	4.994804	3.755721	2.380366	0.491027	0.424066	1155428.854698	732307.679393	0.086907	0.075056	3.253416	0.030208	1000897.166548	0.005346	182505704.514731	30515968.508070	0.167206	4856763.383942	29046662.006266	29449901.939970	67594705.375826	11302210.558544	185039337.748501	68533088.055000 
	98.446238	224.000000	223.892475	1.000001	1278.000000	3005.000000	616062.500000	106868.500000	60900201.250000	58298.125000	60350.875000	0.000048	625263.048803	0.173470	0.160382	0.159027	107137.372589	107593.612389	105069.916115	1.863819	105071.779933	0.976545	17566.997620	17565.502271	4.994804	3.754898	2.379543	0.491305	0.424344	1155175.627413	732054.452109	0.086957	0.075105	3.253463	0.030187	1000911.525923	0.005343	182635150.475986	30532252.832672	0.167176	4859355.112645	29067263.954543	29470649.227899	67642648.324439	11308241.789878	185169696.906443	68581369.224609 
	98.530738	224.162500	224.061475	1.000001	1278.000000	3005.000000	616369.875000	106994.125000	60909401.625000	58302.500000	60352.375000	0.000048	625587.376465	0.173588	0.160499	0.159141	107081.828607	107534.809114	105010.855247	1.863819	105012.719065	0.976529	17570.025766	17568.530265	4.994804	3.754037	2.378682	0.491596	0.424635	1154910.726413	731789.551109	0.087008	0.075157	3.253412	0.030202	1000895.924816	0.005346	182532491.222559	30537516.073791	0.167299	4860192.782822	29050925.239849	29454672.484641	67604626.378725	11310191.138441	185069311.988429	68544189.625344 
	98.613418	224.312500	224.226836	1.000001	1278.000000	3005.000000	616163.625000	106801.625000	60918280.875000	58316.875000	60365.750000	0.000048	625351.261193	0.173333	0.160245	0.158894	107122.259732	107580.593081	105056.390502	1.863819	105058.254320	0.976537	17549.879587	17548.383939	4.994804	3.753206	2.377851	0.491877	0.424916	1154655.010940	731533.835635	0.087058	0.075206	3.253438	0.030192	1000903.792952	0.005344	182611640.334885	30502497.848049	0.167035	4854619.463512	29063522.202338	29466178.119011	67633940.864772	11297221.425203	185141604.078521	68570964.473526 
	98.697918	224.512500	224.395836	1.000001	1278.000000	3005.000000	615961.875000	106884.625000	60927402.125000	58323.000000	60373.000000	0.000048	625166.661391	0.173525	0.160436	0.159080	107153.890894	107609.521814	105085.063630	1.863819	105086.927449	0.976541	17575.593631	17574.097831	4.994804	3.752352	2.376997	0.492166	0.425204	1154392.264212	731271.088908	0.087109	0.075257	3.253451	0.030182	1000907.823271	0.005342	182661479.798293	30547193.584826	0.167234	4861733.005320	29071454.393017	29475174.441219	67652399.925294	11313775.401788	185198129.682810	68591899.882522 
	98.780599	224.725000	224.561199	1.000001	1278.000000	3005.000000	615817.000000	106742.000000	60936729.000000	58333.500000	60382.250000	0.000048	624999.545642	0.173334	0.160246	0.158895	107182.542280	107642.155262	105117.435593	1.863819	105119.299412	0.976546	17560.181361	17558.685406	4.994804	3.751479	2.376123	0.492461	0.425499	1154123.529409	731002.354105	0.087161	0.075310	3.253466	0.030174	1000912.622813	0.005341	182717748.554975	30520403.798044	0.167036	4857469.281707	29080409.836690	29483304.497505	67673240.205546	11303853.258535	185249212.373480	68610819.397585 
	98.864579	224.900000	224.729157	1.000001	1278.000000	3005.000000	615536.750000	106653.750000	60945792.750000	58342.625000	60393.125000	0.000048	624708.342340	0.173270	0.160182	0.158833	107232.504651	107694.327672	105169.353782	1.863819	105171.217600	0.976555	17561.800495	17560.304390	4.994804	3.750629	2.375274	0.492747	0.425786	1153862.313166	730741.137862	0.087212	0.075360	3.253496	0.030160	1000921.849112	0.005338	182807992.444463	30523217.905870	0.166969	4857917.160523	29094772.586408	29497544.829923	67706663.868319	11304895.520693	185338687.091778	68643958.182140 
	98.947258	224.975000	224.894516	1.000001	1278.000000	3005.000000	615171.375000	106601.125000	60955871.375000	58357.375000	60401.750000	0.000048	624339.347207	0.173287	0.160199	0.158849	107295.880878	107758.759268	105233.502557	1.863819	105235.366376	0.976566	17574.392662	17572.896389	4.994804	3.749685	2.374330	0.493066	0.426105	1153571.775563	730450.600258	0.087268	0.075417	3.253534	0.030142	1000933.527188	0.005335	182919495.469043	30545105.245326	0.166987	4861400.636029	29112518.829882	29515622.452596	67747961.284831	11313001.942713	185452272.234927	68686026.753676 
	99.031238	225.162500	225.062477	1.000001	1278.000000	3005.000000	615219.500000	106721.750000	60966284.500000	58363.250000	60410.875000	0.000048	624407.371115	0.173469	0.160381	0.159027	107284.191898	107743.594173	105218.045109	1.863819	105219.908927	0.976560	17591.828425	17590.331979	4.994804	3.748709	2.373354	0.493396	0.426434	1153271.514754	730150.339450	0.087327	0.075475	3.253514	0.030145	1000927.365500	0.005335	182892627.423190	30575411.684334	0.167177	4866224.051784	29108242.650961	29512199.625737	67738010.156737	11324226.549753	185430765.962460	68678061.467578 
	99.113659	225.312500	225.227317	1.000001	1278.000000	3005.000000	615182.625000	106503.125000	60975697.625000	58375.125000	60423.750000	0.000048	624333.707032	0.173124	0.160037	0.158692	107296.850180	107762.617657	105236.804186	1.863819	105238.668005	0.976562	17557.267990	17555.771387	4.994804	3.747827	2.372471	0.493693	0.426732	1153000.018309	729878.843005	0.087379	0.075528	3.253520	0.030143	1000929.091785	0.005335	182925234.341737	30515338.666522	0.166819	4856663.141626	29113432.199115	29515743.447925	67750086.793236	11301977.283897	185453032.471599	68686308.322814 
	99.197639	225.462500	225.395278	1.000001	1278.000000	3005.000000	614940.500000	106550.750000	60985333.750000	58378.750000	60426.000000	0.000048	624103.261381	0.173270	0.160182	0.158833	107336.468772	107800.517908	105274.433641	1.863819	105276.297460	0.976567	17579.479875	17577.983112	4.994804	3.746923	2.371568	0.493998	0.427037	1152722.020667	729600.845363	0.087433	0.075582	3.253539	0.030131	1000934.962977	0.005333	182990641.639019	30553946.956093	0.166970	4862807.836888	29123842.085546	29527022.841497	67774311.718155	11316276.650405	185523903.047709	68712556.684337 
	99.279539	225.612500	225.559078	1.000001	1278.000000	3005.000000	614600.000000	106480.250000	60994802.250000	58390.750000	60439.750000	0.000048	623755.724335	0.173251	0.160164	0.158815	107396.273272	107861.940512	105335.590035	1.863819	105337.453853	0.976578	17587.626049	17586.129128	4.994804	3.746035	2.370679	0.494298	0.427336	1152448.790543	729327.615239	0.087486	0.075635	3.253575	0.030114	1000946.109892	0.005330	183096943.323258	30568106.313292	0.166950	4865061.366792	29140760.510649	29544081.391061	67813682.712318	11321520.856775	185631085.160598	68752253.763184 
	99.363779	225.700000	225.727557	1.000001	1278.000000	3005.000000	614602.875000	106350.625000	61004191.625000	58400.500000	60450.500000	0.000048	623736.442254	0.173040	0.159953	0.158609	107399.593302	107869.072255	105342.457671	1.863819	105344.321489	0.976577	17565.636269	17564.139192	4.994804	3.745154	2.369798	0.494595	0.427633	1152177.776738	729056.601434	0.087539	0.075687	3.253572	0.030114	1000945.187566	0.005330	183108880.607059	30529883.535528	0.166731	4858978.027591	29142660.386868	29544954.254440	67818103.928540	11307364.272418	185636569.527297	68754285.010110 
	99.447499	225.862500	225.894998	1.000001	1278.000000	3005.000000	614373.500000	106406.250000	61013717.250000	58410.500000	60455.000000	0.000048	623519.917518	0.173195	0.160107	0.158760	107436.889093	107904.431666	105377.549017	1.863819	105379.412836	0.976583	17588.483168	17586.985931	4.994804	3.744260	2.368905	0.494896	0.427935	1151902.762044	728781.586740	0.087592	0.075741	3.253590	0.030102	1000950.508120	0.005328	183169876.179920	30569595.604662	0.166892	4865298.394688	29152368.126106	29555569.624511	67840694.881452	11322072.446171	185703267.917395	68778988.117554 
	99.530439	226.025000	226.060877	1.000001	1278.000000	3005.000000	614260.750000	106312.750000	61023092.000000	58423.625000	60463.500000	0.000048	623392.869548	0.173074	0.159987	0.158643	107458.784818	107928.928104	105401.781516	1.863819	105403.645335	0.976585	17579.358717	17577.861324	4.994804	3.743380	2.368025	0.495192	0.428231	1151632.036180	728510.860876	0.087645	0.075793	3.253599	0.030097	1000953.449174	0.005327	183211996.966676	30553735.265122	0.166767	4862774.145250	29159071.852214	29561766.585749	67856295.172843	11316198.246341	185742204.604038	68793409.112607 
	99.614679	226.225000	226.229358	1.000001	1278.000000	3005.000000	613955.125000	106328.625000	61032899.125000	58431.250000	60474.625000	0.000048	623094.432657	0.173186	0.160099	0.158752	107510.253205	107979.527293	105452.104462	1.863819	105453.968281	0.976594	17600.019724	17598.522167	4.994804	3.742459	2.367104	0.495503	0.428541	1151348.752842	728227.577538	0.087700	0.075848	3.253627	0.030082	1000962.072717	0.005324	183299468.016196	30589647.821448	0.166883	4868489.801581	29172993.291095	29576438.773293	67888691.857850	11329499.193129	185834392.750267	68827552.870469 
	99.696319	226.387500	226.392638	1.000001	1278.000000	3005.000000	614005.625000	106352.625000	61042238.125000	58440.125000	60480.625000	0.000048	623148.287630	0.173211	0.160124	0.158776	107500.961738	107969.595807	105441.909797	1.863819	105443.773615	0.976589	17601.093962	17599.596249	4.994804	3.741582	2.366227	0.495798	0.428837	1151078.923740	727957.748435	0.087752	0.075900	3.253612	0.030084	1000957.367732	0.005325	183281747.708296	30591514.785208	0.166910	4868786.937857	29170173.018733	29573705.892043	67882128.780850	11330190.661188	185817221.537351	68821193.161982 
	99.780559	226.587500	226.561118	1.000001	1278.000000	3005.000000	614106.750000	106492.750000	61051411.250000	58449.875000	60490.875000	0.000048	623271.855773	0.173411	0.160323	0.158970	107479.648897	107944.289899	105416.345267	1.863819	105418.209086	0.976581	17618.763583	17617.265717	4.994804	3.740720	2.365365	0.496088	0.429127	1150813.822820	727692.647515	0.087803	0.075952	3.253586	0.030089	1000949.286979	0.005326	183237311.593243	30622227.750764	0.167118	4873675.054270	29163100.796973	29567535.518353	67865670.960460	11341565.833616	185778451.905324	68806834.039009 
	99.863759	226.725000	226.727518	1.000001	1278.000000	3005.000000	613852.125000	106341.375000	61060980.875000	58456.875000	60502.875000	0.000048	622995.119888	0.173236	0.160149	0.158800	107527.391607	107996.153963	105467.939407	1.863819	105469.803226	0.976590	17608.238542	17606.740516	4.994804	3.739821	2.364466	0.496391	0.429429	1150537.195100	727416.019796	0.087857	0.076005	3.253615	0.030076	1000958.252232	0.005323	183326992.224324	30603932.907190	0.166936	4870763.341788	29177373.901403	29581133.908523	67898886.009009	11334789.965626	185863893.178328	68838478.954936 
	99.943320	226.912500	226.886640	1.000001	1278.000000	3005.000000	613693.000000	106241.500000	61070475.000000	58468.875000	60510.750000	0.000048	622821.286222	0.173118	0.160031	0.158686	107557.403235	108028.898642	105500.416166	1.863819	105502.279985	0.976595	17600.756502	17599.258318	4.994804	3.738929	2.363573	0.496691	0.429730	1150262.681140	727141.505836	0.087910	0.076058	3.253630	0.030068	1000962.983015	0.005322	183383443.136295	30590927.394393	0.166814	4868693.451779	29186358.335968	29589655.098411	67919793.754183	11329973.109035	185917433.435845	68858308.679943 
	100.025999	227.087500	227.051999	1.000001	1278.000000	3005.000000	613153.625000	106025.375000	61080167.625000	58478.750000	60520.750000	0.000048	622252.961419	0.172918	0.159832	0.158491	107655.639071	108132.802359	105604.046236	1.863819	105605.910054	0.976615	17596.020136	17594.521789	4.994804	3.738018	2.362662	0.496998	0.430036	1149982.357099	726861.181795	0.087964	0.076113	3.253697	0.030041	1000983.439845	0.005317	183563572.313893	30582694.388114	0.166605	4867383.129171	29215026.762268	29617717.792668	67986508.264405	11326923.847449	186093756.683760	68923613.586578 
	100.104779	227.225000	227.209558	1.000001	1278.000000	3005.000000	612975.000000	106047.500000	61089631.500000	58489.625000	60525.625000	0.000048	622080.720551	0.173005	0.159918	0.158575	107685.446619	108161.725763	105632.702324	1.863819	105634.566143	0.976619	17610.302651	17608.804146	4.994804	3.737128	2.361772	0.497297	0.430336	1149708.579928	726587.404623	0.088017	0.076166	3.253709	0.030033	1000987.316132	0.005316	183613382.158985	30607519.897342	0.166695	4871334.228549	29222954.239049	29626186.923460	68004956.355180	11336118.480497	186146969.844066	68943322.164469 
	100.189279	227.425000	227.378559	1.000001	1278.000000	3005.000000	612888.375000	106192.875000	61099495.625000	58498.625000	60537.625000	0.000048	622020.166000	0.173266	0.160179	0.158829	107695.929951	108167.800707	105638.498517	1.863819	105640.362336	0.976617	17640.028444	17638.529774	4.994804	3.736200	2.360845	0.497609	0.430648	1149423.151572	726301.976268	0.088072	0.076221	3.253705	0.030028	1000986.020743	0.005315	183623457.066812	30659188.808736	0.166968	4879557.584688	29224557.709160	29629121.747334	68008687.802523	11355255.114347	186165409.900918	68950151.815155 
	100.271179	227.600000	227.542359	1.000001	1278.000000	3005.000000	613053.875000	106211.125000	61108740.625000	58506.500000	60548.750000	0.000048	622186.352089	0.173249	0.160162	0.158813	107667.164348	108138.714369	105609.150801	1.863819	105611.014620	0.976609	17633.334491	17631.835666	4.994804	3.735330	2.359975	0.497902	0.430940	1149155.571013	726034.395708	0.088124	0.076273	3.253676	0.030037	1000977.097287	0.005316	183572445.040107	30647553.150042	0.166951	4877705.713558	29216438.899385	29620808.817275	67989794.459299	11350945.611127	186113178.179536	68930806.733162 
	100.355159	227.737500	227.710319	1.000001	1278.000000	3005.000000	613058.250000	106162.250000	61118538.500000	58510.625000	60556.625000	0.000048	622182.321525	0.173168	0.160081	0.158734	107667.861828	108140.861498	105611.020794	1.863819	105612.884613	0.976606	17624.806813	17623.307824	4.994804	3.734408	2.359053	0.498211	0.431250	1148871.917424	725750.742120	0.088179	0.076327	3.253669	0.030037	1000974.946663	0.005316	183575695.450130	30632730.103920	0.166867	4875346.554364	29216956.217797	29620930.685207	67990998.314863	11345455.594044	186113943.898941	68931090.332941 
	100.439660	227.950000	227.879319	1.000001	1278.000000	3005.000000	612653.625000	106182.375000	61128930.875000	58526.250000	60573.250000	0.000048	621787.070456	0.173316	0.160228	0.158877	107736.303002	108208.173699	105678.038898	1.863819	105679.902716	0.976618	17652.137796	17650.638632	4.994804	3.733430	2.358075	0.498540	0.431579	1148570.972844	725449.797539	0.088237	0.076386	3.253708	0.030017	1000987.076098	0.005313	183692185.924330	30680236.354850	0.167020	4882907.403038	29235496.237902	29640462.631056	68034142.934937	11363050.501796	186236666.831341	68976543.270867 
	100.522340	228.137500	228.044680	1.000001	1278.000000	3005.000000	612029.250000	106046.250000	61138771.000000	58537.000000	60582.250000	0.000048	621148.621503	0.173270	0.160182	0.158833	107847.039994	108322.118683	105791.705276	1.863819	105793.569095	0.976640	17666.044417	17664.545088	4.994804	3.732503	2.357148	0.498851	0.431890	1148285.944572	725164.769268	0.088292	0.076441	3.253782	0.029986	1001009.648648	0.005307	183889760.155107	30704408.475082	0.166972	4886754.512411	29266941.128449	29672111.699046	68107318.575965	11372003.138919	186435523.947845	69050194.054757 
	100.605280	228.325000	228.210560	1.000001	1278.000000	3005.000000	612308.500000	105983.750000	61148521.500000	58543.500000	60586.125000	0.000048	621413.110930	0.173089	0.160002	0.158657	107801.137516	108278.433919	105747.744312	1.863819	105749.608131	0.976628	17638.894967	17637.395475	4.994804	3.731585	2.356230	0.499160	0.432198	1148003.439545	724882.264240	0.088347	0.076495	3.253742	0.029999	1000997.374797	0.005310	183813347.465940	30657217.177160	0.166784	4879243.790025	29254779.680887	29658879.853085	68079017.579978	11354524.880430	186352385.741857	69019402.126614 
	100.688220	228.487500	228.376440	1.000001	1278.000000	3005.000000	612458.125000	106015.875000	61158304.125000	58551.750000	60597.625000	0.000048	621566.022745	0.173099	0.160012	0.158667	107774.617296	108251.158142	105720.191294	1.863819	105722.055112	0.976620	17635.489249	17633.989593	4.994804	3.730664	2.355308	0.499469	0.432508	1147719.930855	724598.755550	0.088402	0.076550	3.253714	0.030007	1000988.714109	0.005311	183765454.971716	30651297.092177	0.166796	4878301.579983	29247157.359732	29651206.382375	68061279.619154	11352332.256362	186304171.865244	69001545.135276 
	100.772720	228.612500	228.545440	1.000001	1278.000000	3005.000000	612680.375000	106065.625000	61168126.125000	58561.625000	60604.375000	0.000048	621793.501668	0.173117	0.160030	0.158685	107735.188685	108210.548422	105679.303084	1.863819	105681.166902	0.976609	17630.776957	17629.277135	4.994804	3.729738	2.354383	0.499780	0.432819	1147435.207550	724314.032246	0.088457	0.076605	3.253676	0.030018	1000977.083381	0.005313	183694383.325252	30643105.926663	0.166816	4876997.916534	29235845.964844	29639834.647953	68034956.787130	11349298.491357	186232721.094005	68975081.886668 
	100.856180	228.800000	228.712361	1.000001	1278.000000	3005.000000	612303.125000	105887.125000	61178313.375000	58575.625000	60616.500000	0.000048	621391.342171	0.172933	0.159846	0.158505	107804.914036	108285.062338	105753.528014	1.863819	105755.391832	0.976622	17622.820742	17621.320749	4.994804	3.728778	2.353423	0.500102	0.433141	1147139.818418	724018.643114	0.088514	0.076662	3.253721	0.029999	1000990.845733	0.005310	183823400.661996	30629276.182330	0.166623	4874796.846106	29256379.695465	29659726.856059	68082740.985924	11344176.363826	186357707.622717	69021373.193599 
	100.939382	229.000000	228.878764	1.000001	1278.000000	3005.000000	611807.375000	105715.625000	61188311.125000	58587.750000	60627.750000	0.000048	620873.624398	0.172792	0.159707	0.158369	107894.807563	108379.395086	105847.577012	1.863819	105849.440831	0.976640	17623.028677	17621.528516	4.994804	3.727835	2.352480	0.500418	0.433457	1146849.846912	723728.671608	0.088570	0.076718	3.253780	0.029974	1001009.017793	0.005305	183986876.078891	30629637.322298	0.166477	4874854.323271	29282397.595528	29685400.681407	68143287.436626	11344310.119370	186519021.152709	69081118.945448 
	101.021540	229.162500	229.043081	1.000001	1278.000000	3005.000000	611885.500000	105963.000000	61197960.250000	58590.500000	60636.250000	0.000048	620992.771680	0.173175	0.160087	0.158740	107874.106238	108351.465014	105819.372955	1.863819	105821.236773	0.976631	17660.432080	17658.931756	4.994804	3.726926	2.351570	0.500724	0.433762	1146569.914336	723448.739032	0.088624	0.076772	3.253751	0.029978	1001000.254267	0.005306	183937851.951568	30694651.414685	0.166875	4885201.629248	29274595.169514	29679405.608896	68125130.352433	11368389.412846	186481352.971352	69067167.767168 
	101.104497	229.350000	229.208994	1.000001	1278.000000	3005.000000	611999.750000	105897.250000	61207839.750000	58600.750000	60644.500000	0.000048	621094.132606	0.173035	0.159948	0.158605	107856.501469	108335.957850	105803.585130	1.863819	105805.448949	0.976625	17642.494443	17640.993953	4.994804	3.725994	2.350638	0.501036	0.434075	1146283.224506	723162.049202	0.088679	0.076827	3.253732	0.029984	1000994.170609	0.005307	183910409.647735	30663472.030848	0.166730	4880239.280119	29270227.594669	29674281.101232	68114966.536198	11356841.492907	186449154.714588	69055242.486884 
	101.189517	229.500000	229.379035	1.000001	1278.000000	3005.000000	611970.750000	105908.250000	61218058.250000	58612.375000	60652.000000	0.000048	621067.432952	0.173061	0.159974	0.158630	107861.138214	108340.231075	105807.567923	1.863819	105809.431741	0.976623	17646.080378	17644.579716	4.994804	3.725030	2.349674	0.501359	0.434398	1145986.618749	722865.443444	0.088736	0.076885	3.253726	0.029983	1000992.367976	0.005307	183917332.514221	30669704.782394	0.166758	4881231.252551	29271329.402218	29675531.056984	68117530.560823	11359149.919405	186457008.424424	69058151.268305 
	101.271157	229.600000	229.542314	1.000001	1278.000000	3005.000000	611497.500000	105875.500000	61228939.250000	58624.500000	60661.125000	0.000048	620595.531733	0.173141	0.160054	0.158708	107943.155889	108422.604240	105889.631668	1.863819	105891.495486	0.976638	17668.580162	17667.079317	4.994804	3.724003	2.348647	0.501704	0.434742	1145670.695113	722549.519809	0.088797	0.076946	3.253775	0.029959	1001007.645952	0.005302	184059975.233972	30708813.457158	0.166841	4887455.586527	29294031.678179	29698948.029727	68170361.197768	11373634.613762	186604141.720052	69112645.081501 
	101.355657	229.800000	229.711314	1.000001	1278.000000	3005.000000	610885.875000	105699.125000	61238988.625000	58638.375000	60676.750000	0.000048	619962.787029	0.173026	0.159939	0.158596	108053.324534	108537.220102	106003.961613	1.863819	106005.825432	0.976660	17674.884523	17673.383509	4.994804	3.723054	2.347699	0.502021	0.435060	1145378.836639	722257.661334	0.088853	0.077002	3.253849	0.029928	1001030.231137	0.005297	184258702.873187	30719771.365638	0.166721	4889199.590446	29325660.139234	29730432.476455	68243964.027106	11377693.098385	186801964.489848	69185912.774018 
	101.439637	229.987500	229.879275	1.000001	1278.000000	3005.000000	610881.250000	105539.000000	61250176.500000	58646.750000	60683.500000	0.000048	619930.949480	0.172765	0.159680	0.158343	108058.873786	108547.521393	106013.944432	1.863819	106015.808250	0.976660	17647.862419	17646.361216	4.994804	3.721997	2.346642	0.502375	0.435414	1145053.822235	721932.646931	0.088916	0.077064	3.253846	0.029928	1001029.494225	0.005297	184276054.950099	30672801.374571	0.166450	4881724.090112	29328421.805860	29731928.220591	68250390.722259	11360296.805397	186811362.534873	69189393.531434 
	101.539217	230.187500	230.078435	1.000001	1278.000000	3005.000000	610676.375000	105522.875000	61260473.125000	58654.250000	60693.750000	0.000048	619726.320347	0.172797	0.159711	0.158374	108094.554041	108583.420948	106049.550733	1.863819	106051.414551	0.976665	17657.280532	17655.779155	4.994804	3.721025	2.345669	0.502701	0.435740	1144754.614305	721633.439001	0.088974	0.077122	3.253863	0.029918	1001034.635280	0.005295	184337945.613041	30689171.581824	0.166483	4884329.487452	29338272.002995	29742072.534773	68273313.190015	11366359.845120	186875101.191183	69213000.441179 
	101.639578	230.275000	230.279156	1.000001	1278.000000	3005.000000	610349.125000	105527.875000	61272551.125000	58664.875000	60704.000000	0.000048	619404.703558	0.172898	0.159811	0.158471	108150.680550	108638.982385	106104.767994	1.863819	106106.631813	0.976673	17677.594789	17676.093208	4.994804	3.719884	2.344528	0.503083	0.436122	1144403.537951	721282.362647	0.089041	0.077190	3.253892	0.029902	1001043.620217	0.005292	184433923.932226	30724481.348667	0.166588	4889949.206933	29353547.414822	29758063.597630	68308860.715639	11379437.536543	186975576.081965	69250213.363691 
	101.722778	230.450000	230.445556	1.000001	1278.000000	3005.000000	610939.625000	105774.375000	61282494.375000	58675.625000	60716.000000	0.000048	620028.583052	0.173134	0.160047	0.158701	108041.858160	108523.585389	105989.087504	1.863819	105990.951323	0.976646	17684.512815	17683.011066	4.994804	3.718944	2.343589	0.503397	0.436436	1144114.429174	720993.253870	0.089097	0.077245	3.253801	0.029931	1001015.520385	0.005298	184232848.784402	30736505.929076	0.166835	4891862.976828	29321545.336464	29726811.875853	68234388.438667	11383891.084843	186779215.567322	69177487.247156 
	101.805718	230.675000	230.611436	1.000001	1278.000000	3005.000000	610807.500000	105660.000000	61294424.500000	58690.000000	60728.500000	0.000048	619878.889507	0.172984	0.159898	0.158555	108067.949013	108552.907007	106018.068799	1.863819	106019.932618	0.976649	17672.874199	17671.372248	4.994804	3.717816	2.342461	0.503775	0.436813	1143767.449952	720646.274647	0.089164	0.077312	3.253812	0.029925	1001018.772639	0.005296	184283223.901299	30716275.404445	0.166680	4888643.191382	29329562.778976	29734190.506192	68253045.889370	11376398.297943	186825576.905782	69194658.113252 
	101.887879	230.887500	230.775757	1.000001	1278.000000	3005.000000	610101.125000	105667.625000	61305170.125000	58700.125000	60738.375000	0.000048	619184.164606	0.173197	0.160110	0.158762	108189.201299	108673.018154	106137.873245	1.863819	106139.737063	0.976672	17716.244807	17714.742675	4.994804	3.716800	2.341445	0.504115	0.437153	1143454.827357	720333.652053	0.089224	0.077372	3.253888	0.029889	1001042.332061	0.005290	184491467.284425	30791661.625551	0.166900	4900641.271608	29362705.716512	29768855.736616	68330173.068305	11404319.120575	187043385.144791	69275327.831404 
	101.972118	231.050000	230.944236	1.000001	1278.000000	3005.000000	610182.750000	105828.750000	61315212.000000	58709.875000	60746.125000	0.000048	619292.106137	0.173438	0.160349	0.158996	108170.344110	108649.457360	106114.025692	1.863819	106115.889510	0.976665	17738.895778	17737.393476	4.994804	3.715850	2.340495	0.504432	0.437471	1143162.598636	720041.423332	0.089280	0.077428	3.253862	0.029894	1001034.442144	0.005291	184450015.607506	30831033.115169	0.167151	4906907.433833	29356108.482457	29763380.953749	68314820.595372	11418901.153766	187008986.042269	69262587.423063 
	102.055579	231.200000	231.111157	1.000001	1278.000000	3005.000000	610608.875000	105784.375000	61325088.625000	58716.250000	60761.500000	0.000048	619704.390999	0.173244	0.160157	0.158808	108098.379160	108579.377226	106043.663382	1.863819	106045.527201	0.976647	17705.905046	17704.402577	4.994804	3.714916	2.339560	0.504745	0.437783	1142875.103105	719753.927800	0.089335	0.077484	3.253804	0.029915	1001016.341626	0.005295	184327712.254974	30773688.527970	0.166951	4897780.766551	29336643.314764	29742678.047125	68269523.057398	11397662.417767	186878905.740506	69214409.533521 
	102.138778	231.375000	231.277556	1.000001	1278.000000	3005.000000	610131.500000	105753.750000	61335324.000000	58729.375000	60763.750000	0.000048	619228.796917	0.173329	0.160242	0.158891	108181.403318	108662.688951	106126.682539	1.863819	106128.546358	0.976662	17729.145946	17727.643303	4.994804	3.713947	2.338591	0.505069	0.438107	1142577.085521	719455.910217	0.089393	0.077541	3.253854	0.029891	1001031.933372	0.005290	184472015.665513	30814085.421873	0.167039	4904210.126808	29359609.897663	29766389.944212	68322968.765005	11412624.230323	187027892.101911	69269589.667374 
	102.222498	231.575000	231.444996	1.000001	1278.000000	3005.000000	609817.875000	105584.375000	61346130.375000	58742.125000	60777.125000	0.000048	618890.863492	0.173141	0.160054	0.158708	108240.473688	108726.407965	106190.092507	1.863819	106191.956326	0.976673	17718.917746	17717.414920	4.994804	3.712924	2.337568	0.505410	0.438449	1142262.354797	719141.179493	0.089453	0.077602	3.253890	0.029875	1001043.038290	0.005288	184582234.499649	30796306.506736	0.166843	4901380.526822	29377151.756042	29783226.426400	68363790.555425	11406039.446939	187133678.923224	69308769.971564 
	102.306219	231.775000	231.612438	1.000001	1278.000000	3005.000000	609599.375000	105381.375000	61357135.625000	58754.000000	60787.250000	0.000048	618640.955803	0.172870	0.159784	0.158445	108284.198770	108775.912830	106239.282473	1.863819	106241.146291	0.976681	17697.219937	17695.716925	4.994804	3.711882	2.336526	0.505758	0.438797	1141941.739334	718820.564030	0.089515	0.077663	3.253916	0.029864	1001050.952252	0.005286	184667736.208829	30758591.177815	0.166562	4895377.950549	29390759.764921	29795662.181566	68395457.855122	11392070.806598	187211815.139263	69337709.310838 
	102.388639	231.975000	231.777277	1.000001	1278.000000	3005.000000	609948.875000	105737.625000	61367429.875000	58758.500000	60801.875000	0.000048	619046.101235	0.173355	0.160267	0.158915	108213.330303	108694.857545	106157.932481	1.863819	106159.796300	0.976661	17737.296826	17735.793639	4.994804	3.710907	2.335551	0.506084	0.439123	1141641.752771	718520.577467	0.089572	0.077721	3.253849	0.029882	1001030.350133	0.005289	184526334.130805	30828252.287226	0.167067	4906464.851671	29368254.943067	29775288.340194	68343086.715113	11417871.217491	187083802.417094	69290297.191516 
	102.471838	232.162500	231.943677	1.000001	1278.000000	3005.000000	609899.500000	105733.500000	61378318.000000	58768.250000	60808.625000	0.000048	618996.747263	0.173362	0.160274	0.158923	108221.958390	108703.543961	106166.307030	1.863819	106168.170849	0.976660	17739.541753	17738.038381	4.994804	3.709875	2.334519	0.506428	0.439467	1141324.370916	718203.195612	0.089633	0.077782	3.253846	0.029880	1001029.321168	0.005288	184540890.723424	30832154.085420	0.167075	4907085.841648	29370571.694902	29777675.751185	68348478.045712	11419316.327933	187098802.974636	69295852.953569 
	102.555039	232.337500	232.110078	1.000001	1278.000000	3005.000000	609513.125000	105586.875000	61389542.875000	58787.000000	60823.000000	0.000048	618591.010054	0.173232	0.160144	0.158796	108292.941761	108778.405595	106240.846979	1.863819	106242.710798	0.976673	17737.552811	17736.049249	4.994804	3.708811	2.333456	0.506783	0.439822	1140997.077089	717875.901784	0.089696	0.077845	3.253889	0.029860	1001042.753703	0.005285	184670455.624290	30828696.586814	0.166939	4906535.564090	29391192.572991	29797924.291875	68396465.046033	11418035.772894	187226028.408778	69342973.484733 
	102.639279	232.537500	232.278559	1.000001	1278.000000	3005.000000	609247.250000	105582.000000	61400689.000000	58794.125000	60836.750000	0.000048	618328.206017	0.173299	0.160211	0.158861	108338.968809	108824.231774	106286.353558	1.863819	106288.217377	0.976680	17752.624544	17751.120792	4.994804	3.707754	2.332399	0.507136	0.440175	1140671.983021	717550.807717	0.089759	0.077907	3.253912	0.029847	1001049.811789	0.005283	184749554.892649	30854893.854606	0.167009	4910704.985452	29403781.602573	29811028.093408	68425761.071351	11427738.464669	187308362.087256	69373467.439725 
	102.721179	232.675000	232.442357	1.000001	1278.000000	3005.000000	609696.250000	105690.500000	61411194.750000	58803.000000	60841.625000	0.000048	618789.139412	0.173349	0.160261	0.158910	108258.267573	108740.871612	106202.692001	1.863819	106204.555819	0.976659	17744.337080	17742.833150	4.994804	3.706758	2.331403	0.507468	0.440507	1140365.478468	717244.303164	0.089817	0.077966	3.253844	0.029869	1001028.647864	0.005287	184604134.864902	30840488.323367	0.167063	4908412.275764	29380637.304666	29787822.335599	68371901.801816	11422403.082728	187162555.895250	69319465.146389 
	102.805419	232.837500	232.610838	1.000001	1278.000000	3005.000000	609531.375000	105477.625000	61422572.625000	58813.000000	60849.000000	0.000048	618590.354342	0.173047	0.159960	0.158617	108293.056552	108781.809780	106243.303582	1.863819	106245.167400	0.976665	17717.758163	17716.254039	4.994804	3.705679	2.330323	0.507828	0.440867	1140033.433318	716912.258014	0.089881	0.078030	3.253863	0.029861	1001034.573844	0.005285	184674725.676559	30794288.669805	0.166749	4901059.378355	29391872.172379	29797693.414551	68398046.546874	11405292.099928	187224577.762621	69342436.208378 
	102.889399	233.050000	232.778799	1.000001	1278.000000	3005.000000	608897.000000	105282.000000	61433663.750000	58829.000000	60865.250000	0.000048	617931.918688	0.172906	0.159820	0.158480	108408.447921	108902.239821	106363.415093	1.863819	106365.278912	0.976688	17722.142363	17720.638050	4.994804	3.704626	2.329271	0.508179	0.441218	1139709.659958	716588.484654	0.089943	0.078092	3.253939	0.029829	1001058.024970	0.005280	184883502.799959	30801908.931778	0.166602	4902272.179755	29425100.057250	29830668.546038	68475371.407392	11408114.419177	187431766.788408	69419172.884595 
	102.972079	233.200000	232.944158	1.000001	1278.000000	3005.000000	608507.000000	105330.500000	61444818.500000	58839.500000	60867.750000	0.000048	617555.894862	0.173097	0.160010	0.158665	108474.456779	108966.297897	106427.152641	1.863819	106429.016460	0.976698	17753.823067	17752.318565	4.994804	3.703567	2.328212	0.508532	0.441571	1139383.933045	716262.757741	0.090006	0.078154	3.253975	0.029810	1001069.056532	0.005276	184994291.031143	30856975.815969	0.166800	4911036.339632	29442732.537912	29849502.126973	68516404.085608	11428509.561470	187550101.761162	69463000.652282 
	103.056319	233.337500	233.112638	1.000001	1278.000000	3005.000000	608769.375000	105239.875000	61455275.125000	58849.000000	60882.875000	0.000048	617798.982864	0.172873	0.159787	0.158448	108431.774871	108926.665576	106387.219697	1.863819	106389.083515	0.976687	17722.546225	17721.041545	4.994804	3.702575	2.327219	0.508863	0.441901	1139078.504229	715957.328925	0.090064	0.078213	3.253938	0.029823	1001057.538248	0.005278	184924879.821775	30802610.283919	0.166568	4902383.803327	29431685.409586	29837182.725652	68490696.230287	11408374.179229	187472696.618470	69434332.080915 
	103.138219	233.525000	233.276438	1.000001	1278.000000	3005.000000	608623.375000	105281.125000	61465892.125000	58858.750000	60894.875000	0.000048	617662.147033	0.172982	0.159896	0.158554	108455.796664	108949.266740	106409.515470	1.863819	106411.379289	0.976689	17738.368725	17736.863863	4.994804	3.701566	2.326211	0.509198	0.442237	1138768.304150	715647.128846	0.090124	0.078272	3.253944	0.029816	1001059.622095	0.005277	184963634.204532	30830112.544772	0.166682	4906760.920620	29437853.356282	29843986.210929	68505049.705382	11418560.201767	187515444.211060	69450164.522615 
	103.217259	233.662500	233.434519	1.000001	1278.000000	3005.000000	607941.375000	105041.375000	61476399.875000	58870.125000	60903.500000	0.000048	616949.273359	0.172782	0.159696	0.158359	108581.115366	109080.911245	106540.857575	1.863819	106542.721394	0.976714	17738.011585	17736.506544	4.994804	3.700568	2.325213	0.509531	0.442569	1138461.209844	715340.034540	0.090182	0.078331	3.254029	0.029782	1001085.615022	0.005271	185191932.279269	30829491.454799	0.166473	4906662.071159	29474188.094592	29879810.851408	68589604.547877	11418330.168444	187740537.244067	69533532.312617 
	103.297860	233.837500	233.595719	1.000001	1278.000000	3005.000000	608289.000000	105359.250000	61487442.750000	58880.125000	60915.750000	0.000048	617345.996246	0.173206	0.160119	0.158771	108511.338266	109002.035608	106461.663972	1.863819	106463.527790	0.976695	17771.841359	17770.336130	4.994804	3.699519	2.324163	0.509880	0.442919	1138138.383746	715017.208441	0.090244	0.078393	3.253963	0.029799	1001065.355268	0.005274	185054278.423047	30888293.843056	0.166915	4916020.754502	29452279.820293	29859739.561348	68538621.638165	11440108.830762	187614425.509366	69486824.262728 
	103.380019	234.000000	233.760039	1.000001	1278.000000	3005.000000	608188.875000	105092.125000	61498839.625000	58890.750000	60920.500000	0.000048	617201.800395	0.172795	0.159710	0.158372	108536.689593	109035.273996	106494.574024	1.863819	106496.437842	0.976699	17731.910295	17730.404871	4.994804	3.698436	2.323080	0.510241	0.443279	1137805.109394	714683.934089	0.090308	0.078456	3.253977	0.029794	1001069.550460	0.005273	185111482.482224	30818885.562859	0.166488	4904974.092368	29461384.121864	29866903.509116	68559808.326750	11414402.060318	187659437.956377	69503495.539399 
	103.462960	234.125000	233.925919	1.000001	1278.000000	3005.000000	607806.750000	105077.500000	61510411.500000	58902.750000	60933.500000	0.000048	616822.767375	0.172880	0.159794	0.158454	108603.384584	109101.927002	106560.893468	1.863819	106562.757287	0.976710	17752.309086	17750.803465	4.994804	3.697335	2.321980	0.510607	0.443645	1137466.614149	714345.438845	0.090373	0.078521	3.254014	0.029775	1001081.007127	0.005270	185226758.551012	30854342.278733	0.166576	4910617.199495	29479730.863499	29885928.010759	68602503.167042	11427534.177309	187778972.520270	69547767.600100 
	103.547980	234.312500	234.095959	1.000001	1278.000000	3005.000000	607794.875000	105374.875000	61521499.375000	58915.750000	60943.625000	0.000048	616861.795184	0.173372	0.160284	0.158932	108596.513431	109086.098813	106544.745495	1.863819	106546.609314	0.976704	17804.228973	17802.723162	4.994804	3.696281	2.320925	0.510957	0.443996	1137142.178812	714021.003507	0.090435	0.078583	3.253993	0.029775	1001074.538938	0.005270	185198690.239097	30944588.791818	0.167089	4924980.366771	29475263.656452	29883885.276691	68592107.495962	11460958.811784	187766137.633418	69543013.938303 
	103.630140	234.450000	234.260279	1.000001	1278.000000	3005.000000	608040.125000	105198.375000	61532512.375000	58922.250000	60952.875000	0.000048	617073.327663	0.173012	0.159926	0.158583	108559.286591	109054.495282	106512.824170	1.863819	106514.687989	0.976694	17759.111167	17757.605168	4.994804	3.695233	2.319878	0.511306	0.444344	1136819.839498	713698.664194	0.090497	0.078645	3.253961	0.029787	1001064.632668	0.005272	185143204.780032	30866164.959068	0.166715	4912498.836020	29466432.878367	29873120.215157	68571557.325938	11431912.947803	187698498.703377	69517962.482732 
	103.713080	234.662500	234.426160	1.000001	1278.000000	3005.000000	607915.375000	105354.875000	61544014.875000	58937.375000	60965.125000	0.000048	616977.108852	0.173305	0.160217	0.158867	108576.216628	109066.560981	106524.557771	1.863819	106526.421589	0.976694	17793.537273	17792.031077	4.994804	3.694138	2.318783	0.511670	0.444708	1136483.072032	713361.896727	0.090561	0.078709	3.253959	0.029781	1001064.154393	0.005271	185163600.055237	30926003.872092	0.167020	4922022.487273	29469678.884660	29877889.465794	68579111.131569	11454075.508182	187728464.812644	69529061.041720 
	103.792120	234.725000	234.584240	1.000001	1278.000000	3005.000000	607339.125000	105308.875000	61555318.875000	58949.375000	60981.000000	0.000049	616401.469750	0.173394	0.160306	0.158953	108677.612746	109168.592006	106626.262250	1.863819	106628.126069	0.976712	17820.309103	17818.802713	4.994804	3.693062	2.317707	0.512027	0.445066	1136152.015608	713030.840304	0.090624	0.078773	3.254022	0.029752	1001083.414439	0.005266	185340382.184041	30972538.172782	0.167112	4929428.645384	29497814.612022	29906860.979634	68644585.994089	11471310.434364	187910498.346928	69596480.869233 
	103.871420	234.900000	234.742840	1.000001	1278.000000	3005.000000	607858.250000	105104.000000	61565896.750000	58955.250000	60987.375000	0.000049	616878.029200	0.172909	0.159823	0.158482	108593.655560	109091.467238	106548.831751	1.863819	106550.695570	0.976693	17753.781701	17752.275131	4.994804	3.692055	2.316699	0.512362	0.445400	1135842.134588	712720.959283	0.090683	0.078832	3.253957	0.029778	1001063.667733	0.005270	185205792.945346	30856900.319340	0.166609	4911024.323980	29476394.086365	29882703.496261	68594738.127906	11428481.599756	187758712.282099	69540263.808185 
	103.952280	235.050000	234.904560	1.000001	1278.000000	3005.000000	607702.750000	105095.000000	61576494.250000	58964.750000	60996.750000	0.000049	616723.269694	0.172938	0.159852	0.158511	108620.905870	109118.791219	106575.849279	1.863819	106577.713098	0.976696	17761.568048	17760.061296	4.994804	3.691045	2.315690	0.512697	0.445735	1135531.590975	712410.415671	0.090743	0.078891	3.253968	0.029770	1001066.770993	0.005269	185252754.653514	30870434.185960	0.166640	4913178.304045	29483868.268435	29890430.059097	68612131.353153	11433494.142948	187807259.746647	69558244.350610 
	104.035221	235.225000	235.070443	1.000001	1278.000000	3005.000000	607116.375000	105042.875000	61588861.375000	58982.125000	61012.500000	0.000049	616136.590685	0.173019	0.159933	0.158590	108724.333595	109223.043747	106679.743984	1.863819	106681.607802	0.976715	17787.840918	17786.333954	4.994804	3.689867	2.314512	0.513088	0.446127	1135169.080161	712047.904857	0.090812	0.078960	3.254031	0.029741	1001086.211288	0.005264	185433343.818552	30916101.165298	0.166724	4920446.423785	29512609.903952	29919975.540635	68679016.229093	11450407.838999	187992899.629194	69626999.862664
