Repository: greenteawarrior/MatSci

# matsci
Some useful jupyter notebooks (code and visualizations) from MatSci projects at Olin College. We analyzed firefighter jackets and various gluten-free breads.

File: FirefighterJacket/data/DMA/Nomex 1 Temperature Scan.txt (part 16 of 19)
1) DMA8000 Temperature Scan 
	Time     	Sample     	Program     	Frequency     	Raw Dynamic	Raw Static	In-Phase     	Out-Of-Phase	Zero Displacement	Min Displacement	Max Displacement	Spring     	C*     	Measured     	Corrected     	Corrected     	Stiffness*	Total     	Stiffness     	Inertia     	Sample     	Ratio of     	Total     	Sample     	Total Applied	Static Force	Static     	Static     	Static     	Static Stress	Static     	Static Strain	Static     	Dynamic Force	Displacement	Dynamic     	Dynamic     	Storage     	Loss Modulus	Tan Delta     	Loss Viscosity	Storage     	Complex     	Shear Storage	Shear Loss	Complex     	Shear Complex 
	          	Temperature	Temperature	          	Force     	Force     	Angle     	Angle     	               	               	               	Stiffness     	          	Tan Delta     	Total Tan Delta	Total Delta	          	Stiffness'	Less Spring	          	Stiffness'	Sample to Total	Stiffness''	Stiffness''	Static Force	          	Force Corrected	Displacement	Displacement Co	          	Stress Correcte	          	Strain Correcte	          	Amplitude     	Stress     	Strain     	Modulus     	          	          	               	Viscosity     	Viscosity     	Modulus     	Modulus     	Modulus     	Modulus      
	104.118420	235.375000	235.236840	1.000001	1278.000000	3005.000000	607252.250000	105221.750000	61600305.250000	58990.500000	61019.500000	0.000049	616300.991240	0.173275	0.160187	0.158838	108695.330979	109188.824609	106645.193546	1.863819	106647.057364	0.976705	17810.520684	17809.013523	4.994804	3.688776	2.313421	0.513450	0.446489	1134833.525471	711712.350167	0.090876	0.079025	3.253996	0.029748	1001075.622103	0.005265	185373288.450013	30955522.660043	0.166990	4926720.544568	29503051.802761	29911580.382867	68656773.500005	11465008.392609	187940151.255468	69607463.427951 
	104.202140	235.537500	235.404281	1.000001	1278.000000	3005.000000	607558.500000	105140.500000	61611296.500000	58999.375000	61032.000000	0.000049	616588.887073	0.173054	0.159967	0.158623	108644.579281	109140.913345	106596.963913	1.863819	106598.827732	0.976692	17778.077178	17776.569829	4.994804	3.687728	2.312373	0.513798	0.446836	1134511.146012	711389.970707	0.090938	0.079086	3.253953	0.029763	1001062.151042	0.005268	185289455.986908	30899129.221876	0.166761	4917745.257236	29489709.462436	29896942.696435	68625724.439596	11444121.934028	187848179.886297	69573399.957888 
	104.285600	235.775000	235.571201	1.000001	1278.000000	3005.000000	606974.375000	105036.125000	61623892.125000	59016.750000	61043.375000	0.000049	615995.519027	0.173049	0.159962	0.158618	108749.233000	109247.966077	106703.651600	1.863819	106705.515418	0.976711	17795.227740	17793.720175	4.994804	3.686527	2.311172	0.514196	0.447235	1134141.592956	711020.417652	0.091008	0.079157	3.254017	0.029734	1001082.135885	0.005263	185474899.896146	30928939.851837	0.166755	4922489.762592	29519223.753877	29926835.390570	68694407.368943	11455162.908088	188036001.371663	69642963.470986 
	104.367501	235.900000	235.735001	1.000001	1278.000000	3005.000000	607217.375000	104976.875000	61635616.875000	59024.250000	61052.750000	0.000049	616224.865440	0.172882	0.159796	0.158456	108708.758738	109209.583607	106664.929125	1.863819	106666.792944	0.976700	17770.372203	17768.864436	4.994804	3.685409	2.310053	0.514567	0.447606	1133797.479408	710676.304104	0.091074	0.079222	3.253980	0.029746	1001070.555777	0.005265	185407592.718820	30885735.752821	0.166583	4915613.622119	29508511.492386	29915138.438226	68669478.784748	11439161.389934	187962507.194337	69615743.405310 
	104.452260	236.062500	235.904521	1.000001	1278.000000	3005.000000	607285.000000	105075.750000	61647426.500000	59030.250000	61068.250000	0.000049	616308.351771	0.173025	0.159939	0.158596	108694.032838	109191.967235	106646.970095	1.863819	106648.833913	0.976693	17783.364024	17781.856054	4.994804	3.684282	2.308926	0.514940	0.447979	1133450.765800	710329.590496	0.091140	0.079288	3.253957	0.029749	1001063.486541	0.005265	185376376.437090	30908317.706591	0.166733	4919207.648839	29503543.270779	29910828.631503	68657917.198922	11447525.076515	187935427.858606	69605714.021706 
	104.534421	236.250000	236.068841	1.000001	1278.000000	3005.000000	606978.125000	104977.125000	61659317.875000	59050.875000	61079.250000	0.000049	615989.156562	0.172950	0.159864	0.158523	108750.356255	109250.872032	106705.529665	1.863819	106707.393483	0.976702	17784.813014	17783.304839	4.994804	3.683147	2.307791	0.515317	0.448355	1133101.541485	709980.366181	0.091206	0.079355	3.253988	0.029734	1001073.127664	0.005263	185478164.338198	30910835.976639	0.166655	4919608.443648	29519743.305555	29926874.077736	68695616.421555	11448457.769126	188036244.450484	69643053.500179 
	104.617621	236.375000	236.235242	1.000001	1278.000000	3005.000000	607045.250000	104992.750000	61671167.000000	59061.000000	61089.500000	0.000049	616057.962452	0.172957	0.159871	0.158529	108738.210215	109238.340118	106692.653555	1.863819	106694.517373	0.976696	17783.469694	17781.961316	4.994804	3.682015	2.306660	0.515691	0.448730	1132753.447448	709632.272144	0.091273	0.079421	3.253969	0.029737	1001067.158846	0.005263	185455783.159037	30908500.672051	0.166662	4919236.768673	29516181.233081	29923299.366386	68687327.095940	11447592.841500	188013783.858860	69634734.762541 
	104.702381	236.500000	236.404762	1.000001	1278.000000	3005.000000	607244.000000	105204.500000	61682546.500000	59068.875000	61099.875000	0.000049	616289.917455	0.173249	0.160162	0.158813	108697.284068	109191.287096	106645.269794	1.863819	106647.133613	0.976683	17808.042390	17806.533815	4.994804	3.680928	2.305573	0.516051	0.449090	1132419.045759	709297.870454	0.091337	0.079485	3.253925	0.029747	1001053.761905	0.005265	185373420.985185	30951212.446273	0.166967	4926034.553284	29503072.896372	29911488.206855	68656822.587105	11463412.017138	187939572.096046	69607248.924461 
	104.784802	236.737500	236.569604	1.000001	1278.000000	3005.000000	606920.750000	105049.000000	61694648.750000	59082.625000	61113.250000	0.000049	615944.875116	0.173085	0.159998	0.158654	108758.174525	109256.451152	106710.081908	1.863819	106711.945727	0.976694	17800.682505	17799.173722	4.994804	3.679772	2.304416	0.516434	0.449473	1132063.293301	708942.117997	0.091404	0.079553	3.253961	0.029731	1001064.713890	0.005262	185486077.021094	30938419.175253	0.166796	4923998.442576	29521002.647153	29928838.232643	68698547.044850	11458673.768612	188048585.609514	69647624.299820 
	104.867221	236.850000	236.734442	1.000001	1278.000000	3005.000000	606850.375000	104993.125000	61706559.625000	59093.375000	61124.625000	0.000049	615866.003230	0.173013	0.159927	0.158584	108772.102818	109271.974719	106725.258900	1.863819	106727.122718	0.976694	17795.271953	17793.762965	4.994804	3.678633	2.303278	0.516811	0.449850	1131713.053817	708591.878513	0.091471	0.079619	3.253961	0.029727	1001064.856607	0.005261	185512457.578069	30929014.228607	0.166722	4922501.600013	29525201.239871	29932733.424414	68708317.621507	11455190.455040	188073059.840606	69656688.829854 
	104.952241	237.025000	236.904482	1.000001	1278.000000	3005.000000	606982.500000	105176.000000	61718323.250000	59105.000000	61137.875000	0.000049	616027.390854	0.173277	0.160189	0.158840	108743.606567	109238.131321	106691.073016	1.863819	106692.936835	0.976684	17818.889070	17817.379878	4.994804	3.677509	2.302153	0.517183	0.450222	1131367.034502	708245.859197	0.091537	0.079685	3.253927	0.029734	1001054.242728	0.005263	185453035.876097	30970065.009458	0.166997	4929035.029528	29515743.989767	29924480.439797	68686309.583739	11470394.447948	188021204.767842	69637483.247349 
	105.034141	237.200000	237.068282	1.000001	1278.000000	3005.000000	606828.875000	104887.125000	61730495.875000	59116.500000	61152.000000	0.000049	615826.755285	0.172845	0.159759	0.158420	108779.035095	109282.074483	106734.661582	1.863819	106736.525401	0.976690	17778.251862	17776.742460	4.994804	3.676344	2.300989	0.517568	0.450607	1131008.869846	707887.694542	0.091605	0.079753	3.253947	0.029726	1001060.526433	0.005261	185528801.265483	30899429.288288	0.166548	4917793.014251	29527802.416451	29934525.278948	68714370.839068	11444233.069736	188084318.403606	69660858.668002 
	105.117341	237.387500	237.234682	1.000001	1278.000000	3005.000000	606521.500000	105146.250000	61742945.250000	59133.250000	61158.125000	0.000049	615568.082223	0.173359	0.160271	0.158920	108824.746052	109319.572382	106771.796610	1.863819	106773.660428	0.976695	17841.583314	17840.073698	4.994804	3.675153	2.299798	0.517962	0.451000	1130642.441220	707521.265916	0.091675	0.079823	3.253963	0.029711	1001065.319287	0.005259	185593349.152732	31009511.273116	0.167083	4935313.092402	29538075.523635	29947541.150485	68738277.463975	11485004.175228	188166099.601191	69691148.000441 
	105.202101	237.550000	237.404203	1.000001	1278.000000	3005.000000	607061.000000	105343.250000	61754414.000000	59133.500000	61172.125000	0.000049	616133.311907	0.173530	0.160441	0.159085	108724.912176	109214.489212	106666.378960	1.863819	106668.242778	0.976669	17843.017960	17841.508146	4.994804	3.674056	2.298700	0.518325	0.451363	1130304.767510	707183.592206	0.091739	0.079887	3.253878	0.029738	1001039.197419	0.005263	185410112.812560	31012004.622236	0.167262	4935709.920925	29508912.577444	29918842.790569	68670412.152800	11485927.637865	187985782.344984	69624363.831476 
	105.284261	237.712500	237.568522	1.000001	1278.000000	3005.000000	606785.375000	105114.625000	61766951.625000	59154.125000	61184.625000	0.000049	615822.682030	0.173232	0.160144	0.158796	108779.754595	109275.877648	106727.401533	1.863819	106729.265352	0.976679	17820.182157	17818.672126	4.994804	3.672855	2.297500	0.518721	0.451760	1129935.504054	706814.328749	0.091809	0.079957	3.253910	0.029724	1001049.199364	0.005261	185516181.891032	30972311.186534	0.166952	4929392.519430	29525793.982219	29934452.072671	68709696.996678	11471226.365383	188083858.434640	69660688.309126 
	105.367202	237.900000	237.734403	1.000001	1278.000000	3005.000000	606508.000000	104935.250000	61779197.500000	59164.375000	61195.500000	0.000049	615518.773683	0.173015	0.159929	0.158586	108833.463884	109334.647921	106785.814245	1.863819	106787.678063	0.976688	17805.911059	17804.400816	4.994804	3.671683	2.296327	0.519108	0.452147	1129574.713338	706453.538033	0.091878	0.080026	3.253941	0.029710	1001058.695762	0.005258	185617714.522834	30947504.879950	0.166727	4925444.476244	29541953.389655	29949741.457400	68747301.675124	11462038.844426	188179924.548223	69696268.351194 
	105.451702	238.112500	237.903403	1.000001	1278.000000	3005.000000	607024.250000	105085.000000	61791139.750000	59176.375000	61204.750000	0.000049	616052.998786	0.173115	0.160028	0.158683	108739.086341	109236.409647	106687.227074	1.863819	106689.090892	0.976664	17800.661684	17799.151234	4.994804	3.670539	2.295183	0.519486	0.452525	1129222.753787	706101.578482	0.091944	0.080093	3.253861	0.029736	1001033.934661	0.005263	185446350.881907	30938380.087347	0.166832	4923992.221547	29514680.040740	29922600.777758	68683833.659965	11458659.291610	188009394.493585	69633109.071698 
	105.533862	238.262500	238.067724	1.000001	1278.000000	3005.000000	606672.875000	105117.125000	61803587.875000	59189.000000	61221.250000	0.000049	615712.260093	0.173268	0.160181	0.158831	108799.263174	109295.165712	106745.619249	1.863819	106747.483068	0.976673	17827.404672	17825.894006	4.994804	3.669346	2.293990	0.519880	0.452919	1128855.764961	705734.589657	0.092014	0.080163	3.253892	0.029719	1001043.380249	0.005260	185547847.818585	30984864.216780	0.166991	4931390.394661	29530833.767125	29939752.073224	68721425.117994	11475875.635845	188117159.346618	69673021.980229 
	105.617582	238.450000	238.235163	1.000001	1278.000000	3005.000000	606383.375000	105142.625000	61816255.875000	59199.125000	61230.875000	0.000049	615431.368284	0.173393	0.160305	0.158952	108848.920737	109343.677289	106793.760288	1.863819	106795.624107	0.976680	17849.307113	17847.796229	4.994804	3.668131	2.292776	0.520281	0.453319	1128482.167812	705360.992508	0.092085	0.080234	3.253915	0.029704	1001050.514243	0.005257	185631526.289049	31022934.530542	0.167121	4937449.468482	29544151.598779	29953886.241112	68752417.144092	11489975.752053	188205967.012973	69705913.708508 
	105.702342	238.612500	238.404684	1.000001	1278.000000	3005.000000	605788.875000	105062.625000	61829052.375000	59219.750000	61244.375000	0.000049	614831.941465	0.173431	0.160343	0.158989	108955.042358	109451.449382	106901.157856	1.863819	106903.021674	0.976700	17871.449641	17869.938534	4.994804	3.666904	2.291549	0.520685	0.453724	1128104.651783	704983.476479	0.092157	0.080305	3.253980	0.029675	1001070.541639	0.005252	185818204.110277	31061422.155936	0.167160	4943574.959459	29573862.273258	29984200.225075	68821557.077880	11504230.428124	188396435.542496	69776457.608332 
	105.784502	238.775000	238.569004	1.000001	1278.000000	3005.000000	605595.250000	104949.500000	61841475.250000	59232.000000	61256.125000	0.000049	614621.838510	0.173300	0.160212	0.158862	108992.287661	109491.875051	106941.219716	1.863819	106943.083535	0.976705	17863.572461	17862.061139	4.994804	3.665712	2.290357	0.521078	0.454117	1127738.033906	704616.858602	0.092226	0.080375	3.253997	0.029665	1001075.953323	0.005250	185887839.400284	31047729.713839	0.167024	4941395.741342	29584945.065097	29994772.317478	68847347.926031	11499159.153274	188462862.010767	69801060.003988 
	105.869002	238.937500	238.738004	1.000001	1278.000000	3005.000000	605363.125000	104705.375000	61853851.875000	59247.750000	61271.375000	0.000049	614351.469978	0.172963	0.159877	0.158535	109040.253827	109546.946285	106995.928281	1.863819	106997.792100	0.976713	17835.269107	17833.757570	4.994804	3.664525	2.289169	0.521470	0.454508	1127372.659019	704251.483715	0.092296	0.080444	3.254025	0.029653	1001084.562965	0.005248	185982933.506350	30998532.616237	0.166674	4933565.786276	29600079.750147	30008412.030338	68882567.965315	11480938.006014	188548562.922096	69832801.082258 
	105.950902	239.087500	238.901804	1.000001	1278.000000	3005.000000	605499.625000	105073.625000	61866065.375000	59257.125000	61278.125000	0.000049	614548.828447	0.173532	0.160443	0.159087	109005.236239	109500.932070	106949.555967	1.863819	106951.419785	0.976700	17890.901808	17889.390059	4.994804	3.663352	2.287997	0.521856	0.454895	1127011.980422	703890.805118	0.092364	0.080512	3.253982	0.029660	1001071.181706	0.005250	185902329.422201	31095232.681760	0.167267	4948956.067510	29587251.221883	29998293.301869	68852714.600815	11516752.845096	188484985.025686	69809253.713217 
	106.035922	239.200000	239.071845	1.000001	1278.000000	3005.000000	605284.625000	104870.875000	61879628.375000	59266.875000	61291.875000	0.000049	614302.350382	0.173259	0.160171	0.158822	109048.972682	109550.546574	106998.772560	1.863819	107000.636378	0.976707	17868.762677	17867.250692	4.994804	3.662050	2.286695	0.522285	0.455324	1126611.310468	703490.135164	0.092440	0.080588	3.254005	0.029649	1001078.274246	0.005248	185987877.415198	31056750.164327	0.166983	4942831.389489	29600866.597055	30010712.844609	68884399.042666	11502500.060862	188563019.375964	69838155.324431 
	106.118084	239.337500	239.236167	1.000001	1278.000000	3005.000000	605460.875000	104812.375000	61892796.875000	59280.500000	61308.250000	0.000049	614466.032510	0.173112	0.160025	0.158679	109019.924099	109523.497325	106971.336727	1.863819	106973.200546	0.976698	17847.923810	17846.411596	4.994804	3.660785	2.285430	0.522702	0.455740	1126222.154446	703100.979142	0.092514	0.080662	3.253974	0.029658	1001068.760450	0.005249	185940188.611837	31020527.770298	0.166831	4937066.420996	29593276.694282	30002277.419384	68866736.522903	11489084.359370	188510017.994146	69818525.183017 
	106.202582	239.487500	239.405165	1.000001	1278.000000	3005.000000	605681.625000	104611.375000	61905904.625000	59293.625000	61320.125000	0.000049	614649.307038	0.172717	0.159631	0.158296	108987.416822	109497.350322	106944.804681	1.863819	106946.668500	0.976689	17799.692497	17798.180055	4.994804	3.659526	2.284170	0.523116	0.456155	1125834.656471	702713.481167	0.092587	0.080735	3.253944	0.029669	1001059.453258	0.005251	185894070.765689	30936691.988902	0.166421	4923723.552548	29585936.816917	29992844.329215	68849655.839144	11458034.069964	188450748.093647	69796573.368018 
	106.283702	239.587500	239.567405	1.000001	1278.000000	3005.000000	606188.875000	104865.875000	61917270.625000	59303.375000	61330.125000	0.000049	615192.493382	0.172992	0.159906	0.158563	108891.186005	109394.061738	106841.182025	1.863819	106843.045843	0.976664	17813.167422	17811.654782	4.994804	3.658433	2.283078	0.523476	0.456514	1125498.538070	702377.362766	0.092651	0.080799	3.253860	0.029694	1001033.764394	0.005256	185713954.472956	30960113.679636	0.166709	4927451.227451	29557270.441306	29965179.985100	68782946.101095	11466708.770236	188276927.755472	69732195.464990 
	106.368203	239.787500	239.736405	1.000001	1278.000000	3005.000000	605983.625000	105154.875000	61929896.625000	59311.125000	61343.750000	0.000049	615039.593445	0.173528	0.160439	0.159083	108918.256547	109412.120197	106858.869164	1.863819	106860.732983	0.976664	17875.627814	17874.114953	4.994804	3.657219	2.281864	0.523875	0.456914	1125125.037723	702003.862418	0.092721	0.080870	3.253862	0.029684	1001034.233668	0.005254	185744698.154514	31068681.582906	0.167266	4944730.332230	29562163.446319	29972852.144655	68794332.649820	11506919.104780	188325133.393851	69750049.405130 
	106.450622	240.000000	239.901245	1.000001	1278.000000	3005.000000	606829.125000	105398.375000	61941967.625000	59320.000000	61352.500000	0.000049	615914.283323	0.173687	0.160598	0.159238	108763.576425	109251.179931	106697.573691	1.863819	106699.437509	0.976627	17866.545044	17865.031973	4.994804	3.656058	2.280702	0.524257	0.457296	1124767.836237	701646.660933	0.092789	0.080937	3.253736	0.029727	1000995.667838	0.005261	185464335.310999	31052893.601019	0.167433	4942217.598862	29517542.349261	29928428.310470	68690494.559629	11501071.704081	188046009.990499	69646670.366851 
	106.535383	240.175000	240.070765	1.000001	1278.000000	3005.000000	606677.875000	105346.875000	61954703.125000	59331.000000	61369.875000	0.000049	615756.451925	0.173645	0.160556	0.159198	108791.454830	109280.416265	106726.435042	1.863819	106728.298861	0.976630	17866.799794	17865.286501	4.994804	3.654832	2.279477	0.524660	0.457698	1124390.844795	701269.669490	0.092860	0.081009	3.253746	0.029719	1000998.559999	0.005260	185514501.942582	31053336.019475	0.167390	4942288.011890	29525526.610331	29936314.609682	68709074.793549	11501235.562769	188095561.109088	69665022.632996 
	106.617543	240.337500	240.235086	1.000001	1278.000000	3005.000000	606478.875000	105380.875000	61968010.625000	59349.375000	61383.375000	0.000049	615566.206542	0.173759	0.160669	0.159307	108825.077650	109312.744637	106758.371347	1.863819	106760.235166	0.976633	17884.721531	17883.208006	4.994804	3.653552	2.278196	0.525081	0.458119	1123996.782598	700875.607294	0.092935	0.081083	3.253757	0.029709	1001001.967882	0.005258	185570013.439524	31084487.074106	0.167508	4947245.852290	29534361.532469	29945847.001773	68729634.607231	11512772.990410	188155454.942463	69687205.534246 
	106.696063	240.487500	240.392125	1.000001	1278.000000	3005.000000	606570.875000	105145.875000	61980267.375000	59357.000000	61391.125000	0.000049	615616.667601	0.173345	0.160257	0.158906	108816.157442	109311.059169	106756.324548	1.863819	106758.188366	0.976629	17838.534734	17837.020994	4.994804	3.652371	2.277016	0.525468	0.458507	1123633.709818	700512.534514	0.093003	0.081152	3.253745	0.029714	1000998.210648	0.005259	185566455.705373	31004205.081588	0.167079	4934468.586461	29533795.301941	29943180.278116	68728316.927916	11483038.919107	188138699.410290	69680999.781589 
	106.780043	240.675000	240.560086	1.000001	1278.000000	3005.000000	606942.250000	105150.500000	61992758.250000	59363.000000	61404.625000	0.000049	615983.378416	0.173246	0.160159	0.158810	108751.376373	109246.618702	106691.515631	1.863819	106693.379449	0.976612	17816.914135	17815.400177	4.994804	3.651168	2.275813	0.525864	0.458902	1123263.577880	700142.402576	0.093073	0.081222	3.253688	0.029732	1000980.624589	0.005262	185453805.226105	30966623.904463	0.166978	4928487.361092	29515866.435527	29924511.008675	68686594.528187	11469119.964616	188021396.837920	69637554.384415 
	106.863252	240.850000	240.726504	1.000001	1278.000000	3005.000000	606661.125000	105331.875000	62006442.625000	59384.375000	61419.125000	0.000049	615737.382719	0.173626	0.160536	0.159178	108794.824069	109284.217369	106728.710390	1.863819	106730.574208	0.976616	17865.221759	17863.707562	4.994804	3.649850	2.274494	0.526296	0.459335	1122857.936309	699736.761005	0.093150	0.081298	3.253702	0.029718	1000985.083651	0.005260	185518456.938280	31050591.517399	0.167372	4941851.211164	29526156.066948	29936863.320713	68710539.606770	11500219.080518	188099008.764908	69666299.542559 
	106.946445	241.025000	240.892889	1.000001	1278.000000	3005.000000	606540.250000	105294.250000	62019540.500000	59399.625000	61434.750000	0.000049	615611.853324	0.173598	0.160509	0.159152	108817.008418	109307.381002	106751.487179	1.863819	106753.350998	0.976618	17866.033384	17864.518958	4.994804	3.648587	2.273232	0.526711	0.459749	1122469.539405	699348.364100	0.093223	0.081372	3.253707	0.029712	1000986.535217	0.005259	185558047.419349	31052001.879773	0.167344	4942075.677130	29532457.082718	29943114.957216	68725202.747907	11500741.436953	188138288.986646	69680847.772832 
	107.030683	241.200000	241.061366	1.000001	1278.000000	3005.000000	606999.375000	105672.375000	62032452.875000	59406.000000	61447.625000	0.000049	616128.957353	0.174090	0.160999	0.159629	108725.680600	109205.215726	106648.940302	1.863819	106650.804121	0.976592	17903.524278	17902.009626	4.994804	3.647342	2.271987	0.527119	0.460158	1122086.508327	698965.333022	0.093295	0.081444	3.253622	0.029735	1000960.533405	0.005263	185379801.040499	31117167.939194	0.167856	4952447.169393	29504088.312908	29916850.772458	68659185.570555	11524877.014516	187973266.116145	69619728.191165 
	107.114143	241.312500	241.228286	1.000001	1278.000000	3005.000000	607018.125000	105525.125000	62045724.625000	59420.875000	61458.875000	0.000049	616122.192495	0.173842	0.160752	0.159388	108726.874379	109210.894698	106654.226808	1.863819	106656.090626	0.976590	17876.988604	17875.473719	4.994804	3.646062	2.270707	0.527539	0.460578	1121692.677113	698571.501809	0.093370	0.081518	3.253614	0.029736	1000958.097685	0.005263	185388990.013638	31071043.382257	0.167599	4945106.223973	29505550.782247	29917078.776681	68662588.893940	11507793.845280	187974698.710063	69620258.781505 
	107.196303	241.550000	241.392607	1.000001	1278.000000	3005.000000	606773.625000	105491.125000	62058907.625000	59434.250000	61471.750000	0.000049	615875.482098	0.173856	0.160766	0.159402	108770.428719	109255.149773	106698.091794	1.863819	106699.955613	0.976596	17885.917268	17884.402152	4.994804	3.644790	2.269435	0.527956	0.460994	1121301.339207	698180.163902	0.093444	0.081592	3.253634	0.029724	1000964.157151	0.005261	185465235.875451	31086562.732189	0.167614	4947576.203272	29517685.678432	29929455.025073	68690828.102019	11513541.752662	188052461.033720	69649059.642119 
	107.280803	241.700000	241.561607	1.000001	1278.000000	3005.000000	607010.375000	105479.625000	62072117.125000	59445.750000	61482.250000	0.000049	616106.765624	0.173769	0.160679	0.159318	108729.596822	109214.983605	106657.534508	1.863819	106659.398327	0.976584	17869.607384	17868.092036	4.994804	3.643515	2.268160	0.528374	0.461412	1120909.074282	697787.898978	0.093517	0.081666	3.253593	0.029736	1000951.664707	0.005263	185394739.439268	31058212.583164	0.167525	4943064.140492	29506465.831031	29917643.773112	68664718.310840	11503041.697468	187978248.690148	69621573.588944 
	107.363484	241.862500	241.726967	1.000001	1278.000000	3005.000000	606852.125000	105550.875000	62085688.875000	59460.750000	61495.875000	0.000049	615963.058008	0.173932	0.160841	0.159475	108754.964043	109237.980761	106680.129564	1.863819	106681.993383	0.976585	17891.478599	17889.963013	4.994804	3.642204	2.266849	0.528803	0.461842	1120505.905640	697384.730336	0.093593	0.081742	3.253598	0.029728	1000952.944554	0.005262	185434014.032144	31096228.587192	0.167694	4949114.570656	29512716.571673	29924808.678978	68679264.456350	11517121.698960	188023267.157074	69638247.095213 
	107.447464	242.025000	241.894927	1.000001	1278.000000	3005.000000	606564.500000	105462.250000	62099472.750000	59473.625000	61506.750000	0.000049	615664.501848	0.173868	0.160778	0.159414	108807.702936	109293.017849	106734.758000	1.863819	106736.621818	0.976593	17893.596494	17892.080666	4.994804	3.640873	2.265518	0.529239	0.462278	1120096.283445	696975.108140	0.093671	0.081819	3.253624	0.029714	1000961.197463	0.005259	185528968.858011	31099909.478595	0.167628	4949700.402254	29527829.089609	29939810.033085	68714432.910375	11518484.992072	188117523.519458	69673156.859058 
	107.530404	242.187500	242.060807	1.000001	1278.000000	3005.000000	607259.250000	105674.250000	62112673.500000	59483.375000	61521.750000	0.000049	616385.304679	0.174018	0.160927	0.159559	108680.462881	109160.295880	106601.644415	1.863819	106603.508234	0.976561	17888.115852	17886.599791	4.994804	3.639597	2.264242	0.529657	0.462695	1119703.846476	696582.671171	0.093745	0.081893	3.253518	0.029748	1000928.351644	0.005265	185297591.607960	31090382.655188	0.167786	4948184.162418	29491004.285716	29903241.635069	68628737.632578	11514956.538958	187887757.316320	69588058.265304 
	107.613084	242.350000	242.226167	1.000001	1278.000000	3005.000000	606944.125000	105425.125000	62125969.125000	59496.750000	61535.750000	0.000049	616032.164626	0.173698	0.160609	0.159249	108742.763888	109229.711042	106670.664898	1.863819	106672.528717	0.976572	17864.208607	17862.692312	4.994804	3.638312	2.262957	0.530077	0.463116	1119308.446705	696187.271401	0.093819	0.081967	3.253555	0.029732	1000939.915079	0.005262	185417562.605306	31048826.815845	0.167454	4941570.350411	29510098.247845	29920979.531519	68673171.335299	11499565.487350	187999207.894962	69629336.257393 
	107.697845	242.600000	242.395689	1.000001	1278.000000	3005.000000	606793.375000	105517.875000	62139867.625000	59510.375000	61551.125000	0.000049	615899.522559	0.173894	0.160804	0.159439	108766.183074	109250.120301	106690.661315	1.863819	106692.525133	0.976573	17889.339730	17887.823191	4.994804	3.636968	2.261613	0.530517	0.463555	1118894.965159	695773.789855	0.093897	0.082045	3.253557	0.029725	1000940.527688	0.005261	185452320.259257	31092509.161713	0.167658	4948522.606175	29515630.095900	29927584.198224	68686044.540465	11515744.133968	188040706.272639	69644706.026903 
	107.780784	242.700000	242.561568	1.000001	1278.000000	3005.000000	607207.250000	105584.250000	62153226.500000	59517.875000	61562.875000	0.000049	616318.649970	0.173885	0.160795	0.159430	108692.216646	109174.702649	106614.846591	1.863819	106616.710409	0.976553	17875.747299	17874.230525	4.994804	3.635676	2.260320	0.530939	0.463978	1118497.390144	695376.214840	0.093972	0.082120	3.253491	0.029746	1000920.213040	0.005265	185320539.551247	31068882.469083	0.167649	4944762.304233	29494656.561430	29906277.600566	68637236.870832	11506993.507068	187906832.865234	69595123.283420 
	107.863984	242.837500	242.727968	1.000001	1278.000000	3005.000000	607137.000000	105386.000000	62166699.500000	59532.000000	61572.250000	0.000049	616215.502698	0.173579	0.160490	0.159133	108710.410453	109198.796184	106638.539406	1.863819	106640.403224	0.976555	17845.804242	17844.287230	4.994804	3.634372	2.259017	0.531365	0.464404	1118096.272217	694975.096913	0.094047	0.082195	3.253496	0.029742	1000921.754211	0.005264	185361722.263553	31016835.210008	0.167331	4936478.732238	29501210.988472	29911373.623760	68652489.727242	11487716.744447	187938852.148659	69606982.277281 
	107.946144	243.037500	242.892288	1.000001	1278.000000	3005.000000	606726.000000	105551.000000	62180859.000000	59554.500000	61592.125000	0.000049	615838.820372	0.173968	0.160878	0.159511	108776.903972	109259.746195	106699.068001	1.863819	106700.931820	0.976564	17899.139829	17897.622568	4.994804	3.633001	2.257646	0.531813	0.464852	1117674.557208	694553.381904	0.094126	0.082275	3.253527	0.029722	1000931.206072	0.005260	185466932.712372	31109542.381385	0.167736	4951233.525135	29517955.738202	29930326.165661	68691456.560138	11522052.733846	188057934.575797	69651086.879925 
	108.030644	243.162500	243.061288	1.000001	1278.000000	3005.000000	607230.250000	105770.250000	62194164.500000	59564.375000	61608.375000	0.000049	616373.200504	0.174185	0.161093	0.159721	108682.597119	109159.483122	106598.408671	1.863819	106600.272490	0.976539	17906.415759	17904.898263	4.994804	3.631713	2.256357	0.532234	0.465273	1117278.128763	694156.953459	0.094201	0.082349	3.253443	0.029747	1000905.422548	0.005265	185291967.256194	31122188.952066	0.167963	4953246.287777	29490109.143039	29903196.920325	68626654.539331	11526736.648913	187887476.365080	69587954.209289 
	108.114104	243.325000	243.228209	1.000001	1278.000000	3005.000000	607374.625000	105747.625000	62207534.375000	59575.125000	61617.750000	0.000049	616511.553247	0.174106	0.161015	0.159645	108658.207414	109135.976988	106574.504109	1.863819	106576.367928	0.976530	17893.778571	17892.260839	4.994804	3.630417	2.255062	0.532657	0.465696	1116879.637471	693758.462167	0.094276	0.082424	3.253414	0.029754	1000896.501567	0.005266	185250416.487173	31100222.654227	0.167882	4949750.245664	29483496.137999	29896096.267136	68611265.365620	11518600.983047	187842861.609947	69571430.225906 
	108.197046	243.500000	243.394091	1.000001	1278.000000	3005.000000	606976.500000	105621.250000	62221916.750000	59593.250000	61628.750000	0.000049	616097.654600	0.174012	0.160921	0.159553	108731.204746	109212.257913	106650.356150	1.863819	106652.219968	0.976542	17896.090751	17894.572765	4.994804	3.629023	2.253668	0.533112	0.466151	1116450.806214	693329.630910	0.094356	0.082505	3.253456	0.029734	1000909.278349	0.005263	185382262.057995	31104241.231291	0.167784	4950389.821562	29504479.995698	29916896.550310	68660097.058517	11520089.344923	187973553.747099	69619834.721148 
	108.279464	243.662500	243.558929	1.000001	1278.000000	3005.000000	607333.500000	105791.250000	62235498.250000	59602.500000	61646.500000	0.000049	616478.522577	0.174190	0.161098	0.159726	108664.029276	109140.421356	106578.114320	1.863819	106579.978139	0.976523	17903.782649	17902.264422	4.994804	3.627707	2.252351	0.533542	0.466580	1116045.699690	692924.524386	0.094432	0.082581	3.253392	0.029752	1000889.647593	0.005266	185256691.735019	31117610.824971	0.167970	4952517.656797	29484494.873922	29897539.516007	68613589.531488	11525041.046285	187851929.817232	69574788.821197 
	108.363705	243.775000	243.727409	1.000001	1278.000000	3005.000000	607670.125000	105813.375000	62249622.625000	59613.500000	61656.500000	0.000049	616813.951809	0.174130	0.161038	0.159667	108604.936755	109081.122485	106518.393700	1.863819	106520.257518	0.976507	17887.228634	17885.710158	4.994804	3.626337	2.250981	0.533988	0.467027	1115624.241040	692503.065736	0.094511	0.082660	3.253336	0.029769	1000872.604094	0.005269	185152885.702908	31088836.300168	0.167909	4947938.052568	29467973.643876	29880487.975403	68575142.852929	11514383.814877	187744791.742974	69535108.052953 
	108.447425	243.987500	243.894849	1.000001	1278.000000	3005.000000	607032.375000	105706.625000	62264485.875000	59633.375000	61670.000000	0.000049	616167.343233	0.174137	0.161045	0.159674	108718.907227	109197.449432	106634.276527	1.863819	106636.140345	0.976528	17907.432304	17905.913564	4.994804	3.624894	2.249539	0.534458	0.467497	1115180.559421	692059.384117	0.094594	0.082743	3.253406	0.029737	1000894.086878	0.005263	185354312.552381	31123953.742236	0.167916	4953527.162634	29500031.697246	29913028.958791	68649745.389771	11527390.274902	187949252.933643	69610834.419868 
	108.530885	244.025000	244.061770	1.000001	1278.000000	3005.000000	607486.625000	106062.125000	62278480.375000	59644.000000	61690.375000	0.000049	616675.906707	0.174592	0.161498	0.160116	108629.248357	109097.643266	106534.051913	1.863819	106535.915731	0.976502	17941.148099	17939.629112	4.994804	3.623536	2.248181	0.534901	0.467940	1114762.646032	691641.470728	0.094673	0.082821	3.253322	0.029760	1000868.146911	0.005267	185180102.717346	31182557.908334	0.168390	4962854.297966	29472305.362829	29887233.163722	68585223.228647	11549095.521605	187787173.044682	69550804.831364 
	108.613305	244.237500	244.226610	1.000001	1278.000000	3005.000000	607923.375000	105847.625000	62292559.875000	59652.750000	61699.625000	0.000049	617069.323164	0.174113	0.161022	0.159652	108559.991092	109035.489498	106471.476873	1.863819	106473.340692	0.976485	17877.818682	17876.299445	4.994804	3.622169	2.246813	0.535346	0.468385	1114342.032912	691220.857608	0.094752	0.082900	3.253264	0.029782	1000850.458497	0.005271	185071335.150791	31072478.653938	0.167895	4945334.654375	29454994.480676	29867256.899495	68544938.944737	11508325.427384	187661658.375375	69504317.916805 
	108.697287	244.412500	244.394573	1.000001	1278.000000	3005.000000	607525.125000	106175.375000	62307238.625000	59671.000000	61717.625000	0.000049	616733.319809	0.174767	0.161673	0.160286	108619.135814	109084.148470	106519.696343	1.863819	106521.560161	0.976491	17958.301421	17956.781924	4.994804	3.620743	2.245387	0.535811	0.468849	1113903.345172	690782.169868	0.094834	0.082982	3.253286	0.029762	1000857.079849	0.005268	185155149.949278	31212372.825187	0.168574	4967599.485602	29468334.009593	29884105.373095	68575981.462695	11560138.083403	187767520.541009	69543526.126299 
	108.781005	244.587500	244.562010	1.000001	1278.000000	3005.000000	608360.750000	106291.250000	62320948.250000	59682.750000	61727.375000	0.000049	617576.417917	0.174717	0.161624	0.160238	108470.851998	108933.548571	106368.685680	1.863819	106370.549499	0.976455	17927.582063	17926.062323	4.994804	3.619410	2.244055	0.536244	0.469283	1113493.461393	690372.286089	0.094911	0.083059	3.253165	0.029804	1000819.904281	0.005275	184892664.103335	31158976.195104	0.168525	4959101.154712	29426558.122813	29841498.072616	68478764.482717	11540361.553742	187499810.764586	69444374.357254 
	108.864205	244.800000	244.728410	1.000001	1278.000000	3005.000000	608413.375000	106303.375000	62335178.875000	59696.125000	61739.750000	0.000049	617630.344474	0.174722	0.161628	0.160243	108461.381188	108923.786171	106358.496623	1.863819	106360.360442	0.976449	17926.479046	17924.959053	4.994804	3.618027	2.242672	0.536695	0.469733	1113067.838194	689946.662890	0.094990	0.083139	3.253145	0.029806	1000813.726741	0.005275	184874953.544394	31157058.498325	0.168530	4958795.944032	29423739.402045	29838667.825726	68472205.016442	11539651.295676	187482027.784825	69437788.068454 
	108.947145	244.987500	244.894290	1.000001	1278.000000	3005.000000	607990.000000	106284.250000	62350162.000000	59711.500000	61756.250000	0.000049	617209.998216	0.174812	0.161718	0.160330	108535.248002	108997.624573	106431.885494	1.863819	106433.749313	0.976461	17948.828521	17947.308261	4.994804	3.616570	2.241214	0.537168	0.470207	1112619.529099	689498.353795	0.095074	0.083222	3.253184	0.029785	1000825.851553	0.005272	185002517.648331	31195905.760586	0.168624	4964978.672948	29444041.843665	29859715.559836	68519450.980863	11554039.170588	187614274.703297	69486768.408629 
	109.031125	245.112500	245.062250	1.000001	1278.000000	3005.000000	608566.000000	106439.500000	62364802.750000	59722.125000	61771.375000	0.000049	617804.130381	0.174902	0.161808	0.160417	108430.871422	108889.376150	106323.197501	1.863819	106325.061320	0.976434	17940.590285	17939.069765	4.994804	3.615145	2.239790	0.537632	0.470670	1112181.286247	689060.110943	0.095156	0.083304	3.253093	0.029814	1000797.730125	0.005277	184813596.817844	31181585.655270	0.168719	4962699.559207	29413974.183459	29829687.631286	68449480.302905	11548735.427878	187425603.514369	69416890.190507 
	109.114585	245.250000	245.229171	1.000001	1278.000000	3005.000000	608723.875000	106580.875000	62379480.625000	59736.750000	61785.750000	0.000049	617984.011857	0.175089	0.161994	0.160598	108399.309594	108853.763651	106287.144010	1.863819	106289.007829	0.976422	17955.262847	17953.742066	4.994804	3.613717	2.238361	0.538096	0.471134	1111741.755407	688620.580103	0.095238	0.083387	3.253054	0.029822	1000785.675654	0.005278	184750928.851908	31207088.962048	0.168914	4966758.533331	29404000.274807	29820528.541414	68426269.945151	11558181.097055	187368055.209868	69395576.003655 
	109.196485	245.462500	245.392971	1.000001	1278.000000	3005.000000	608493.625000	106448.125000	62394497.875000	59754.125000	61803.125000	0.000049	617734.323947	0.174937	0.161842	0.160451	108443.124542	108901.263091	106334.191942	1.863819	106336.055760	0.976428	17946.449566	17944.928517	4.994804	3.612254	2.236899	0.538571	0.471609	1111291.878629	688170.703325	0.095322	0.083471	3.253074	0.029810	1000791.966771	0.005276	184832707.289534	31191769.303445	0.168757	4964320.335869	29417015.707083	29832956.432575	68456558.255383	11552507.149424	187446142.014867	69424497.042543 
	109.280206	245.700000	245.560412	1.000001	1278.000000	3005.000000	608590.750000	106576.500000	62409188.250000	59770.875000	61815.750000	0.000049	617852.127404	0.175120	0.162025	0.160629	108422.448114	108876.839231	106309.326089	1.863819	106311.189907	0.976419	17962.574925	17961.053614	4.994804	3.610823	2.235468	0.539035	0.472074	1110851.614584	687730.439280	0.095405	0.083553	3.253043	0.029815	1000782.386311	0.005277	184789485.610303	31219797.853025	0.168948	4968781.214549	29410136.768634	29826916.225246	68440550.226038	11562888.093713	187408190.242860	69410440.830689 
	109.364450	245.837500	245.728900	1.000001	1278.000000	3005.000000	609182.000000	106828.750000	62423951.250000	59780.500000	61832.000000	0.000049	618478.044033	0.175364	0.162268	0.160866	108312.721643	108760.347237	106192.389605	1.863819	106194.253424	0.976389	17969.955269	17968.433694	4.994804	3.609384	2.234029	0.539502	0.472541	1110408.994907	687287.819603	0.095487	0.083636	3.252945	0.029845	1000752.309951	0.005282	184586227.301558	31232625.864776	0.169203	4970822.854412	29377787.229699	29795359.745494	68365269.370947	11567639.209176	187209914.875872	69337005.509582 
	109.446346	245.975000	245.892691	1.000001	1278.000000	3005.000000	608814.000000	106504.750000	62439236.500000	59793.500000	61842.375000	0.000049	618059.664085	0.174938	0.161843	0.160452	108386.041216	108842.931251	106274.513075	1.863819	106276.376893	0.976403	17936.769539	17935.247691	4.994804	3.607894	2.232539	0.539986	0.473025	1109950.527933	686829.352628	0.095573	0.083721	3.252991	0.029826	1000766.334402	0.005279	184728973.833761	31174942.149159	0.168760	4961642.213208	29400506.027911	29816231.286820	68418138.456949	11546274.870059	187341054.741554	69385575.830205 
	109.530846	246.200000	246.061691	1.000001	1278.000000	3005.000000	608570.750000	106532.750000	62455139.250000	59812.625000	61861.500000	0.000049	617824.881806	0.175054	0.161959	0.160565	108427.229460	108882.916955	106314.019273	1.863819	106315.883091	0.976407	17956.287768	17954.765637	4.994804	3.606343	2.230988	0.540489	0.473528	1109473.334922	686352.159618	0.095662	0.083810	3.253005	0.029814	1000770.702490	0.005277	184797643.274689	31208868.126823	0.168881	4967041.695975	29411435.100217	29827906.695976	68443571.583218	11558840.046971	187414413.558928	69412745.762566 
	109.613266	246.387500	246.226531	1.000001	1278.000000	3005.000000	608435.750000	106687.500000	62470181.750000	59828.000000	61875.125000	0.000049	617718.612747	0.175347	0.162251	0.160849	108445.882710	108896.677590	106327.326005	1.863819	106329.189823	0.976406	17990.998405	17989.476005	4.994804	3.604875	2.229520	0.540965	0.474003	1109021.763077	685900.587773	0.095746	0.083894	3.253001	0.029808	1000769.485988	0.005276	184820772.958745	31269201.484815	0.169187	4976644.040526	29415116.300850	29833136.826332	68452138.132869	11581185.735117	187447275.463171	69424916.838212 
	109.698026	246.550000	246.396052	1.000001	1278.000000	3005.000000	609277.625000	107231.375000	62485734.125000	59838.250000	61890.125000	0.000049	618641.893271	0.175998	0.162898	0.161480	108284.034680	108719.594986	106149.773771	1.863819	106151.637589	0.976363	18032.973536	18031.450858	4.994804	3.603357	2.228002	0.541457	0.474495	1108554.688136	685433.512832	0.095833	0.083981	3.252859	0.029850	1000725.670471	0.005283	184512152.708908	31342161.927867	0.169865	4988256.046489	29365997.901460	29786650.216732	68337834.336633	11608208.121432	187155191.249369	69316737.499766 
	109.780446	246.725000	246.560892	1.000001	1278.000000	3005.000000	609467.375000	107122.125000	62501130.875000	59853.250000	61906.875000	0.000049	618809.850321	0.175764	0.162665	0.161253	108254.644283	108693.812559	106123.526070	1.863819	106125.389888	0.976353	18002.804045	18001.281091	4.994804	3.601853	2.226498	0.541944	0.474982	1108092.089710	684970.914406	0.095919	0.084068	3.252826	0.029859	1000715.536650	0.005285	184466529.109158	31289721.016161	0.169623	4979909.822783	29358736.685791	29778094.660818	68320936.707095	11588785.561541	187101435.063574	69296827.801324
