Repository: greenteawarrior/MatSci

# matsci
Some useful jupyter notebooks (code and visualizations) from MatSci projects at Olin College. We analyzed firefighter jackets and various gluten-free breads.

File: FirefighterJacket/data/DMA/Nomex 1 Temperature Scan.txt (part 17 of 19)
1) DMA8000 Temperature Scan 
	Time     	Sample     	Program     	Frequency     	Raw Dynamic	Raw Static	In-Phase     	Out-Of-Phase	Zero Displacement	Min Displacement	Max Displacement	Spring     	C*     	Measured     	Corrected     	Corrected     	Stiffness*	Total     	Stiffness     	Inertia     	Sample     	Ratio of     	Total     	Sample     	Total Applied	Static Force	Static     	Static     	Static     	Static Stress	Static     	Static Strain	Static     	Dynamic Force	Displacement	Dynamic     	Dynamic     	Storage     	Loss Modulus	Tan Delta     	Loss Viscosity	Storage     	Complex     	Shear Storage	Shear Loss	Complex     	Shear Complex 
	          	Temperature	Temperature	          	Force     	Force     	Angle     	Angle     	               	               	               	Stiffness     	          	Tan Delta     	Total Tan Delta	Total Delta	          	Stiffness'	Less Spring	          	Stiffness'	Sample to Total	Stiffness''	Stiffness''	Static Force	          	Force Corrected	Displacement	Displacement Co	          	Stress Correcte	          	Strain Correcte	          	Amplitude     	Stress     	Strain     	Modulus     	          	          	               	Viscosity     	Viscosity     	Modulus     	Modulus     	Modulus     	Modulus      
	109.862866	246.875000	246.725732	1.000001	1278.000000	3005.000000	609387.250000	106973.500000	62516979.000000	59870.000000	61924.750000	0.000049	618705.220735	0.175543	0.162445	0.161039	108272.951287	108716.501441	106145.735681	1.863819	106147.599499	0.976354	17982.271027	17980.747789	4.994804	3.600305	2.224950	0.542445	0.475484	1107615.724418	684494.549113	0.096008	0.084156	3.252828	0.029855	1000716.076325	0.005284	184505133.724237	31254030.151868	0.169394	4974229.449807	29364880.796239	29783203.031183	68335234.712680	11575566.722914	187133531.926623	69308715.528379 
	109.947887	247.087500	246.895774	1.000001	1278.000000	3005.000000	609544.125000	107295.125000	62533206.625000	59884.625000	61935.625000	0.000049	618915.409544	0.176025	0.162926	0.161507	108236.180894	108670.220024	106098.963140	1.863819	106100.826958	0.976339	18027.685120	18026.161591	4.994804	3.598719	2.223363	0.542958	0.475997	1107127.736110	684006.560805	0.096099	0.084247	3.252779	0.029863	1000701.122523	0.005286	184423833.968417	31332968.155558	0.169897	4986792.813340	29351941.548479	29772547.341947	68305123.692006	11604803.020577	187066580.203540	69283918.593904 
	110.030046	247.200000	247.060092	1.000001	1278.000000	3005.000000	610222.125000	107282.875000	62548661.125000	59896.750000	61950.250000	0.000049	619581.033528	0.175810	0.162711	0.161297	108119.901354	108555.361424	105983.636460	1.863819	105985.500279	0.976310	17984.533815	17983.010009	4.994804	3.597207	2.221852	0.543447	0.476486	1106662.793441	683541.618137	0.096185	0.084334	3.252681	0.029897	1000671.044341	0.005292	184223373.812088	31257962.328547	0.169674	4974855.274667	29320037.348979	29739095.062719	68230879.189662	11577023.084647	186856393.167697	69206071.543592 
	110.112986	247.362500	247.225973	1.000001	1278.000000	3005.000000	610054.125000	107351.875000	62564570.625000	59909.250000	61973.375000	0.000049	619427.526427	0.175971	0.162872	0.161454	108146.695727	108579.807500	106007.600315	1.863819	106009.464134	0.976311	18006.453464	18004.929371	4.994804	3.595651	2.220296	0.543950	0.476989	1106183.954809	683062.779505	0.096274	0.084423	3.252684	0.029889	1000671.959094	0.005290	184265027.643243	31296062.436016	0.169843	4980919.090299	29326666.756855	29746645.828592	68246306.534535	11591134.235561	186903836.066476	69223642.987584 
	110.197746	247.550000	247.395493	1.000001	1278.000000	3005.000000	610017.500000	107460.000000	62581082.000000	59933.500000	61986.000000	0.000049	619410.204877	0.176159	0.163059	0.161636	108149.720005	108579.497809	106006.789772	1.863819	106008.653591	0.976306	18027.095496	18025.571107	4.994804	3.594035	2.218679	0.544473	0.477511	1105686.778341	682565.603037	0.096367	0.084515	3.252669	0.029887	1000667.162061	0.005290	184263618.762995	31331941.779452	0.170039	4986629.460638	29326442.526777	29747381.475586	68245784.727035	11604422.881278	186908458.276519	69225354.917229 
	110.280426	247.725000	247.560853	1.000001	1278.000000	3005.000000	610461.625000	107752.625000	62596738.125000	59938.250000	62001.000000	0.000049	619898.397959	0.176510	0.163409	0.161977	108064.548071	108486.156902	105912.973592	1.863819	105914.837410	0.976281	18049.983342	18048.458672	4.994804	3.592502	2.217146	0.544968	0.478006	1105215.144585	682093.969281	0.096454	0.084603	3.252586	0.029909	1000641.777502	0.005294	184100548.028784	31371724.810154	0.170405	4992961.121610	29300489.033913	29722858.516441	68185388.158809	11619157.337094	186754375.857870	69168287.354767 
	110.363366	247.900000	247.726733	1.000001	1278.000000	3005.000000	610851.750000	107736.500000	62612695.500000	59954.375000	62015.750000	0.000049	620279.786798	0.176371	0.163270	0.161842	107998.102874	108420.824290	105847.156195	1.863819	105849.020013	0.976263	18023.612186	18022.087228	4.994804	3.590939	2.215583	0.545473	0.478511	1104734.225373	681613.050069	0.096544	0.084692	3.252524	0.029929	1000622.545874	0.005297	183986144.616081	31325886.120785	0.170262	4985665.673391	29282281.179698	29703684.170381	68143016.524475	11602180.044735	186633899.792996	69123666.589998 
	110.446827	248.037500	247.893654	1.000001	1278.000000	3005.000000	610851.625000	107773.125000	62628590.125000	59973.125000	62032.000000	0.000049	620286.026150	0.176431	0.163330	0.161900	107997.016540	108418.629005	105844.477664	1.863819	105846.341482	0.976258	18029.841101	18028.315856	4.994804	3.589381	2.214025	0.545975	0.479014	1104254.985886	681133.810582	0.096633	0.084781	3.252507	0.029929	1000617.484888	0.005297	183981488.809364	31336712.686591	0.170325	4987388.773491	29281540.185632	29703242.961346	68141292.151616	11606189.883922	186631127.592672	69122639.849138 
	110.530027	248.200000	248.060054	1.000001	1278.000000	3005.000000	610962.500000	108032.500000	62645725.250000	59988.250000	62050.375000	0.000049	620440.325465	0.176823	0.163721	0.162281	107970.158412	108384.090397	105809.417684	1.863819	105811.281502	0.976245	18067.164799	18065.639245	4.994804	3.587701	2.212345	0.546517	0.479556	1103738.107422	680616.932118	0.096729	0.084877	3.252466	0.029935	1000604.799950	0.005298	183920547.758341	31401587.982423	0.170735	4997713.989328	29271841.123808	29695417.624552	68118721.391978	11630217.771268	186581959.512559	69104429.449096 
	110.613747	248.312500	248.227494	1.000001	1278.000000	3005.000000	611396.250000	108160.750000	62662185.500000	60003.375000	62071.750000	0.000049	620889.782775	0.176908	0.163805	0.162363	107891.999650	108302.755671	105727.581717	1.863819	105729.445536	0.976223	18062.631209	18061.105359	4.994804	3.586086	2.210731	0.547038	0.480077	1103241.355011	680120.179706	0.096821	0.084969	3.252391	0.029956	1000581.771969	0.005302	183778300.962125	31393707.207041	0.170824	4996459.725964	29249201.860985	29672890.309133	68066037.393380	11627298.965571	186440416.103180	69052005.964141 
	110.697987	248.562500	248.395974	1.000001	1278.000000	3005.000000	611427.875000	108387.125000	62682043.625000	60020.875000	62087.750000	0.000049	620960.397443	0.177269	0.164164	0.162713	107879.730336	108283.674575	105707.895385	1.863819	105709.759204	0.976213	18099.067995	18097.541787	4.994804	3.584137	2.208782	0.547666	0.480705	1102641.756202	679520.580898	0.096932	0.085080	3.252358	0.029958	1000571.748906	0.005302	183744082.295705	31457040.791870	0.171200	5006539.571069	29243755.795392	29669221.282286	68053363.813224	11650755.848841	186417362.909339	69043467.744200 
	110.796787	248.712500	248.593574	1.000001	1278.000000	3005.000000	612295.250000	108591.500000	62699527.250000	60033.500000	62109.500000	0.000049	621850.132303	0.177352	0.164246	0.162793	107725.377460	108124.587387	105548.274854	1.863819	105550.138673	0.976173	18081.073055	18079.546530	4.994804	3.582420	2.207065	0.548219	0.481258	1102113.579422	678992.404118	0.097030	0.085178	3.252225	0.030001	1000530.822118	0.005310	183466630.826699	31425761.542683	0.171289	5001561.327888	29199598.057612	29624856.834131	67950604.009888	11639170.941734	186138612.639715	68940226.903598 
	110.881807	248.900000	248.763614	1.000001	1278.000000	3005.000000	611839.250000	108648.750000	62717044.250000	60055.875000	62123.125000	0.000049	621411.151105	0.177577	0.164471	0.163012	107801.477502	108198.177395	105621.330054	1.863819	105623.193873	0.976184	18118.383546	18116.856704	4.994804	3.580699	2.205344	0.548773	0.481812	1101584.136813	678462.961509	0.097128	0.085276	3.252263	0.029979	1000542.365707	0.005306	183593614.945368	31490613.867780	0.171523	5011882.887822	29219808.191783	29646520.214788	67997635.164951	11663190.321400	186274727.782589	68990639.919477 
	110.967347	249.000000	248.934694	1.000001	1278.000000	3005.000000	611875.625000	108423.375000	62734208.375000	60074.375000	62134.875000	0.000049	621407.602718	0.177198	0.164094	0.162644	107802.093075	108205.688615	105628.316804	1.863819	105630.180623	0.976181	18078.062493	18076.535341	4.994804	3.579012	2.203657	0.549316	0.482355	1101065.109287	677943.933983	0.097224	0.085373	3.252252	0.029980	1000539.092287	0.005306	183605759.273409	31420527.511167	0.171130	5000728.306560	29221741.020090	29646541.650608	68002133.064226	11637232.411543	186274862.467927	68990689.802936 
	111.051067	249.250000	249.102135	1.000001	1278.000000	3005.000000	612252.875000	108714.125000	62750850.875000	60087.875000	62154.875000	0.000049	621829.835180	0.177564	0.164458	0.162999	107728.893719	108124.317227	105546.436474	1.863819	105548.300292	0.976159	18104.347680	18102.820226	4.994804	3.577376	2.202020	0.549842	0.482881	1100561.618285	677440.442980	0.097317	0.085466	3.252177	0.029999	1000515.895587	0.005310	183463435.364482	31466215.744892	0.171512	5007999.809038	29199089.484408	29625443.267667	67949420.505364	11654153.979590	186142297.313215	68941591.597487 
	111.134527	249.350000	249.269055	1.000001	1278.000000	3005.000000	612397.625000	108656.625000	62767943.125000	60105.375000	62172.750000	0.000049	621962.308554	0.177428	0.164323	0.162867	107705.948261	108103.359974	105524.956102	1.863819	105526.819921	0.976149	18085.872989	18084.345225	4.994804	3.575694	2.200339	0.550383	0.483422	1100044.277731	676923.102426	0.097413	0.085561	3.252145	0.030007	1000506.198648	0.005311	183426098.308958	31434102.606523	0.171372	5002888.848377	29193147.112168	29618722.712870	67935591.966281	11642260.224638	186100070.788608	68925952.143929 
	111.217728	249.550000	249.435456	1.000001	1278.000000	3005.000000	612179.875000	108520.375000	62785232.625000	60123.375000	62186.750000	0.000049	621724.111761	0.177269	0.164164	0.162713	107747.212885	108148.381461	105569.447997	1.863819	105571.311815	0.976154	18076.041183	18074.513105	4.994804	3.573992	2.198637	0.550930	0.483969	1099520.715962	676399.540658	0.097510	0.085658	3.252162	0.029996	1000511.356187	0.005309	183503433.858611	31417012.473037	0.171207	5000168.871309	29205455.437422	29630395.138250	67964234.762448	11635930.545569	186173410.858352	68953115.132723 
	111.302228	249.725000	249.604455	1.000001	1278.000000	3005.000000	611962.625000	108769.625000	62802044.875000	60137.500000	62204.750000	0.000049	621553.767360	0.177739	0.164632	0.163168	107776.742324	108169.983987	105590.535129	1.863819	105592.398948	0.976154	18131.328599	18129.800216	4.994804	3.572336	2.196981	0.551462	0.484500	1099011.363990	675890.188686	0.097604	0.085752	3.252162	0.029985	1000511.353687	0.005307	183540087.388343	31513112.204041	0.171696	5015463.606412	29211289.023239	29638729.419232	67977810.143831	11671523.038534	186225776.731646	68972509.900610 
	111.383868	249.862500	249.767735	1.000001	1278.000000	3005.000000	612712.250000	108883.250000	62818454.250000	60153.250000	62222.125000	0.000049	622311.709219	0.177707	0.164600	0.163137	107645.476107	108036.563808	105456.611505	1.863819	105458.475324	0.976120	18105.057525	18103.528843	4.994804	3.570720	2.195364	0.551981	0.485019	1098513.987029	675392.811725	0.097696	0.085844	3.252049	0.030022	1000476.394745	0.005314	183307302.131912	31467447.458874	0.171665	5008195.842251	29174240.128348	29600984.994774	67891593.382190	11654610.169953	185988621.330600	68884674.566889 
	111.468110	250.025000	249.936219	1.000001	1278.000000	3005.000000	613013.250000	109216.500000	62835806.500000	60166.750000	62237.375000	0.000049	622666.434416	0.178163	0.165055	0.163580	107584.151840	107965.665720	105385.180613	1.863819	105387.044432	0.976099	18142.959393	18141.430396	4.994804	3.569009	2.193654	0.552530	0.485568	1097987.782821	674866.607517	0.097793	0.085941	3.251980	0.030038	1000455.264447	0.005316	183183141.375234	31533327.714794	0.172141	5018681.002327	29154479.345839	29583286.242912	67845607.916754	11679010.264739	185877416.704848	68843487.668462 
	111.551828	250.237500	250.103657	1.000001	1278.000000	3005.000000	613243.750000	109235.500000	62853216.250000	60185.500000	62257.750000	0.000049	622896.693982	0.178127	0.165019	0.163545	107544.382355	107925.727108	105344.706987	1.863819	105346.570805	0.976086	18132.188045	18130.658731	4.994804	3.567292	2.191937	0.553080	0.486119	1097459.578221	674338.402916	0.097890	0.086039	3.251934	0.030049	1000441.118495	0.005318	183112790.355620	31514604.470392	0.172105	5015701.107791	29143282.642185	29571746.325927	67819551.983563	11672075.729775	185804909.210566	68816633.040950 
	111.633728	250.412500	250.267456	1.000001	1278.000000	3005.000000	613428.375000	109320.375000	62870256.375000	60204.625000	62271.500000	0.000049	623093.344247	0.178212	0.165103	0.163627	107510.441002	107889.541084	105307.996874	1.863819	105309.860692	0.976073	18135.278008	18133.748384	4.994804	3.565611	2.190256	0.553619	0.486658	1096942.338575	673821.163270	0.097986	0.086134	3.251891	0.030058	1000427.918878	0.005320	183048981.052251	31519974.886176	0.172194	5016555.835332	29133127.084183	29561882.994021	67795918.908241	11674064.772658	185742936.019361	68793680.007171 
	111.714848	250.575000	250.429696	1.000001	1278.000000	3005.000000	613336.875000	109671.375000	62887112.875000	60216.250000	62288.250000	0.000049	623064.950651	0.178811	0.165699	0.164207	107515.340344	107883.626462	105301.563388	1.863819	105303.427207	0.976067	18199.820072	18198.290140	4.994804	3.563947	2.188592	0.554152	0.487191	1096430.429757	673309.254452	0.098080	0.086229	3.251871	0.030054	1000421.644981	0.005319	183037798.405485	31632160.988302	0.172818	5034410.793887	29131347.312084	29563164.381691	67791777.187217	11715615.180853	185750987.221917	68796661.934043 
	111.798048	250.762500	250.596096	1.000001	1278.000000	3005.000000	613738.875000	109907.125000	62904531.125000	60233.000000	62313.625000	0.000049	623502.191505	0.179078	0.165965	0.164466	107439.943497	107801.804245	105219.204574	1.863819	105221.068393	0.976043	18214.975349	18213.445099	4.994804	3.562227	2.186871	0.554703	0.487742	1095901.207185	672780.031881	0.098178	0.086326	3.251793	0.030074	1000397.924726	0.005323	182894642.799158	31658503.248796	0.173097	5038603.291536	29108563.407754	29541428.313349	67738756.592281	11725371.573628	185614415.368488	68746079.766107 
	111.880468	250.950000	250.760937	1.000001	1278.000000	3005.000000	614017.500000	109935.500000	62921184.750000	60244.250000	62326.250000	0.000049	623781.455693	0.179043	0.165930	0.164432	107391.843111	107753.357689	105170.244556	1.863819	105172.108375	0.976028	18202.812119	18201.281565	4.994804	3.560581	2.185226	0.555230	0.488269	1095394.974511	672273.799206	0.098271	0.086419	3.251742	0.030088	1000382.001195	0.005325	182809540.783589	31637360.664644	0.173062	5035238.347424	29095019.012039	29527508.471360	67707237.327255	11717540.986905	185526954.352546	68713686.797239 
	111.963148	251.112500	250.926296	1.000001	1278.000000	3005.000000	613788.625000	109793.375000	62939289.375000	60266.625000	62340.125000	0.000049	623531.123019	0.178878	0.165766	0.164273	107434.958341	107800.365683	105216.693885	1.863819	105218.557704	0.976033	18192.870113	18191.339228	4.994804	3.558792	2.183436	0.555803	0.488841	1094844.366122	671723.190818	0.098372	0.086521	3.251759	0.030077	1000387.403597	0.005323	182890278.734874	31620078.952804	0.172891	5032487.879739	29107868.845901	29539701.471239	67737140.272175	11711140.352890	185603565.290921	68742061.218860 
	112.043749	251.300000	251.087498	1.000001	1278.000000	3005.000000	614070.875000	109827.625000	62956014.375000	60285.875000	62362.875000	0.000049	623814.993998	0.178852	0.165740	0.164247	107386.069380	107750.955026	105166.766703	1.863819	105168.630522	0.976017	18181.492137	18179.960945	4.994804	3.557137	2.181782	0.556332	0.489371	1094335.466756	671214.291451	0.098466	0.086614	3.251707	0.030091	1000371.226045	0.005326	182803495.599947	31600301.289241	0.172865	5029340.169313	29094056.891942	29525555.184793	67704998.370351	11703815.292311	185514681.481360	68709141.289393 
	112.126690	251.450000	251.253380	1.000001	1278.000000	3005.000000	614536.625000	109850.375000	62973397.375000	60296.750000	62371.625000	0.000049	624277.477052	0.178753	0.165642	0.164151	107306.514632	107671.562808	105086.837198	1.863819	105088.701016	0.975995	18157.094054	18155.562544	4.994804	3.555417	2.180062	0.556882	0.489920	1093806.292427	670685.117123	0.098563	0.086712	3.251631	0.030114	1000347.986956	0.005330	182664562.603089	31557892.131602	0.172764	5022590.547589	29071945.036250	29502616.900869	67653541.704848	11688108.196890	185370555.878672	68655761.436545 
	112.208588	251.587500	251.417177	1.000001	1278.000000	3005.000000	614928.125000	110048.875000	62990582.625000	60309.000000	62396.000000	0.000049	624697.809989	0.178962	0.165850	0.164354	107234.312582	107594.073741	105008.816513	1.863819	105010.680332	0.975973	18166.609769	18165.077944	4.994804	3.553716	2.178361	0.557425	0.490464	1093282.883511	670161.708207	0.098659	0.086808	3.251557	0.030134	1000325.203194	0.005333	182528947.508042	31574431.743877	0.172983	5025222.906554	29050361.240613	29481796.985100	67603313.891867	11694233.979214	185239740.386187	68607311.254144 
	112.293089	251.775000	251.586178	1.000001	1278.000000	3005.000000	614768.750000	110343.750000	63008034.250000	60332.250000	62407.375000	0.000049	624592.954764	0.179488	0.166374	0.164864	107252.314831	107602.843916	105017.046380	1.863819	105018.910199	0.975969	18225.546784	18224.014639	4.994804	3.551987	2.176632	0.557977	0.491016	1092751.102354	669629.927050	0.098757	0.086905	3.251547	0.030126	1000322.063861	0.005332	182543252.614218	31676875.160149	0.173531	5041527.269726	29052637.967169	29486823.668594	67608612.079340	11732175.985240	185271323.995080	68619008.887067 
	112.377069	251.937500	251.754137	1.000001	1278.000000	3005.000000	614833.375000	110409.875000	63026675.375000	60351.500000	62428.250000	0.000049	624668.247561	0.179577	0.166462	0.164950	107239.387446	107588.032162	105001.656988	1.863819	105003.520807	0.975961	18232.673899	18231.141412	4.994804	3.550140	2.174785	0.558567	0.491606	1092182.786096	669061.610792	0.098861	0.087010	3.251518	0.030129	1000313.170214	0.005333	182516502.863378	31689262.875447	0.173624	5043498.834287	29048380.615469	29482966.215641	67598704.764214	11736764.027943	185247086.884158	68610032.179318 
	112.460009	252.087500	251.920017	1.000001	1278.000000	3005.000000	614966.000000	110505.250000	63044751.500000	60366.750000	62442.000000	0.000049	624815.645958	0.179693	0.166578	0.165062	107214.088922	107560.091234	104973.155434	1.863819	104975.019252	0.975949	18240.553142	18239.020323	4.994804	3.548348	2.172993	0.559139	0.492177	1091631.409671	668510.234367	0.098963	0.087111	3.251480	0.030136	1000301.427660	0.005334	182466961.629399	31702957.952600	0.173746	5045678.471786	29040495.889440	29475570.778956	67580356.159037	11741836.278741	185200619.948231	68592822.203048 
	112.543729	252.250000	252.087457	1.000001	1278.000000	3005.000000	615797.875000	110383.625000	63061924.875000	60374.875000	62465.500000	0.000049	625612.953449	0.179253	0.166140	0.164636	107077.450773	107428.710709	104841.241829	1.863819	104843.105648	0.975915	18169.893688	18168.360553	4.994804	3.546644	2.171289	0.559682	0.492721	1091107.309149	667986.133845	0.099059	0.087207	3.251365	0.030177	1000266.195478	0.005341	182237670.176983	31580137.555373	0.173291	5026131.013939	29004003.050288	29436273.302006	67495433.398883	11696347.242731	184953706.422854	68501372.749205 
	112.626409	252.400000	252.252818	1.000001	1278.000000	3005.000000	616096.500000	110644.500000	63079910.250000	60389.125000	62486.500000	0.000049	625952.955654	0.179590	0.166475	0.164962	107019.288942	107363.230852	104775.203213	1.863819	104777.067031	0.975895	18195.280973	18193.747507	4.994804	3.544859	2.169504	0.560251	0.493289	1090558.155166	667436.979862	0.099159	0.087308	3.251299	0.030192	1000245.805815	0.005344	182122882.241837	31624265.009032	0.173642	5033154.110752	28985733.997474	29419473.409205	67452919.348828	11712690.744086	184848149.499624	68462277.592453 
	112.708829	252.575000	252.417658	1.000001	1278.000000	3005.000000	616226.500000	110556.250000	63098028.250000	60409.125000	62499.000000	0.000049	626065.319049	0.179408	0.166294	0.164786	107000.081601	107346.935750	104758.344740	1.863819	104760.208559	0.975886	18172.747576	18171.213776	4.994804	3.543060	2.167705	0.560824	0.493862	1090004.669253	666883.493949	0.099261	0.087409	3.251269	0.030199	1000236.676497	0.005345	182093578.943635	31585097.011498	0.173455	5026920.335271	28981070.236411	29413812.403443	67442066.275420	11698184.078332	184812580.323222	68449103.823416 
	112.793070	252.700000	252.586140	1.000001	1278.000000	3005.000000	616438.500000	110810.250000	63116853.000000	60433.500000	62518.125000	0.000049	626318.877080	0.179759	0.166643	0.165126	106956.763842	107296.351109	104707.174230	1.863819	104709.038048	0.975869	18202.169390	18200.635243	4.994804	3.541190	2.165835	0.561419	0.494458	1089429.292174	666308.116870	0.099366	0.087515	3.251213	0.030209	1000219.428175	0.005347	182004634.663122	31636237.231878	0.173821	5035059.547688	28966914.325721	29401257.629605	67409123.949304	11717124.900695	184733696.290222	68419887.514897 
	112.876009	252.800000	252.752018	1.000001	1278.000000	3005.000000	616409.125000	111029.625000	63134995.125000	60445.250000	62537.875000	0.000049	626328.817005	0.180123	0.167006	0.165479	106955.066423	107287.961617	104698.219608	1.863819	104700.083427	0.975862	18240.391027	18238.856545	4.994804	3.539387	2.164031	0.561993	0.495032	1088874.489101	665753.313797	0.099468	0.087616	3.251189	0.030208	1000212.095458	0.005347	181989069.792615	31702673.274197	0.174201	5045633.163846	28964437.101604	29400629.765991	67403359.182450	11741730.842295	184729751.303659	68418426.408763 
	112.960509	253.037500	252.921019	1.000001	1278.000000	3005.000000	617139.000000	111338.750000	63153266.750000	60461.625000	62552.375000	0.000049	627101.955485	0.180411	0.167293	0.165758	106823.204169	107148.182519	104557.870845	1.863819	104559.734664	0.975825	18247.498783	18245.963963	4.994804	3.537569	2.162214	0.562571	0.495610	1088315.437327	665194.262023	0.099570	0.087719	3.251067	0.030245	1000174.372386	0.005353	181745116.397861	31715027.347630	0.174503	5047599.374143	28925610.743701	29362718.136065	67313006.073282	11746306.425048	184491545.318838	68330201.969940 
	113.043189	253.137500	253.086379	1.000001	1278.000000	3005.000000	617466.000000	111409.500000	63171634.000000	60475.125000	62575.375000	0.000049	627436.321746	0.180430	0.167312	0.165776	106766.277156	107089.765689	104498.880861	1.863819	104500.744679	0.975807	18239.442812	18237.907652	4.994804	3.535742	2.160386	0.563152	0.496191	1087753.167569	664631.992264	0.099673	0.087821	3.251005	0.030261	1000155.370921	0.005356	181642580.353402	31701023.915161	0.174524	5045370.660411	28909291.638308	29346258.843840	67275029.760519	11741119.968578	184388128.453845	68291899.427350 
	113.126649	253.375000	253.253299	1.000001	1278.000000	3005.000000	617344.000000	111682.750000	63189933.000000	60495.000000	62590.375000	0.000049	627364.846787	0.180908	0.167788	0.166239	106778.440916	107093.417192	104501.960832	1.863819	104503.824651	0.975802	18292.038306	18290.502808	4.994804	3.533920	2.158564	0.563731	0.496769	1087192.695415	664071.520110	0.099775	0.087924	3.250990	0.030255	1000150.746564	0.005355	181647933.941864	31792444.505276	0.175022	5059920.687702	28910143.687700	29349603.155908	67277012.571061	11774979.446398	184409141.402938	68299682.001088 
	113.208810	253.500000	253.417619	1.000001	1278.000000	3005.000000	617863.125000	111870.625000	63208710.875000	60515.125000	62615.000000	0.000049	627909.131939	0.181061	0.167939	0.166386	106685.883065	106996.226958	104404.183584	1.863819	104406.047402	0.975775	18291.651301	18290.115456	4.994804	3.532049	2.156694	0.564325	0.497363	1086617.252889	663496.077585	0.099881	0.088029	3.250898	0.030281	1000122.595390	0.005359	181477978.102388	31791771.212025	0.175183	5059813.529838	28883094.397168	29322940.761670	67214065.963847	11774730.078528	184241616.506500	68237635.743148 
	113.292270	253.725000	253.584540	1.000001	1278.000000	3005.000000	618158.500000	112337.750000	63226954.750000	60530.000000	62633.500000	0.000049	628283.137763	0.181730	0.168605	0.167034	106622.374849	106919.175909	104326.561701	1.863819	104328.425519	0.975752	18350.825944	18349.289760	4.994804	3.530231	2.154876	0.564902	0.497941	1086057.880169	662936.704865	0.099983	0.088131	3.250823	0.030296	1000099.230251	0.005362	181343056.201450	31894627.639514	0.175880	5076183.625734	28861620.926713	29304620.842444	67164094.889426	11812825.051672	184126508.968007	68195003.321484 
	113.377030	253.912500	253.754060	1.000001	1278.000000	3005.000000	618819.500000	112518.750000	63246017.750000	60546.000000	62651.125000	0.000049	628965.851761	0.181828	0.168703	0.167130	106506.641081	106799.350634	104206.139421	1.863819	104208.003240	0.975719	18340.555306	18339.018768	4.994804	3.528330	2.152975	0.565505	0.498543	1085473.081879	662351.906575	0.100089	0.088238	3.250713	0.030329	1000065.617200	0.005368	181133738.903570	31876774.662840	0.175985	5073342.238498	28828307.070470	29271318.556195	67086569.964285	11806212.838089	183917264.366595	68117505.320961 
	113.460750	254.087500	253.921499	1.000001	1278.000000	3005.000000	618930.750000	112297.500000	63265228.250000	60562.875000	62666.375000	0.000049	629035.771480	0.181438	0.168315	0.166752	106494.802462	106794.438406	104200.625011	1.863819	104202.488830	0.975713	18297.429424	18295.892529	4.994804	3.526414	2.151058	0.566113	0.499151	1084883.437239	661762.261934	0.100197	0.088345	3.250691	0.030335	1000058.693208	0.005369	181124153.788037	31801812.887291	0.175580	5061411.710827	28826781.553162	29267750.566455	67083019.921495	11778449.217515	183894846.008122	68109202.225230 
	113.542130	254.250000	254.084260	1.000001	1278.000000	3005.000000	618548.625000	112376.875000	63283814.125000	60582.375000	62680.875000	0.000049	628673.972361	0.181678	0.168554	0.166985	106556.089755	106852.525347	104258.128815	1.863819	104259.992633	0.975720	18333.616856	18332.079616	4.994804	3.524558	2.149203	0.566700	0.499739	1084312.657171	661191.481867	0.100301	0.088449	3.250717	0.030316	1000066.632043	0.005366	181224106.561255	31864713.068928	0.175830	5071422.577726	28842689.518493	29285150.940743	67120039.467131	11801745.581084	184004175.870794	68149694.766961 
	113.626630	254.400000	254.253260	1.000001	1278.000000	3005.000000	618920.875000	112632.625000	63303415.625000	60604.125000	62704.125000	0.000050	629085.970059	0.181982	0.168857	0.167279	106486.304597	106775.779793	104180.767686	1.863819	104182.631505	0.975697	18353.139214	18351.601609	4.994804	3.522601	2.147245	0.567320	0.500359	1083710.358597	660589.183293	0.100411	0.088559	3.250639	0.030334	1000042.836880	0.005369	181089637.902264	31898646.082319	0.176148	5076823.180263	28821288.183677	29265009.587735	67070236.260098	11814313.363822	183877623.917262	68102823.673060 
	113.708791	254.537500	254.417581	1.000001	1278.000000	3005.000000	618917.125000	112839.125000	63322002.625000	60622.500000	62719.125000	0.000050	629119.285787	0.182317	0.169190	0.167603	106480.665494	106763.870666	104168.274302	1.863819	104170.138120	0.975689	18387.310609	18385.772658	4.994804	3.520743	2.145388	0.567908	0.500947	1083138.921027	660017.745723	0.100515	0.088663	3.250612	0.030334	1000034.449501	0.005369	181067921.975135	31958041.998277	0.176498	5086276.326399	28817831.989269	29263247.383539	67062193.324124	11836311.851214	183866551.652978	68098722.834436 
	113.793291	254.775000	254.586581	1.000001	1278.000000	3005.000000	619771.125000	113066.125000	63341248.125000	60635.375000	62744.000000	0.000050	630000.155561	0.182432	0.169305	0.167714	106331.783626	106609.957499	104013.755620	1.863819	104015.619439	0.975648	18372.777635	18371.239325	4.994804	3.518819	2.143463	0.568517	0.501556	1082546.918360	659425.743056	0.100622	0.088771	3.250476	0.030377	999992.654952	0.005376	180799338.510907	31932780.244873	0.176620	5082255.796658	28775085.637166	29220453.066455	66962717.967003	11826955.646249	183597666.815646	67999135.857647 
	113.875450	254.925000	254.750901	1.000001	1278.000000	3005.000000	620152.250000	113305.750000	63359907.000000	60649.875000	62760.625000	0.000050	630418.120110	0.182706	0.169578	0.167980	106261.286103	106533.036855	103936.247377	1.863819	103938.111196	0.975625	18388.928051	18387.389393	4.994804	3.516952	2.141597	0.569107	0.502146	1081972.649118	658851.473813	0.100727	0.088875	3.250399	0.030396	999968.980401	0.005380	180664614.138039	31960852.198158	0.176907	5086723.583247	28753643.604255	29200116.049990	66912820.051126	11837352.665984	183469885.471374	67951809.433842 
	113.960470	255.100000	254.920941	1.000001	1278.000000	3005.000000	620420.375000	113168.125000	63378992.875000	60668.125000	62779.125000	0.000050	630657.170126	0.182406	0.169278	0.167688	106221.007861	106497.506782	103900.115705	1.863819	103901.979523	0.975611	18350.194118	18348.655104	4.994804	3.515042	2.139686	0.569711	0.502750	1081384.920228	658263.744924	0.100834	0.088982	3.250353	0.030409	999954.855747	0.005382	180601810.277065	31893524.484809	0.176596	5076008.053348	28743648.067254	29188408.006806	66889559.361876	11812416.475855	183396321.608194	67924563.558590 
	114.042630	255.250000	255.085261	1.000001	1278.000000	3005.000000	620587.875000	114118.375000	63397489.375000	60682.750000	62801.125000	0.000050	630993.117324	0.183888	0.170753	0.169122	106164.454709	106412.525375	103814.550740	1.863819	103816.414559	0.975586	18495.257568	18493.718207	4.994804	3.513189	2.137834	0.570296	0.503335	1080815.033440	657693.858136	0.100937	0.089086	3.250270	0.030419	999929.272478	0.005384	180453081.758372	32145672.318639	0.178139	5116138.595702	28719977.207076	29172109.366747	66834474.725323	11905804.562459	183293914.151319	67886634.870859 
	114.127130	255.450000	255.254261	1.000001	1278.000000	3005.000000	620482.625000	113590.625000	63417369.375000	60709.875000	62813.000000	0.000050	630794.354774	0.183068	0.169938	0.168330	106197.907002	106461.760104	103863.157675	1.863819	103865.021494	0.975592	18415.483312	18413.943580	4.994804	3.511197	2.135842	0.570925	0.503963	1080202.182788	657081.007484	0.101049	0.089197	3.250288	0.030413	999934.800546	0.005383	180537570.047711	32007008.530372	0.177287	5094069.585854	28733423.925306	29181487.203651	66865766.684337	11854447.603842	183352836.885050	67908458.105574 
	114.209031	255.587500	255.418062	1.000001	1278.000000	3005.000000	620832.625000	113790.375000	63436809.625000	60728.625000	62835.750000	0.000050	631174.617445	0.183287	0.170155	0.168541	106133.926134	106392.511324	103793.294397	1.863819	103795.158216	0.975570	18426.878699	18425.338603	4.994804	3.509248	2.133893	0.571540	0.504578	1079602.549856	656481.374551	0.101157	0.089306	3.250216	0.030431	999912.597727	0.005386	180416134.108027	32026815.292272	0.177516	5097221.927420	28714096.810547	29163007.852806	66820790.410380	11861783.441582	183236727.607352	67865454.669390 
	114.292231	255.787500	255.584462	1.000001	1278.000000	3005.000000	621042.250000	114293.250000	63455529.000000	60738.375000	62855.125000	0.000050	631471.632998	0.184035	0.170900	0.169265	106084.005559	106327.810905	103728.001715	1.863819	103729.865533	0.975550	18496.133802	18494.593354	4.994804	3.507370	2.132015	0.572132	0.505170	1079024.835285	655903.659981	0.101262	0.089411	3.250148	0.030441	999891.652355	0.005388	180302642.751182	32147193.493904	0.178296	5116380.698073	28696034.114415	29148580.159989	66778756.574512	11906367.960705	183146075.668016	67831879.877043 
	114.376211	255.975000	255.752422	1.000001	1278.000000	3005.000000	621779.375000	114283.375000	63474919.875000	60756.625000	62877.750000	0.000050	632194.812520	0.183801	0.170667	0.169038	105962.654073	106208.461612	103608.038340	1.863819	103609.902159	0.975516	18449.793651	18448.252840	4.994804	3.505424	2.130069	0.572745	0.505784	1078426.068570	655304.893266	0.101371	0.089519	3.250037	0.030478	999857.565620	0.005394	180094123.118184	32066644.684933	0.178055	5103560.967121	28662847.210381	29113659.075265	66701527.080809	11876535.068494	182926659.847758	67750614.758429 
	114.460193	256.100000	255.920385	1.000001	1278.000000	3005.000000	621998.625000	114077.125000	63494050.875000	60776.500000	62894.000000	0.000050	632373.212549	0.183404	0.170272	0.168655	105932.760743	106185.305011	103584.275315	1.863819	103586.139134	0.975505	18403.008568	18401.467397	4.994804	3.503503	2.128147	0.573350	0.506389	1077834.998476	654713.823172	0.101478	0.089626	3.250000	0.030489	999846.239753	0.005396	180052818.368517	31985322.502915	0.177644	5090618.150122	28656273.360506	29104920.478545	66686229.025377	11846415.741820	182871753.581743	67730279.104349 
	114.542611	256.300000	256.085222	1.000001	1278.000000	3005.000000	621908.625000	114336.375000	63513234.125000	60792.500000	62911.750000	0.000050	632331.514712	0.183848	0.170714	0.169084	105939.746268	106184.246739	103582.608392	1.863819	103584.472210	0.975499	18450.577867	18449.036336	4.994804	3.501575	2.126220	0.573957	0.506996	1077241.986442	654120.811138	0.101585	0.089734	3.249980	0.030485	999840.114586	0.005395	180049920.931948	32068006.552905	0.178106	5103777.714969	28655812.219519	29106771.049434	66685155.900722	11877039.464039	182883381.070774	67734585.581768 
	114.626851	256.400000	256.253702	1.000001	1278.000000	3005.000000	621907.750000	114546.500000	63532500.250000	60814.250000	62931.375000	0.000050	632368.682156	0.184186	0.171050	0.169411	105933.519663	106171.651933	103569.401728	1.863819	103571.265547	0.975491	18484.764177	18483.222283	4.994804	3.499638	2.124283	0.574566	0.507605	1076646.081784	653524.906480	0.101693	0.089842	3.249951	0.030485	999831.229065	0.005396	180026965.186848	32127428.364666	0.178459	5113234.982546	28652158.702108	29104834.139324	66676653.772907	11899047.542469	182871211.095988	67730078.183699 
	114.708491	256.525000	256.416982	1.000001	1278.000000	3005.000000	621725.875000	114714.125000	63551665.125000	60837.125000	62950.125000	0.000050	632220.210148	0.184509	0.171372	0.169724	105958.397328	106191.013938	103588.154516	1.863819	103590.018334	0.975489	18523.037573	18521.495319	4.994804	3.497710	2.122355	0.575173	0.508211	1076052.979490	652931.804186	0.101800	0.089949	3.249947	0.030476	999829.929296	0.005394	180059561.171509	32193954.330616	0.178796	5123822.910484	28657346.510082	29111802.936557	66688726.359818	11923686.789117	182914997.375060	67746295.324096 
	114.792211	256.700000	256.584422	1.000001	1278.000000	3005.000000	622226.625000	114850.875000	63570648.875000	60849.500000	62972.125000	0.000050	632737.462418	0.184580	0.171443	0.169793	105871.778114	106101.427391	103497.963943	1.863819	103499.827762	0.975463	18514.808518	18513.265905	4.994804	3.495799	2.120444	0.575773	0.508812	1075465.158231	652343.982926	0.101907	0.090055	3.249859	0.030501	999802.882866	0.005398	179902792.448211	32179650.011964	0.178872	5121546.309266	28632396.012612	29086841.320793	66630663.869708	11918388.893320	182758158.793408	67688206.960522 
	114.876971	256.900000	256.753943	1.000001	1278.000000	3005.000000	622690.375000	115233.875000	63590119.375000	60866.125000	62988.250000	0.000050	633263.096244	0.185058	0.171919	0.170254	105783.900282	106003.031521	103398.947974	1.863819	103400.811793	0.975434	18548.687245	18547.144265	4.994804	3.493839	2.118483	0.576389	0.509428	1074861.929225	651740.753921	0.102016	0.090164	3.249764	0.030524	999773.543074	0.005403	179730683.472843	32238537.178536	0.179371	5130918.485486	28605004.040131	29061530.941102	66566919.804757	11940198.955013	182599128.861633	67629306.985790 
	114.959652	257.000000	256.919303	1.000001	1278.000000	3005.000000	623410.000000	115484.750000	63609589.250000	60883.375000	63008.875000	0.000050	634016.368545	0.185247	0.172107	0.170437	105658.218855	105871.480620	103266.776398	1.863819	103268.640217	0.975398	18545.538738	18543.995391	4.994804	3.491877	2.116521	0.577005	0.510043	1074258.379016	651137.203712	0.102125	0.090273	3.249643	0.030560	999736.249106	0.005409	179500943.616340	32233063.823493	0.179570	5130047.374666	28568439.835308	29025387.864591	66481830.969015	11938171.786479	182372035.034448	67545198.160907 
	115.042592	257.200000	257.085184	1.000001	1278.000000	3005.000000	623797.125000	115458.375000	63628223.875000	60900.500000	63027.125000	0.000050	634392.220567	0.185090	0.171950	0.170285	105595.620586	105810.620327	103205.321499	1.863819	103207.185318	0.975378	18517.816440	18516.272740	4.994804	3.489998	2.114643	0.577594	0.510633	1073680.401419	650559.226115	0.102229	0.090378	3.249577	0.030579	999715.985967	0.005412	179394123.072347	32184876.474055	0.179409	5122378.125884	28551438.831175	29007299.374380	66442267.804573	11920324.620020	182258381.608492	67503104.299441 
	115.126572	257.262500	257.253143	1.000001	1278.000000	3005.000000	624022.500000	115534.250000	63647569.750000	60911.125000	63052.750000	0.000050	634627.641558	0.185144	0.172005	0.170338	105556.448914	105769.698665	103163.781957	1.863819	103165.645775	0.975363	18516.401926	18514.857860	4.994804	3.488047	2.112691	0.578206	0.511245	1073080.032377	649958.857073	0.102337	0.090486	3.249526	0.030591	999700.234992	0.005414	179321919.283527	32182417.139053	0.179467	5121986.710872	28539947.250378	28995919.314978	66415525.660566	11919413.755205	182186878.529822	67476621.677712 
	115.210032	257.475000	257.420063	1.000001	1278.000000	3005.000000	624637.000000	116017.000000	63667646.000000	60933.625000	63066.250000	0.000050	635319.861218	0.185735	0.172593	0.170909	105441.438738	105641.586316	103035.027777	1.863819	103036.891595	0.975327	18556.871556	18555.327110	4.994804	3.486020	2.110665	0.578841	0.511880	1072456.640101	649335.464796	0.102450	0.090598	3.249406	0.030622	999663.385236	0.005420	179098119.524037	32252760.551249	0.180084	5133182.203768	28504328.440608	28962843.427177	66332636.860754	11945466.870833	181979056.432938	67399650.530718 
	115.292712	257.612500	257.585424	1.000001	1278.000000	3005.000000	624632.250000	116396.000000	63686774.500000	60955.875000	63086.000000	0.000050	635384.510793	0.186343	0.173198	0.171497	105430.710204	105619.355807	103012.185143	1.863819	103014.048961	0.975316	18618.044030	18616.499221	4.994804	3.484089	2.108733	0.579446	0.512485	1071862.337641	648741.162337	0.102557	0.090705	3.249369	0.030622	999652.122517	0.005420	179058414.592252	32359089.555494	0.180718	5150104.976982	28498009.209455	28959628.971659	66317931.330464	11984847.983516	181958859.397258	67392170.147133 
	115.375652	257.787500	257.751304	1.000001	1278.000000	3005.000000	625527.250000	116452.250000	63706803.500000	60972.875000	63108.500000	0.000050	636274.678910	0.186167	0.173022	0.171326	105283.209353	105472.410118	102864.597891	1.863819	102866.461709	0.975275	18572.788960	18571.243771	4.994804	3.482065	2.106709	0.580080	0.513118	1071239.702497	648118.527193	0.102669	0.090817	3.249234	0.030666	999610.640278	0.005428	178801879.298157	32280426.797576	0.180537	5137585.420140	28457180.381666	28917224.957176	66222918.258577	11955713.628732	181692426.905434	67293491.446457 
	115.459112	257.950000	257.918224	1.000001	1278.000000	3005.000000	625515.375000	117158.625000	63726462.875000	60995.375000	63130.875000	0.000050	636392.667913	0.187299	0.174150	0.172421	105263.689548	105431.437055	102822.994486	1.863819	102824.858304	0.975260	18686.570806	18685.025243	4.994804	3.480077	2.104722	0.580702	0.513740	1070628.203935	647507.028631	0.102779	0.090927	3.249182	0.030666	999594.664375	0.005428	178729564.503380	32478201.083911	0.181717	5169062.150492	28445671.133736	28911509.987621	66196135.001252	12028963.364412	181656518.664250	67280192.097870 
	115.543092	258.200000	258.086184	1.000001	1278.000000	3005.000000	625873.375000	117267.125000	63746935.375000	61013.875000	63145.125000	0.000050	636764.524875	0.187366	0.174216	0.172485	105202.217788	105367.606161	102758.506525	1.863819	102760.370343	0.975239	18682.136491	18680.590539	4.994804	3.478006	2.102650	0.581349	0.514388	1069991.040178	646869.864874	0.102894	0.091042	3.249112	0.030684	999572.911805	0.005431	178617471.909043	32470492.707960	0.181788	5167835.325328	28427831.057395	28893738.085916	66154619.225571	12026108.410355	181544854.424121	67238834.971897
