Repository: greenteawarrior/MatSci

# matsci
Some useful jupyter notebooks (code and visualizations) from MatSci projects at Olin College. We analyzed firefighter jackets and various gluten-free breads.

File: FirefighterJacket/data/DMA/Nomex 1 Temperature Scan.txt (part 18 of 19)
1) DMA8000 Temperature Scan 
	Time     	Sample     	Program     	Frequency     	Raw Dynamic	Raw Static	In-Phase     	Out-Of-Phase	Zero Displacement	Min Displacement	Max Displacement	Spring     	C*     	Measured     	Corrected     	Corrected     	Stiffness*	Total     	Stiffness     	Inertia     	Sample     	Ratio of     	Total     	Sample     	Total Applied	Static Force	Static     	Static     	Static     	Static Stress	Static     	Static Strain	Static     	Dynamic Force	Displacement	Dynamic     	Dynamic     	Storage     	Loss Modulus	Tan Delta     	Loss Viscosity	Storage     	Complex     	Shear Storage	Shear Loss	Complex     	Shear Complex 
	          	Temperature	Temperature	          	Force     	Force     	Angle     	Angle     	               	               	               	Stiffness     	          	Tan Delta     	Total Tan Delta	Total Delta	          	Stiffness'	Less Spring	          	Stiffness'	Sample to Total	Stiffness''	Stiffness''	Static Force	          	Force Corrected	Displacement	Displacement Co	          	Stress Correcte	          	Strain Correcte	          	Amplitude     	Stress     	Strain     	Modulus     	          	          	               	Viscosity     	Viscosity     	Modulus     	Modulus     	Modulus     	Modulus      
	115.626554	258.312500	258.253109	1.000001	1278.000000	3005.000000	626251.125000	117630.625000	63767326.125000	61028.625000	63169.000000	0.000050	637202.821323	0.187833	0.174681	0.172936	105129.855022	105285.193457	102675.438713	1.863819	102677.302531	0.975213	18717.176827	18715.630487	4.994804	3.475942	2.100586	0.581994	0.515033	1069356.041602	646234.866297	0.103008	0.091156	3.249026	0.030703	999546.668980	0.005434	178473083.926347	32531398.938544	0.182276	5177528.845311	28404851.014430	28872865.567796	66101142.194943	12048666.273535	181413708.421055	67190262.378169 
	115.708452	258.500000	258.416904	1.000001	1278.000000	3005.000000	626900.875000	117704.875000	63787106.375000	61047.375000	63186.750000	0.000050	637855.112604	0.187757	0.174605	0.172862	105022.345830	105177.160339	102566.769467	1.863819	102568.633286	0.975181	18689.505106	18687.958389	4.994804	3.473938	2.098583	0.582620	0.515658	1068739.692768	645618.517464	0.103119	0.091267	3.248921	0.030736	999514.375091	0.005440	178284195.681650	32483299.461428	0.182200	5169873.581832	28374788.540409	28841917.716495	66031183.585796	12030851.652381	181219257.182436	67118243.400902 
	115.792432	258.675000	258.584864	1.000001	1278.000000	3005.000000	626749.375000	118104.875000	63806902.125000	61065.250000	63207.375000	0.000050	637780.166328	0.188440	0.175285	0.173523	105034.687126	105176.936558	102565.908433	1.863819	102567.772252	0.975175	18762.376669	18760.829574	4.994804	3.471932	2.096577	0.583246	0.516285	1068122.503303	645001.327999	0.103229	0.091378	3.248901	0.030729	999508.111028	0.005439	178282699.037732	32609963.727151	0.182912	5190032.809866	28374550.342320	28845303.737287	66030629.273234	12077764.343389	181240532.195380	67126123.035326 
	115.875634	258.825000	258.751268	1.000001	1278.000000	3005.000000	627217.500000	117955.750000	63828245.250000	61086.125000	63232.125000	0.000050	638212.622301	0.188062	0.174909	0.173157	104963.515112	105111.564543	102499.848649	1.863819	102501.712467	0.975153	18710.177964	18708.630462	4.994804	3.469768	2.094413	0.583921	0.516960	1067456.668452	644335.493148	0.103349	0.091497	3.248828	0.030752	999485.580487	0.005443	178167874.308736	32519231.536025	0.182520	5175592.344590	28356275.433588	28824730.919522	65988101.595828	12044159.828157	181111269.266678	67078247.876547 
	115.959092	259.050000	258.918185	1.000001	1278.000000	3005.000000	627792.375000	118567.125000	63848917.125000	61101.125000	63251.750000	0.000050	638890.780368	0.188864	0.175707	0.173931	104852.100365	104983.144992	102370.762261	1.863819	102372.626079	0.975117	18772.263006	18770.715109	4.994804	3.467670	2.092315	0.584575	0.517614	1066811.376519	643690.201215	0.103465	0.091613	3.248705	0.030781	999447.919034	0.005448	177943497.107654	32627146.704859	0.183357	5192767.563539	28320564.721207	28792693.883988	65904998.928761	12084128.409207	180909974.476263	67003694.250468 
	116.043073	259.200000	259.086146	1.000001	1278.000000	3005.000000	628175.250000	118350.500000	63869927.750000	61121.125000	63270.750000	0.000050	639226.865489	0.188404	0.175249	0.173487	104796.972471	104935.641311	102322.580110	1.863819	102324.443929	0.975099	18714.676956	18713.128657	4.994804	3.465537	2.090182	0.585240	0.518278	1066155.108301	643033.932996	0.103582	0.091731	3.248646	0.030800	999429.746826	0.005451	177859747.176906	32527050.272333	0.182880	5176836.734136	28307235.516304	28776713.174847	65873980.435891	12047055.656420	180809564.639849	66966505.422166 
	116.126013	259.362500	259.252025	1.000001	1278.000000	3005.000000	628402.500000	119049.250000	63890489.500000	61136.750000	63293.250000	0.000050	639579.882370	0.189447	0.176288	0.174495	104739.129657	104857.210936	102243.485070	1.863819	102245.348889	0.975074	18811.433382	18809.884689	4.994804	3.463448	2.088093	0.585890	0.518928	1065512.467772	642391.292467	0.103697	0.091846	3.248563	0.030812	999404.160247	0.005453	177722264.643053	32695231.038900	0.183968	5203603.513265	28285354.508786	28760020.327026	65823060.978908	12109344.829222	180704680.300601	66927659.370593 
	116.204533	259.550000	259.409065	1.000001	1278.000000	3005.000000	628841.750000	119268.000000	63910530.250000	61158.750000	63315.000000	0.000050	640052.187222	0.189663	0.176502	0.174703	104661.840961	104774.508188	102160.133842	1.863819	102161.997661	0.975048	18819.237551	18817.688473	4.994804	3.461411	2.086056	0.586524	0.519562	1064885.735959	641764.560655	0.103810	0.091958	3.248477	0.030834	999377.650879	0.005457	177577384.027698	32708795.531180	0.184195	5205762.367551	28262296.060960	28737733.739193	65769401.491740	12114368.715252	180564649.428456	66875796.084613 
	116.289033	259.687500	259.578066	1.000001	1278.000000	3005.000000	628870.250000	119153.750000	63932020.000000	61179.125000	63330.875000	0.000050	640058.909378	0.189473	0.176313	0.174519	104660.741760	104776.962396	102161.891958	1.863819	102163.755777	0.975042	18799.470763	18797.921273	4.994804	3.459225	2.083870	0.587204	0.520242	1064213.278047	641092.102743	0.103930	0.092078	3.248457	0.030835	999371.440702	0.005458	177580439.975347	32674436.300649	0.183998	5200293.930503	28262782.429749	28737221.988824	65770533.324202	12101643.074314	180561434.003507	66874605.186484 
	116.370933	259.912500	259.741865	1.000001	1278.000000	3005.000000	629473.000000	119331.250000	63952767.250000	61199.125000	63352.125000	0.000050	640684.169428	0.189573	0.176413	0.174616	104558.600668	104671.132312	102055.389122	1.863819	102057.252941	0.975010	18790.825357	18789.275468	4.994804	3.457114	2.081758	0.587860	0.520898	1063563.649509	640442.474205	0.104046	0.092194	3.248351	0.030865	999338.989608	0.005463	177395317.371544	32659408.212700	0.184105	5197902.137916	28233319.275615	28707812.594382	65701969.396868	12096077.115815	180376649.182079	66806166.363733 
	116.450493	260.050000	259.900986	1.000001	1278.000000	3005.000000	629788.500000	119594.000000	63972816.500000	61215.625000	63373.750000	0.000050	641043.118338	0.189895	0.176734	0.174928	104500.053599	104605.508307	101989.114332	1.863819	101990.978151	0.974988	18813.018905	18811.468631	4.994804	3.455072	2.079716	0.588494	0.521533	1062935.497771	639814.322467	0.104158	0.092307	3.248278	0.030881	999316.545062	0.005466	177280118.920471	32697984.238366	0.184442	5204041.698222	28214984.887214	28690894.412384	65659303.303878	12110364.532728	180270349.025314	66766795.935302 
	116.535513	260.200000	260.071026	1.000001	1278.000000	3005.000000	630008.000000	120072.750000	63993955.500000	61237.125000	63398.625000	0.000050	641348.224724	0.190589	0.177424	0.175597	104450.340148	104541.879829	101924.798986	1.863819	101926.662805	0.974967	18874.915892	18873.365210	4.994804	3.452918	2.077562	0.589163	0.522201	1062272.799901	639151.624597	0.104277	0.092425	3.248206	0.030892	999294.208339	0.005468	177168326.364348	32805572.508614	0.185166	5221164.889686	28197192.563401	28676510.095596	65617898.653462	12150212.040227	180179969.625822	66733322.083638 
	116.617413	260.325000	260.234826	1.000001	1278.000000	3005.000000	630914.125000	120270.125000	64014439.125000	61255.875000	63417.875000	0.000050	642275.280617	0.190628	0.177463	0.175635	104299.577217	104387.763298	101770.016185	1.863819	101771.880004	0.974923	18850.748852	18849.197776	4.994804	3.450829	2.075474	0.589810	0.522849	1061630.251637	638509.076332	0.104391	0.092540	3.248061	0.030938	999249.786146	0.005476	176899283.808787	32763564.816735	0.185210	5214479.163172	28154373.144701	28633189.136284	65518253.262514	12134653.635828	179907775.795162	66632509.553764 
	116.701653	260.525000	260.403306	1.000001	1278.000000	3005.000000	631243.375000	120582.875000	64035467.875000	61275.125000	63436.750000	0.000050	642657.317880	0.191024	0.177857	0.176017	104237.574772	104317.235190	101698.803360	1.863819	101700.667178	0.974900	18879.679252	18878.127771	4.994804	3.448684	2.073328	0.590476	0.523514	1060970.197121	637849.021817	0.104509	0.092657	3.247983	0.030954	999225.681787	0.005479	176775502.094032	32813850.763086	0.185624	5222482.413762	28134672.688540	28615277.909769	65472408.182975	12153278.060402	179795236.150736	66590828.203976 
	116.784074	260.700000	260.568148	1.000001	1278.000000	3005.000000	631761.000000	121214.750000	64056620.750000	61297.750000	63462.250000	0.000050	643284.522384	0.191868	0.178697	0.176831	104135.942798	104197.945400	101578.824078	1.863819	101580.687897	0.974864	18946.846624	18945.294734	4.994804	3.446524	2.071169	0.591145	0.524183	1060305.830513	637184.655208	0.104627	0.092776	3.247865	0.030981	999189.447486	0.005483	176566954.811693	32930599.983908	0.186505	5241063.614638	28101481.383980	28586045.612971	65395168.448775	12196518.512558	179611564.067502	66522801.506482 
	116.867533	260.862500	260.735066	1.000001	1278.000000	3005.000000	631791.375000	121389.875000	64077368.375000	61315.625000	63480.000000	0.000050	643347.373723	0.192136	0.178964	0.177089	104125.769315	104182.532424	101562.734105	1.863819	101564.597923	0.974854	18972.300371	18970.748080	4.994804	3.444405	2.069049	0.591801	0.524840	1059653.785859	636532.610555	0.104744	0.092892	3.247831	0.030982	999178.975942	0.005484	176538987.314580	32974842.840519	0.186785	5248105.078387	28097030.222095	28582961.956646	65384810.116511	12212904.755748	179592188.868042	66515625.506682 
	116.950733	261.075000	260.901467	1.000001	1278.000000	3005.000000	631940.500000	121460.250000	64098868.750000	61339.250000	63500.000000	0.000050	643507.100093	0.192202	0.179030	0.177153	104099.924019	104154.999275	101534.498645	1.863819	101536.362463	0.974841	18974.171908	18972.619201	4.994804	3.442207	2.066852	0.592481	0.525520	1058977.659115	635856.483811	0.104864	0.093012	3.247787	0.030990	999165.251906	0.005485	176489908.603935	32978095.211799	0.186855	5248622.708943	28089219.108883	28575378.746180	65366632.816272	12214109.337703	179544542.113716	66497978.560636 
	117.034453	261.200000	261.068907	1.000001	1278.000000	3005.000000	632268.625000	121442.375000	64120147.125000	61355.250000	63523.250000	0.000050	643825.958319	0.192074	0.178902	0.177029	104048.367979	104104.989050	101483.792609	1.863819	101485.656427	0.974822	18951.392047	18949.838927	4.994804	3.440030	2.064675	0.593154	0.526193	1058308.086878	635186.911573	0.104983	0.093131	3.247724	0.031006	999146.014123	0.005488	176401771.669827	32938498.673147	0.186724	5242320.729079	28075191.691262	28560432.684531	65333989.507343	12199443.953017	179450633.164374	66463197.468287 
	117.117395	261.412500	261.234790	1.000001	1278.000000	3005.000000	632891.125000	122064.875000	64141240.375000	61375.250000	63542.750000	0.000050	644554.892785	0.192869	0.179693	0.177796	103930.698495	103970.295427	101348.408486	1.863819	101350.272304	0.974783	19010.214582	19008.661053	4.994804	3.437872	2.062516	0.593821	0.526860	1057643.920199	634522.744894	0.105101	0.093250	3.247593	0.031038	999105.775871	0.005493	176166447.782768	33040742.947748	0.187554	5258593.397894	28037738.761078	28526612.125502	65246832.512136	12237312.202870	179238132.156464	66384493.391283 
	117.201894	261.562500	261.403787	1.000001	1278.000000	3005.000000	633367.875000	122041.625000	64162558.125000	61394.000000	63566.875000	0.000050	645018.622456	0.192687	0.179512	0.177620	103855.978562	103897.765051	101275.179509	1.863819	101277.043328	0.974758	18977.565590	18976.011647	4.994804	3.435688	2.060333	0.594496	0.527534	1056972.259175	633851.083871	0.105220	0.093369	3.247512	0.031061	999080.841394	0.005498	176039161.606196	32983991.941359	0.187367	5249561.201857	28017480.552937	28505036.561041	65199689.483776	12216293.311614	179102568.779457	66334284.733132 
	117.285354	261.700000	261.570708	1.000001	1278.000000	3005.000000	633918.750000	122254.750000	64183932.250000	61413.125000	63588.875000	0.000050	645599.880343	0.192856	0.179680	0.177783	103762.473113	103799.499900	101176.213150	1.863819	101178.076968	0.974728	18977.066766	18975.512407	4.994804	3.433498	2.058143	0.595172	0.528210	1056298.391704	633177.216399	0.105340	0.093489	3.247410	0.031089	999049.426026	0.005502	175867138.862212	32983124.166057	0.187546	5249423.091237	27990102.304596	28478101.583718	65135977.356375	12215971.913354	178933331.191632	66271604.145049 
	117.368294	261.800000	261.736588	1.000001	1278.000000	3005.000000	634274.625000	122958.125000	64205352.625000	61432.375000	63610.750000	0.000050	646082.812356	0.193856	0.180676	0.178748	103684.913055	103701.681076	101077.690835	1.863819	101079.554654	0.974697	19064.084852	19062.530077	4.994804	3.431301	2.055946	0.595849	0.528888	1055622.633075	632501.457771	0.105460	0.093608	3.247308	0.031107	999018.040175	0.005506	175695887.954066	33134377.768132	0.188589	5273495.830598	27962846.897646	28455765.055548	65072551.094098	12271991.765975	178792986.534844	66219624.642535 
	117.450715	261.975000	261.901430	1.000001	1278.000000	3005.000000	634721.125000	122795.125000	64226790.875000	61453.625000	63630.750000	0.000050	646490.177222	0.193463	0.180285	0.178369	103619.579362	103642.725612	101018.030524	1.863819	101019.894342	0.974676	19011.749096	19010.193903	4.994804	3.429102	2.053746	0.596527	0.529566	1054945.875677	631824.700373	0.105580	0.093728	3.247238	0.031129	998996.317904	0.005510	175592186.750561	33043407.338283	0.188183	5259017.448482	27946342.351578	28436865.427734	65034143.240948	12238299.014179	178674236.576983	66175643.176660 
	117.534705	262.200000	262.069409	1.000001	1278.000000	3005.000000	634998.625000	123406.625000	64248327.625000	61470.625000	63651.750000	0.000050	646879.006342	0.194342	0.181159	0.179215	103557.295211	103562.742066	100937.338114	1.863819	100939.201932	0.974650	19089.051778	19087.496165	4.994804	3.426890	2.051535	0.597209	0.530247	1054265.569970	631144.394666	0.105701	0.093849	3.247150	0.031144	998969.256585	0.005512	175451927.678139	33177773.675774	0.189099	5280402.498338	27924019.444572	28418893.583060	64982195.436348	12288064.324361	178561316.057134	66133820.761902 
	117.617634	262.362500	262.235268	1.000001	1278.000000	3005.000000	635492.875000	123527.875000	64269992.125000	61492.500000	63673.125000	0.000050	647387.310717	0.194381	0.181198	0.179254	103475.985884	103479.349047	100853.231239	1.863819	100855.095057	0.974622	19077.575740	19076.019704	4.994804	3.424664	2.049309	0.597894	0.530932	1053580.784211	630459.608907	0.105822	0.093970	3.247059	0.031168	998941.247013	0.005516	175305733.601941	33157825.358521	0.189143	5277227.627556	27900751.953126	28395441.376794	64928049.482200	12280676.058711	178413961.382569	66079244.956507 
	117.701874	262.500000	262.403749	1.000001	1278.000000	3005.000000	635425.875000	123838.375000	64291978.875000	61510.125000	63696.625000	0.000050	647380.866061	0.194890	0.181705	0.179744	103477.015985	103470.708140	100843.865048	1.863819	100845.728867	0.974613	19129.360735	19127.804270	4.994804	3.422404	2.047048	0.598589	0.531628	1052885.355687	629764.180383	0.105945	0.094093	3.247028	0.031165	998931.890526	0.005516	175289453.344864	33247836.986128	0.189674	5291553.411677	27898160.871790	28395561.581644	64922019.757357	12314013.698566	178414716.652515	66079524.686117 
	117.783774	262.625000	262.567549	1.000001	1278.000000	3005.000000	636348.500000	123689.500000	64313378.500000	61533.875000	63715.625000	0.000050	648258.054992	0.194374	0.181191	0.179246	103336.996293	103338.231376	100710.681582	1.863819	100712.545400	0.974574	19050.340438	19048.783553	4.994804	3.420202	2.044847	0.599266	0.532305	1052208.054753	629086.879449	0.106065	0.094213	3.246897	0.031211	998891.524563	0.005524	175057954.626075	33110483.641452	0.189140	5269692.965239	27861316.735562	28355292.877824	64836279.491139	12263142.089427	178161700.723909	65985815.082929 
	117.864634	262.812500	262.729269	1.000001	1278.000000	3005.000000	636917.500000	124575.500000	64334937.000000	61548.500000	63738.750000	0.000050	648986.099240	0.195591	0.182403	0.180419	103221.070997	103197.275862	100569.013334	1.863819	100570.877152	0.974532	19151.265384	19149.708077	4.994804	3.417983	2.042628	0.599948	0.532987	1051525.282813	628404.107509	0.106185	0.094334	3.246758	0.031240	998848.850616	0.005529	174811707.710035	33285910.056160	0.190410	5297612.924171	27822125.352699	28321994.312471	64745076.929643	12328114.835615	177952479.501595	65908325.741332 
	117.946015	263.025000	262.892029	1.000001	1278.000000	3005.000000	637004.000000	124412.250000	64356666.250000	61574.375000	63760.875000	0.000050	649039.678268	0.195308	0.182121	0.180147	103212.549970	103194.006897	100565.025190	1.863819	100566.889008	0.974524	19121.061767	19119.504035	4.994804	3.415745	2.040389	0.600635	0.533674	1050836.652705	627715.477401	0.106307	0.094456	3.246732	0.031244	998840.880772	0.005530	174804775.541568	33233409.566830	0.190117	5289257.218399	27821022.064695	28319348.697430	64742509.459840	12308670.209937	177935856.598872	65902169.110693 
	118.025055	263.200000	263.050109	1.000001	1278.000000	3005.000000	637343.625000	125008.625000	64377126.625000	61590.875000	63780.625000	0.000050	649487.530791	0.196140	0.182949	0.180948	103141.380011	103105.839850	100476.180225	1.863819	100478.044043	0.974496	19191.364779	19189.806644	4.994804	3.413636	2.038280	0.601282	0.534321	1050187.820865	627066.645561	0.106422	0.094570	3.246638	0.031262	998811.814154	0.005533	174650345.745168	33355609.149568	0.190985	5308705.870629	27796443.818708	28298845.329579	64685313.238951	12353929.314655	177807030.037188	65854455.569329 
	118.109295	263.350000	263.218589	1.000001	1278.000000	3005.000000	638205.500000	124880.250000	64399026.750000	61610.250000	63805.875000	0.000050	650308.647544	0.195674	0.182485	0.180499	103011.147827	102982.421447	100352.035407	1.863819	100353.899225	0.974458	19119.351901	19117.793336	4.994804	3.411377	2.036021	0.601975	0.535014	1049492.886255	626371.710950	0.106544	0.094693	3.246512	0.031304	998773.257342	0.005541	174434557.951747	33230436.040116	0.190504	5288783.967299	27762100.151932	28261377.190410	64605391.833981	12307568.903747	177571610.589187	65767263.181180 
	118.191975	263.487500	263.383951	1.000001	1278.000000	3005.000000	638518.500000	125333.750000	64420994.750000	61629.250000	63828.500000	0.000050	650703.022685	0.196288	0.183096	0.181091	102948.715297	102907.292214	100276.176681	1.863819	100278.040500	0.974433	19169.244873	19167.685876	4.994804	3.409109	2.033754	0.602670	0.535709	1048795.333670	625674.158366	0.106667	0.094816	3.246427	0.031320	998746.879720	0.005543	174302700.760599	33317158.960735	0.191145	5302586.337861	27741114.444802	28243350.589299	64556555.837259	12339688.503976	177458346.024225	65725313.342306 
	118.276735	263.687500	263.553469	1.000001	1278.000000	3005.000000	639306.000000	125899.500000	64444017.750000	61649.250000	63850.625000	0.000050	651584.872243	0.196932	0.183737	0.181710	102809.385361	102753.493060	100121.612111	1.863819	100123.475930	0.974387	19207.091764	19205.532314	4.994804	3.406731	2.031376	0.603398	0.536437	1048063.781608	624942.606303	0.106796	0.094945	3.246274	0.031360	998700.022104	0.005550	174034037.533266	33382943.415780	0.191818	5313056.250766	27698355.398017	28203323.536042	64457050.938246	12364053.116956	177206848.432083	65632166.085957 
	118.358375	263.800000	263.716750	1.000001	1278.000000	3005.000000	639967.625000	126702.625000	64467974.875000	61670.750000	63871.000000	0.000050	652389.543318	0.197983	0.184783	0.182722	102682.578088	102604.591222	99971.912832	1.863819	99973.776651	0.974342	19288.120692	19286.560769	4.994804	3.404255	2.028900	0.604156	0.537195	1047302.003505	624180.828201	0.106930	0.095079	3.246125	0.031394	998653.959339	0.005556	173773831.126856	33523786.600930	0.192916	5335472.122126	27656942.295019	28166890.490006	64360678.195132	12416217.259604	176977932.671195	65547382.470813 
	118.443395	264.075000	263.886790	1.000001	1278.000000	3005.000000	641229.875000	126777.375000	64492656.125000	61691.375000	63901.875000	0.000050	653642.299277	0.197710	0.184511	0.182459	102485.778995	102409.998009	99776.497038	1.863819	99778.360856	0.974285	19222.565402	19221.004991	4.994804	3.401702	2.026347	0.604937	0.537975	1046516.618087	623395.442783	0.107068	0.095217	3.245936	0.031456	998595.757421	0.005567	173434160.540590	33409837.932915	0.192637	5317336.642719	27602882.085016	28110374.746192	64234874.274293	12374014.049228	176622833.498738	65415864.258792 
	118.526335	264.212500	264.052670	1.000001	1278.000000	3005.000000	640875.750000	127017.500000	64515203.500000	61711.625000	63925.750000	0.000050	653341.543333	0.198194	0.184993	0.182925	102532.956781	102448.634206	99814.380848	1.863819	99816.244666	0.974288	19280.189929	19278.629073	4.994804	3.399368	2.024013	0.605650	0.538689	1045798.617666	622677.442362	0.107195	0.095343	3.245943	0.031439	998598.169829	0.005564	173500009.956965	33509999.772984	0.193141	5333277.882048	27613362.336830	28123684.547232	64259262.947024	12411111.027031	176706461.511322	65446837.596786 
	118.608495	264.387500	264.216990	1.000001	1278.000000	3005.000000	640634.375000	127224.125000	64537970.625000	61730.250000	63944.875000	0.000050	653144.991877	0.198591	0.185388	0.183307	102563.812107	102472.336531	99837.322556	1.863819	99839.186374	0.974286	19325.980122	19324.418816	4.994804	3.397010	2.021655	0.606370	0.539409	1045073.117214	621951.941910	0.107322	0.095471	3.245938	0.031427	998596.657804	0.005562	173539887.099152	33589591.234530	0.193555	5345945.246546	27619708.976098	28132320.460698	64274032.258945	12440589.346122	176760722.598912	65466934.295893 
	118.692735	264.512500	264.385470	1.000001	1278.000000	3005.000000	641374.500000	127198.250000	64560903.250000	61754.000000	63967.000000	0.000050	653865.922077	0.198321	0.185120	0.183047	102450.728756	102362.703608	99726.922575	1.863819	99728.786393	0.974251	19276.991139	19275.429378	4.994804	3.394633	2.019278	0.607095	0.540134	1044341.831581	621220.656277	0.107451	0.095599	3.245822	0.031464	998560.750514	0.005569	173347990.500177	33504438.081604	0.193278	5332392.712074	27589167.708002	28099761.330945	64202959.444510	12409051.141335	176556147.391173	65391165.700434 
	118.775415	264.700000	264.550830	1.000001	1278.000000	3005.000000	641781.125000	127889.875000	64583104.625000	61770.375000	63987.375000	0.000050	654399.596985	0.199273	0.186067	0.183963	102367.178302	102259.608588	99623.084078	1.863819	99624.947897	0.974218	19355.912156	19354.349954	4.994804	3.392330	2.016975	0.607798	0.540836	1043633.374426	620512.199122	0.107575	0.095723	3.245711	0.031485	998526.692188	0.005573	173167499.035893	33641617.363091	0.194272	5354225.455517	27560441.622031	28075713.216763	64136110.754034	12459858.282626	176405048.513784	65335203.153253 
	118.859396	264.900000	264.718792	1.000001	1278.000000	3005.000000	642440.375000	127926.125000	64605863.375000	61790.125000	64011.625000	0.000050	655053.225996	0.199125	0.185920	0.183821	102265.033691	102158.776136	99521.488588	1.863819	99523.352407	0.974185	19321.172504	19319.609850	4.994804	3.389968	2.014613	0.608518	0.541556	1042906.629773	619785.454469	0.107702	0.095851	3.245601	0.031518	998492.954864	0.005578	172990906.352368	33581232.319152	0.194121	5344614.884898	27532336.045799	28046290.956322	64070706.056433	12437493.451538	176220182.852835	65266734.389939 
	118.939995	265.025000	264.879991	1.000001	1278.000000	3005.000000	642979.625000	128152.875000	64627956.625000	61812.875000	64031.500000	0.000050	655626.385631	0.199311	0.186104	0.183999	102175.631875	102064.469855	99426.440710	1.863819	99428.304529	0.974154	19322.237387	19320.674294	4.994804	3.387673	2.012318	0.609216	0.542255	1042200.649650	619079.474345	0.107826	0.095974	3.245498	0.031545	998461.060167	0.005583	172825694.689358	33583082.528562	0.194318	5344909.354638	27506041.813804	28020535.188893	64009516.551614	12438178.714282	176058354.465158	65206797.950059 
	119.021120	265.212500	265.042240	1.000001	1278.000000	3005.000000	643308.500000	128945.750000	64650694.250000	61831.500000	64053.250000	0.000050	656104.284863	0.200442	0.187229	0.185087	102101.208255	101967.182226	99328.388955	1.863819	99330.252774	0.974122	19420.340343	19418.776797	4.994804	3.385310	2.009954	0.609936	0.542974	1041473.577202	618352.401898	0.107953	0.096102	3.245391	0.031562	998428.104554	0.005586	172655261.704935	33753603.723166	0.195497	5372048.624163	27478916.583354	27999102.896617	63946393.224050	12501334.712284	175923691.294550	65156922.701685 
	119.105356	265.400000	265.210711	1.000001	1278.000000	3005.000000	643357.250000	128885.250000	64673571.750000	61854.375000	64080.625000	0.000050	656140.197515	0.200332	0.187121	0.184982	102095.619929	101963.618228	99324.055209	1.863819	99325.919028	0.974113	19408.363356	19406.799354	4.994804	3.382930	2.007575	0.610659	0.543698	1040741.517401	617620.342097	0.108081	0.096230	3.245362	0.031564	998419.439980	0.005587	172647728.812824	33732784.601542	0.195385	5368735.160670	27477717.687289	27997290.699776	63943603.264009	12493623.926497	175912304.916968	65152705.524803 
	119.188816	265.550000	265.377631	1.000001	1278.000000	3005.000000	643410.000000	128832.000000	64697278.000000	61877.250000	64105.250000	0.000050	656181.462954	0.200233	0.187022	0.184886	102089.199418	101959.014992	99318.653360	1.863819	99320.517179	0.974104	19397.223516	19395.659040	4.994804	3.380463	2.005107	0.611409	0.544448	1039982.392538	616861.217233	0.108214	0.096362	3.245332	0.031567	998410.214124	0.005587	172638339.350958	33713420.574638	0.195284	5365653.282512	27476223.309204	27995233.210055	63940125.685540	12486452.064681	175899377.317541	65147917.525015 
	119.272536	265.700000	265.545072	1.000001	1278.000000	3005.000000	643907.000000	128841.250000	64720779.750000	61902.500000	64127.250000	0.000050	656670.611761	0.200093	0.186883	0.184751	102013.153971	101884.548225	99243.393883	1.863819	99245.257701	0.974077	19368.342139	19366.777194	4.994804	3.378015	2.002659	0.612152	0.545191	1039229.266633	616108.091329	0.108346	0.096494	3.245243	0.031591	998382.840636	0.005591	172507523.769097	33663218.319162	0.195141	5357663.351728	27455403.379210	27973268.155608	63891675.470036	12467858.636727	175761366.700846	65096802.481795 
	119.355476	265.875000	265.710952	1.000001	1278.000000	3005.000000	644660.375000	129360.625000	64743198.875000	61919.875000	64154.250000	0.000050	657511.346210	0.200665	0.187452	0.185301	101882.713677	101741.185304	99099.273850	1.863819	99101.137668	0.974033	19399.584142	19398.018748	4.994804	3.375678	2.000322	0.612862	0.545900	1038510.322916	615389.147611	0.108471	0.096620	3.245097	0.031629	998337.775491	0.005598	172257015.174481	33717522.205161	0.195740	5366306.076767	27415533.729673	27935796.580595	63798894.509067	12487971.187097	175525925.664778	65009602.098066 
	119.439976	266.062500	265.879952	1.000001	1278.000000	3005.000000	645252.250000	129560.250000	64766450.500000	61936.375000	64171.125000	0.000050	658130.932650	0.200790	0.187576	0.185422	101786.797888	101641.459562	98998.761930	1.863819	99000.625749	0.974000	19393.154221	19391.588361	4.994804	3.373252	1.997897	0.613597	0.546636	1037764.153953	614642.978648	0.108601	0.096750	3.244986	0.031659	998303.735507	0.005603	172082305.947117	33706344.944574	0.195873	5364527.161904	27387727.914561	27908167.119910	63734187.387821	12483831.460953	175352324.505835	64945305.372531 
	119.522917	266.175000	266.045833	1.000001	1278.000000	3005.000000	645799.125000	129837.375000	64789164.375000	61961.500000	64196.875000	0.000050	658721.681591	0.201049	0.187834	0.185671	101695.514354	101543.863073	98900.396509	1.863819	98902.260328	0.973968	19400.878089	19399.311773	4.994804	3.370881	1.995526	0.614315	0.547354	1037034.721321	613913.546017	0.108728	0.096877	3.244878	0.031686	998270.362216	0.005608	171911327.750486	33719769.733752	0.196146	5366663.781769	27360515.910963	27881874.238663	63670862.129810	12488803.605093	175187121.329830	64884119.011048 
	119.605596	266.237500	266.211192	1.000001	1278.000000	3005.000000	646161.250000	130396.750000	64811894.500000	61980.500000	64226.750000	0.000050	659187.130800	0.201802	0.188583	0.186394	101623.707587	101456.498219	98812.261244	1.863819	98814.125062	0.973938	19461.321350	19459.754579	4.994804	3.368507	1.993152	0.615034	0.548073	1036304.250599	613183.075294	0.108856	0.097004	3.244778	0.031705	998239.603880	0.005611	171758131.549325	33824831.062594	0.196933	5383384.798336	27336133.997600	27861174.666939	63614122.796046	12527715.208368	175057061.981881	64835948.882178 
	119.688277	266.412500	266.376554	1.000001	1278.000000	3005.000000	646683.375000	130710.625000	64835049.625000	62001.000000	64241.875000	0.000050	659761.059012	0.202125	0.188904	0.186704	101535.304805	101360.607294	98715.584543	1.863819	98717.448361	0.973905	19475.733788	19474.166550	4.994804	3.366086	1.990731	0.615767	0.548805	1035559.589603	612438.414299	0.108985	0.097134	3.244670	0.031731	998206.387653	0.005616	171590088.675642	33849881.867407	0.197272	5387371.754592	27309389.164788	27835705.684893	63551884.694682	12536993.284225	174897035.521337	64776679.822718 
	119.771736	266.637500	266.543473	1.000001	1278.000000	3005.000000	647807.750000	131380.500000	64857810.750000	62022.500000	64269.875000	0.000050	660996.003574	0.202808	0.189584	0.187360	101345.605516	101155.022430	98509.226327	1.863819	98511.090145	0.973845	19505.597587	19504.029891	4.994804	3.363705	1.988350	0.616487	0.549525	1034827.074857	611705.899552	0.109113	0.097261	3.244468	0.031788	998144.195309	0.005626	171231398.037098	33901790.151127	0.197988	5395633.207989	27252301.821845	27781303.286637	63419036.310036	12556218.574492	174555214.901160	64650079.593022 
	119.855456	266.762500	266.710913	1.000001	1278.000000	3005.000000	648528.375000	131824.375000	64881352.125000	62044.750000	64297.375000	0.000050	661790.540144	0.203267	0.190041	0.187801	101223.931383	101022.767067	98376.170111	1.863819	98378.033929	0.973802	19526.657596	19525.089426	4.994804	3.361241	1.985886	0.617231	0.550270	1034068.901094	610947.725790	0.109245	0.097393	3.244327	0.031824	998100.974771	0.005633	171000120.504968	33938395.710630	0.198470	5401459.159114	27215492.888539	27746329.743116	63333377.964803	12569776.189122	174335469.472293	64568692.397146 
	119.938137	266.925000	266.876273	1.000001	1278.000000	3005.000000	649685.500000	132292.000000	64903713.250000	62060.750000	64318.750000	0.000051	663017.663546	0.203625	0.190397	0.188145	101036.584557	100825.910373	98178.551779	1.863819	98180.415597	0.973744	19524.514085	19522.945464	4.994804	3.358898	1.983543	0.617939	0.550977	1033348.220850	610227.045546	0.109370	0.097518	3.244132	0.031882	998040.807954	0.005643	170656621.481334	33934669.087816	0.198848	5400866.049142	27160823.364288	27692592.509673	63206156.104198	12568395.958451	173997828.209213	64443640.077486 
	120.021597	267.100000	267.043193	1.000001	1278.000000	3005.000000	650416.625000	132731.125000	64926599.125000	62084.375000	64341.000000	0.000051	663821.766456	0.204071	0.190841	0.188573	100914.196567	100693.207481	98045.068429	1.863819	98046.932248	0.973701	19543.912339	19542.343256	4.994804	3.356499	1.981144	0.618663	0.551701	1032610.104962	609488.929658	0.109498	0.097646	3.243991	0.031918	997997.398165	0.005649	170424601.507094	33968386.215708	0.199316	5406232.292462	27123896.267744	27657423.892029	63120222.780405	12580883.783596	173776857.092511	64361798.923152 
	120.122477	267.312500	267.244953	1.000001	1278.000000	3005.000000	651057.625000	133186.875000	64955156.375000	62106.125000	64373.250000	0.000051	664541.025628	0.204570	0.191337	0.189052	100804.973120	100572.830383	97923.716119	1.863819	97925.579938	0.973660	19571.012101	19569.442439	4.994804	3.353503	1.978148	0.619566	0.552605	1031688.331379	608567.156074	0.109658	0.097806	3.243853	0.031951	997955.197825	0.005655	170213667.635188	34015489.857330	0.199840	5413729.063925	27090325.125958	27625969.264584	63042099.124144	12598329.576789	173579221.682943	64288600.623312 
	120.206461	267.487500	267.412921	1.000001	1278.000000	3005.000000	651442.375000	133338.875000	64977960.625000	62131.125000	64393.500000	0.000051	664948.436747	0.204683	0.191449	0.189160	100743.210336	100508.055815	97858.161724	1.863819	97860.025542	0.973635	19569.652521	19568.082398	4.994804	3.351108	1.975753	0.620287	0.553326	1030951.658749	607830.483444	0.109785	0.097934	3.243771	0.031970	997929.847035	0.005658	170099721.369993	34013125.841165	0.199960	5413352.819364	27072190.028972	27608112.244623	62999896.803701	12597454.015246	173467022.628614	64247045.418005 
	120.287837	267.675000	267.575674	1.000001	1278.000000	3005.000000	652150.500000	133769.750000	65001354.500000	62147.125000	64415.875000	0.000051	665728.638910	0.205121	0.191886	0.189581	100625.144106	100379.906018	97729.210937	1.863819	97731.074756	0.973594	19588.871900	19587.301302	4.994804	3.348650	1.973295	0.621027	0.554066	1030195.388448	607074.213144	0.109916	0.098065	3.243632	0.032006	997887.171107	0.005665	169875579.871264	34046532.027917	0.200420	5418669.574904	27036516.829756	27574176.728375	62916881.433802	12609826.677006	173253799.322631	64168073.823197 
	120.371557	267.875000	267.743114	1.000001	1278.000000	3005.000000	653034.625000	134324.875000	65024601.875000	62173.250000	64437.250000	0.000051	666706.377270	0.205693	0.192455	0.190130	100477.575301	100219.272693	97567.780634	1.863819	97569.644453	0.973544	19615.113123	19613.542053	4.994804	3.346205	1.970850	0.621763	0.554801	1029443.300755	606322.125451	0.110046	0.098195	3.243465	0.032050	997835.640957	0.005673	169594982.666315	34092143.546498	0.201021	5425928.867798	26991858.432947	27531820.240272	62812956.543080	12626719.832036	172987665.448097	64069505.721517 
	120.455277	268.075000	267.910554	1.000001	1278.000000	3005.000000	653574.000000	134217.500000	65048303.250000	62184.250000	64461.000000	0.000051	667213.092484	0.205359	0.192123	0.189810	100401.267571	100148.447003	97496.141368	1.863819	97498.005187	0.973517	19567.128543	19565.556991	4.994804	3.343711	1.968356	0.622512	0.555551	1028675.956205	605554.780901	0.110179	0.098328	3.243375	0.032077	997808.138038	0.005677	169470459.715802	34008736.193888	0.200676	5412654.185855	26972040.005544	27509775.851438	62766836.931779	12595828.219958	172849156.358343	64018206.058645 
	120.538997	268.262500	268.077994	1.000001	1278.000000	3005.000000	654332.500000	134646.750000	65071803.000000	62203.375000	64485.875000	0.000051	668042.489548	0.205777	0.192538	0.190211	100276.616044	100014.057214	97360.943890	1.863819	97362.807708	0.973473	19582.780583	19581.208552	4.994804	3.341236	1.965881	0.623256	0.556294	1027914.570559	604793.395255	0.110311	0.098459	3.243230	0.032115	997763.387881	0.005684	169235460.253142	34035941.645950	0.201116	5416984.064600	26934638.709066	27473960.012056	62679800.093756	12605904.313315	172624118.624309	63934858.749744 
	120.622457	268.400000	268.244914	1.000001	1278.000000	3005.000000	654570.125000	134878.875000	65095374.375000	62229.875000	64510.750000	0.000051	668322.047716	0.206057	0.192817	0.190479	100234.670477	99966.133766	97312.209253	1.863819	97314.073071	0.973452	19601.587925	19600.015413	4.994804	3.338752	1.963397	0.624001	0.557040	1027150.293945	604029.118641	0.110443	0.098591	3.243160	0.032127	997742.036931	0.005686	169150749.993168	34068631.620608	0.201410	5422186.831535	26921156.663141	27461769.537257	62648425.923396	12618011.711336	172547523.551490	63906490.204256 
	120.704617	268.562500	268.409235	1.000001	1278.000000	3005.000000	655307.250000	135408.500000	65118786.000000	62250.125000	64534.375000	0.000051	669150.994750	0.206634	0.193390	0.191032	100110.499351	99829.163790	97174.432552	1.863819	97176.296371	0.973408	19632.575698	19631.002708	4.994804	3.336283	1.960927	0.624742	0.557780	1026390.630289	603269.454985	0.110574	0.098722	3.243012	0.032164	997696.421563	0.005693	168911267.342005	34122493.554517	0.202014	5430759.217770	26883041.845617	27426102.248671	62559728.645187	12637960.575747	172323419.190371	63823488.589026 
	120.788337	268.712500	268.576675	1.000001	1278.000000	3005.000000	655287.625000	135590.375000	65142851.875000	62267.625000	64559.500000	0.000051	669168.604517	0.206917	0.193673	0.191304	100107.864854	99820.975751	97165.414170	1.863819	97167.277988	0.973397	19659.629870	19658.056388	4.994804	3.333743	1.958387	0.625503	0.558541	1025609.147276	602487.971972	0.110708	0.098857	3.242977	0.032163	997685.660155	0.005693	168895591.642509	34169518.102874	0.202311	5438243.401159	26880546.982532	27425139.878774	62553922.830559	12655377.075139	172317372.437185	63821249.050809 
	120.872838	268.900000	268.745675	1.000001	1278.000000	3005.000000	655556.250000	135375.250000	65166547.750000	62296.750000	64578.250000	0.000051	669388.120022	0.206504	0.193262	0.190908	100075.036024	99795.757011	97139.376783	1.863819	97141.240601	0.973382	19612.834680	19611.260714	4.994804	3.331239	1.955884	0.626252	0.559291	1024839.093159	601717.917854	0.110841	0.098990	3.242928	0.032176	997670.362176	0.005695	168850333.609644	34088178.136333	0.201884	5425297.753668	26873343.948593	27415515.145540	62537160.596165	12625251.161605	172256898.406835	63798851.261791 
	120.954998	269.062500	268.909995	1.000001	1278.000000	3005.000000	656161.125000	135834.125000	65189141.625000	62310.750000	64604.125000	0.000051	670073.377680	0.207013	0.193768	0.191396	99972.693226	99682.217714	97025.055919	1.863819	97026.919738	0.973344	19641.543264	19639.968834	4.994804	3.328851	1.953496	0.626967	0.560006	1024104.308341	600983.133037	0.110968	0.099116	3.242800	0.032207	997631.252328	0.005700	168651621.756596	34138078.422217	0.202418	5433239.624537	26841717.999982	27386089.863436	62463563.613554	12643732.748969	172072013.760203	63730375.466742 
	121.038459	269.175000	269.076918	1.000001	1278.000000	3005.000000	657631.750000	136249.000000	65211720.000000	62328.500000	64624.500000	0.000051	671597.579365	0.207181	0.193935	0.191557	99745.803564	99449.200375	96791.256580	1.863819	96793.120399	0.973274	19611.783710	19610.208816	4.994804	3.326463	1.951107	0.627681	0.560720	1023369.496993	600248.321689	0.111094	0.099242	3.242566	0.032280	997559.179012	0.005713	168245233.118849	34086349.734630	0.202599	5425006.754730	26777039.290704	27321063.878714	62313049.303278	12624573.975789	171663443.124759	63579053.009170 
	121.121918	269.362500	269.243835	1.000001	1278.000000	3005.000000	657955.750000	136674.000000	65235547.000000	62351.500000	64655.000000	0.000051	672001.154191	0.207725	0.194477	0.192079	99685.900549	99377.978521	96719.208425	1.863819	96721.072243	0.973246	19652.257080	19650.681697	4.994804	3.323940	1.948585	0.628435	0.561473	1022593.472635	599472.297331	0.111227	0.099376	3.242475	0.032297	997531.025403	0.005716	168119999.438346	34156699.458215	0.203169	5436203.252114	26757107.747200	27303756.532638	62266666.458647	12650629.428969	171554697.776040	63538776.954089 
	121.204598	269.512500	269.409195	1.000001	1278.000000	3005.000000	659072.750000	137426.500000	65258649.250000	62374.625000	64674.250000	0.000051	673248.046930	0.208515	0.195262	0.192836	99501.276730	99175.706330	96516.134028	1.863819	96517.997847	0.973184	19690.922691	19689.346833	4.994804	3.321492	1.946137	0.629166	0.562204	1021840.485997	598719.310693	0.111357	0.099505	3.242266	0.032353	997466.809637	0.005726	167767016.715813	34223906.969705	0.203997	5446899.651308	26700928.846585	27250840.667433	62135932.116968	12675521.099891	171222217.325892	63415636.046626 
	121.287800	269.750000	269.575600	1.000001	1278.000000	3005.000000	659833.875000	137632.375000	65282119.625000	62393.500000	64702.000000	0.000051	674035.172113	0.208586	0.195333	0.192904	99385.081072	99056.701992	96396.313653	1.863819	96398.177471	0.973143	19674.076286	19672.499944	4.994804	3.319004	1.943649	0.629908	0.562947	1021074.928021	597953.752717	0.111488	0.099637	3.242131	0.032391	997425.346480	0.005733	167558745.642867	34194623.806400	0.204075	5442239.094810	26667781.502081	27217430.749573	62058794.682543	12664675.483852	171012296.454589	63337887.575774
