Repository: greenteawarrior/MatSci

# matsci
Some useful jupyter notebooks (code and visualizations) from MatSci projects at Olin College. We analyzed firefighter jackets and various gluten-free breads.

File: FirefighterJacket/data/DMA/Nomex 1 Temperature Scan.txt (part 19 of 19)
1) DMA8000 Temperature Scan 
	Time     	Sample     	Program     	Frequency     	Raw Dynamic	Raw Static	In-Phase     	Out-Of-Phase	Zero Displacement	Min Displacement	Max Displacement	Spring     	C*     	Measured     	Corrected     	Corrected     	Stiffness*	Total     	Stiffness     	Inertia     	Sample     	Ratio of     	Total     	Sample     	Total Applied	Static Force	Static     	Static     	Static     	Static Stress	Static     	Static Strain	Static     	Dynamic Force	Displacement	Dynamic     	Dynamic     	Storage     	Loss Modulus	Tan Delta     	Loss Viscosity	Storage     	Complex     	Shear Storage	Shear Loss	Complex     	Shear Complex 
	          	Temperature	Temperature	          	Force     	Force     	Angle     	Angle     	               	               	               	Stiffness     	          	Tan Delta     	Total Tan Delta	Total Delta	          	Stiffness'	Less Spring	          	Stiffness'	Sample to Total	Stiffness''	Stiffness''	Static Force	          	Force Corrected	Displacement	Displacement Co	          	Stress Correcte	          	Strain Correcte	          	Amplitude     	Stress     	Strain     	Modulus     	          	          	               	Viscosity     	Viscosity     	Modulus     	Modulus     	Modulus     	Modulus      
	121.372298	269.887500	269.744596	1.000001	1278.000000	3005.000000	659832.125000	137346.125000	65306038.875000	62414.375000	64720.875000	0.000051	673975.067220	0.208153	0.194902	0.192489	99393.944203	99074.098324	96412.877247	1.863819	96414.741066	0.973140	19634.111028	19632.534193	4.994804	3.316466	1.941111	0.630665	0.563703	1020294.133158	597172.957854	0.111622	0.099770	3.242119	0.032391	997421.565043	0.005733	167587536.385506	34125155.572982	0.203626	5431182.890832	26672363.687458	27219712.200346	62069457.920558	12638946.508512	171026631.243919	63343196.757007 
	121.455240	270.100000	269.910480	1.000001	1278.000000	3005.000000	660265.250000	137821.250000	65329474.500000	62439.000000	64744.250000	0.000051	674496.032093	0.208736	0.195482	0.193048	99317.174658	98985.056034	96323.017985	1.863819	96324.881803	0.973107	19674.627715	19673.050396	4.994804	3.313978	1.938622	0.631406	0.564444	1019528.540806	596407.365502	0.111753	0.099902	3.242011	0.032413	997388.340962	0.005737	167431343.543367	34195580.598344	0.204236	5442391.372857	26647504.844248	27197594.347287	62011608.719765	12665029.851238	170887660.564462	63291726.134986 
	121.538699	270.225000	270.077399	1.000001	1278.000000	3005.000000	660898.875000	138131.375000	65353092.875000	62461.125000	64769.875000	0.000051	675179.679593	0.209005	0.195750	0.193306	99216.611889	98878.041419	96215.178947	1.863819	96217.042765	0.973070	19679.957515	19678.379708	4.994804	3.311468	1.936112	0.632153	0.565191	1018756.391689	595635.216384	0.111885	0.100034	3.241886	0.032444	997349.963807	0.005742	167243898.361598	34204843.977380	0.204521	5443865.684252	26617672.040643	27168660.961693	61942184.578370	12668460.732363	170705866.597201	63224395.036000 
	121.621379	270.362500	270.242757	1.000001	1278.000000	3005.000000	661847.000000	138605.250000	65376097.250000	62478.125000	64792.000000	0.000051	676204.752081	0.209422	0.196165	0.193705	99066.207416	98717.728753	96054.062247	1.863819	96055.926065	0.973018	19689.173554	19687.595270	4.994804	3.309021	1.933666	0.632881	0.565919	1018003.748290	594882.572986	0.112014	0.100163	3.241713	0.032492	997296.792142	0.005751	166963846.259865	34220862.413991	0.204960	5446415.095600	26573100.399637	27125506.488226	61838461.577728	12674393.486663	170434718.828780	63123969.936585 
	121.705619	270.512500	270.411239	1.000001	1278.000000	3005.000000	662602.750000	139152.250000	65400098.250000	62501.750000	64824.000000	0.000051	677056.683733	0.210009	0.196748	0.194267	98941.553691	98580.173368	95915.666892	1.863819	95917.530710	0.972972	19719.858308	19718.279526	4.994804	3.306467	1.931111	0.633640	0.566678	1017217.899352	594096.724047	0.112149	0.100297	3.241559	0.032530	997249.470341	0.005758	166723288.267087	34274197.606756	0.205575	5454903.648445	26534814.436315	27089709.318918	61749366.024847	12694147.261761	170209798.402375	63040666.074954 
	121.788038	270.687500	270.576077	1.000001	1278.000000	3005.000000	663762.500000	139877.500000	65423801.000000	62521.000000	64843.875000	0.000051	678340.896167	0.210734	0.197470	0.194962	98754.240831	98376.527644	95711.190527	1.863819	95713.054346	0.972907	19750.751317	19749.172043	4.994804	3.303942	1.928587	0.634389	0.567428	1016441.214410	593320.039105	0.112281	0.100430	3.241345	0.032588	997183.470994	0.005768	166367868.652413	34327894.798141	0.206337	5463449.815114	26478247.692578	27036029.382137	61617729.130523	12714035.110423	169872517.145119	62915747.090785 
	121.872279	270.800000	270.744557	1.000001	1278.000000	3005.000000	664211.750000	139997.000000	65448080.750000	62544.375000	64868.500000	0.000051	678805.133191	0.210772	0.197507	0.194998	98686.702486	98307.483032	95641.293909	1.863819	95643.157728	0.972880	19740.383001	19738.803222	4.994804	3.301354	1.925999	0.635157	0.568196	1015645.001263	592523.825958	0.112417	0.100566	3.241253	0.032611	997155.085621	0.005772	166246374.761063	34309871.774484	0.206380	5460581.364082	26458911.354531	27016512.337841	61572731.392986	12707359.916475	169749887.842017	62870328.830376 
	121.954699	270.962500	270.909397	1.000001	1278.000000	3005.000000	664864.375000	140328.125000	65471892.625000	62562.125000	64891.875000	0.000051	679512.045375	0.211063	0.197797	0.195276	98584.036415	98197.962451	95530.936609	1.863819	95532.800428	0.972841	19746.982136	19745.401861	4.994804	3.298814	1.923458	0.635911	0.568949	1014863.519068	591742.343764	0.112551	0.100699	3.241123	0.032644	997115.350790	0.005778	166054552.351090	34321341.490432	0.206687	5462406.824625	26428381.893973	26986983.118744	61501686.055959	12711607.959419	169564350.139479	62801611.162770 
	122.038420	271.187500	271.076840	1.000001	1278.000000	3005.000000	666059.750000	141106.250000	65495764.250000	62577.375000	64921.375000	0.000051	680842.540063	0.211852	0.198582	0.196032	98391.384621	97987.723701	95319.857912	1.863819	95321.721731	0.972774	19782.346724	19780.765952	4.994804	3.296265	1.920910	0.636666	0.569704	1014079.465828	590958.290524	0.112684	0.100833	3.240901	0.032704	997046.840554	0.005788	165687656.599880	34382811.144852	0.207516	5472190.016226	26369988.667825	26931787.276654	61365798.740696	12734374.498093	169217544.160711	62673164.503967 
	122.122139	271.362500	271.244278	1.000001	1278.000000	3005.000000	666516.250000	141479.250000	65519692.000000	62603.625000	64947.625000	0.000051	681366.487065	0.212267	0.198995	0.196429	98315.725087	97903.120350	95234.411503	1.863819	95236.275322	0.972742	19806.082528	19804.501256	4.994804	3.293709	1.918353	0.637422	0.570461	1013292.954580	590171.779276	0.112818	0.100967	3.240794	0.032727	997013.900641	0.005792	165539134.153683	34424067.711255	0.207951	5478756.197502	26346350.605078	26909978.812280	61310790.427290	12749654.707872	169080517.429242	62622413.862682 
	122.205599	271.475000	271.411198	1.000001	1278.000000	3005.000000	667296.250000	141619.250000	65544039.250000	62626.125000	64964.375000	0.000051	682158.557254	0.212228	0.198957	0.196392	98201.568408	97788.451928	95118.884069	1.863819	95120.747888	0.972701	19778.711330	19777.129549	4.994804	3.291105	1.915750	0.638193	0.571231	1012492.021012	589370.845708	0.112954	0.101103	3.240658	0.032766	996972.136927	0.005799	165338325.047226	34376490.371994	0.207916	5471184.034778	26314390.868485	26877146.826288	61236416.684158	12732033.471109	168874227.813832	62546010.301419 
	122.288019	271.612500	271.576038	1.000001	1278.000000	3005.000000	668583.375000	142090.625000	65568269.875000	62645.250000	64995.250000	0.000051	683515.526553	0.212525	0.199251	0.196676	98006.610857	97585.568743	94915.144809	1.863819	94917.008628	0.972636	19766.300271	19764.717983	4.994804	3.288512	1.913157	0.638959	0.571998	1011694.288139	588573.112835	0.113090	0.101239	3.240440	0.032830	996904.975395	0.005811	164984186.662801	34354916.660911	0.208232	5467750.474738	26258028.038714	26821266.408130	61105254.319556	12724043.207745	168523120.513370	62415970.560508 
	122.371479	271.812500	271.742959	1.000001	1278.000000	3005.000000	669712.875000	142843.125000	65592133.375000	62664.750000	65019.000000	0.000051	684776.966100	0.213290	0.200013	0.197408	97826.071176	97388.137781	94716.869588	1.863819	94718.733406	0.972571	19801.111168	19799.528380	4.994804	3.285957	1.910601	0.639714	0.572752	1010908.020350	587786.845046	0.113224	0.101372	3.240226	0.032887	996839.232345	0.005821	164639545.837991	34415423.888023	0.209035	5477380.491398	26203176.791305	26769538.117120	60977609.569626	12746453.291860	168198101.817864	62295593.265875 
	122.455719	272.012500	271.911439	1.000001	1278.000000	3005.000000	671165.875000	143522.125000	65616108.875000	62685.250000	65045.625000	0.000051	686339.735211	0.213840	0.200560	0.197934	97603.324985	97152.286180	94480.168609	1.863819	94482.032428	0.972496	19806.470483	19804.887191	4.994804	3.283387	1.908031	0.640472	0.573511	1010117.439497	586996.264192	0.113358	0.101506	3.239975	0.032960	996762.024519	0.005834	164228113.588170	34424738.541981	0.209615	5478862.963444	26137695.366871	26705749.539445	60825227.254878	12749903.163697	167797306.046350	62147150.387537 
	122.538920	272.262500	272.077839	1.000001	1278.000000	3005.000000	671471.125000	143722.125000	65640643.125000	62707.250000	65066.500000	0.000051	686680.071739	0.214041	0.200759	0.198125	97554.950235	97099.483595	94426.495647	1.863819	94428.359465	0.972472	19815.255636	19813.671829	4.994804	3.280755	1.905400	0.641248	0.574287	1009307.786139	586186.610835	0.113495	0.101644	3.239895	0.032975	996737.507767	0.005836	164134819.559920	34440007.947424	0.209828	5481293.162873	26122847.172876	26691716.302156	60790673.911081	12755558.499046	167709132.546162	62114493.535615 
	122.639279	272.425000	272.278559	1.000001	1278.000000	3005.000000	672132.375000	143800.125000	65670879.875000	62733.875000	65098.875000	0.000051	687343.004237	0.213946	0.200665	0.198035	97460.859880	97006.257746	94332.195436	1.863819	94334.059254	0.972435	19786.638205	19785.053761	4.994804	3.277509	1.902153	0.642205	0.575243	1008309.040636	585187.865332	0.113665	0.101813	3.239770	0.033008	996699.041819	0.005842	163970907.486959	34390264.189611	0.209734	5473376.204201	26096759.776897	26664559.211167	60729965.735911	12737134.885041	167538499.375899	62051296.065148 
	122.721180	272.537500	272.442361	1.000001	1278.000000	3005.000000	672695.875000	144367.625000	65694943.625000	62753.625000	65124.250000	0.000051	688012.900599	0.214611	0.201326	0.198670	97365.965329	96897.400709	94222.482039	1.863819	94224.345858	0.972395	19829.252786	19827.667835	4.994804	3.274923	1.899567	0.642966	0.576004	1007513.479011	584392.303707	0.113799	0.101948	3.239638	0.033037	996658.243961	0.005847	163780204.306113	34464335.723000	0.210430	5485165.045543	26066408.447046	26637279.983232	60659334.928190	12764568.786296	167367098.795970	61987814.368878 
	122.806200	272.712500	272.612399	1.000001	1278.000000	3005.000000	673933.000000	144468.500000	65719510.750000	62775.000000	65149.125000	0.000051	689243.669526	0.214366	0.201083	0.198437	97192.100831	96726.522469	94050.728302	1.863819	94052.592121	0.972337	19769.797072	19768.211602	4.994804	3.272280	1.896925	0.643743	0.576781	1006700.619368	583579.444064	0.113937	0.102085	3.239445	0.033098	996598.983547	0.005858	163481662.969097	34360989.248335	0.210183	5468716.956279	26018894.155182	26587397.732881	60548764.062629	12726292.314198	167053679.125201	61871733.009334 
	122.888099	272.937500	272.776199	1.000001	1278.000000	3005.000000	674939.500000	145363.000000	65744188.250000	62796.375000	65173.250000	0.000051	690415.621513	0.215372	0.202083	0.199398	97027.121256	96540.240154	93863.565307	1.863819	93865.429126	0.972275	19829.390753	19827.804761	4.994804	3.269624	1.894269	0.644523	0.577562	1005883.438492	582762.263187	0.114075	0.102223	3.239237	0.033149	996534.924884	0.005867	163156337.351287	34464573.727727	0.211237	5485202.925142	25967117.016009	26540132.201123	60428273.093069	12764656.936195	166756700.795264	61761741.035283 
	122.972600	273.100000	272.945199	1.000001	1278.000000	3005.000000	675387.000000	145723.000000	65768847.000000	62814.750000	65198.250000	0.000051	690928.934477	0.215762	0.202472	0.199771	96955.036738	96459.806088	93782.249975	1.863819	93784.113794	0.972242	19850.717751	19849.131237	4.994804	3.266968	1.891612	0.645303	0.578342	1005066.206712	581945.031408	0.114213	0.102361	3.239129	0.033171	996501.865396	0.005871	163014995.519135	34501643.282382	0.211647	5491102.723330	25944621.782576	26519344.044661	60375924.266346	12778386.400882	166626084.852547	61713364.760203 
	123.055280	273.300000	273.110560	1.000001	1278.000000	3005.000000	675841.625000	146077.875000	65793470.375000	62840.500000	65223.625000	0.000051	691448.224849	0.216142	0.202850	0.200134	96882.221717	96378.838502	93700.401129	1.863819	93702.264947	0.972210	19870.856033	19869.268997	4.994804	3.264313	1.888958	0.646082	0.579121	1004249.475372	581128.300068	0.114351	0.102499	3.239021	0.033194	996468.593131	0.005875	162872726.335079	34536646.618437	0.212047	5496673.672875	25921978.956621	26498347.391744	60323231.975955	12791350.599421	166494158.886936	61664503.291458 
	123.137960	273.400000	273.275920	1.000001	1278.000000	3005.000000	676415.625000	146268.375000	65817803.125000	62869.125000	65246.625000	0.000051	692049.517932	0.216240	0.202947	0.200228	96798.044778	96291.917638	93612.608168	1.863819	93614.471986	0.972176	19862.219698	19860.632145	4.994804	3.261687	1.886332	0.646852	0.579891	1003441.722320	580320.547015	0.114487	0.102635	3.238907	0.033223	996433.599405	0.005880	162720125.125936	34521634.093582	0.212153	5494284.357229	25897691.739103	26474092.959187	60266713.009606	12785790.405030	166341763.671940	61608060.619237 
	123.222729	273.575000	273.445459	1.000001	1278.000000	3005.000000	677350.125000	146278.375000	65842931.625000	62884.000000	65276.875000	0.000051	692965.045893	0.215957	0.202665	0.199957	96670.157640	96168.327018	93488.115632	1.863819	93489.979451	0.972131	19808.710492	19807.122405	4.994804	3.258974	1.883618	0.647647	0.580685	1002606.861415	579485.686111	0.114628	0.102776	3.238757	0.033270	996387.337130	0.005888	162503732.932007	34428623.777210	0.211864	5479481.317346	25863251.879075	26437331.810673	60186567.752595	12751342.139707	166110786.380746	61522513.474350 
	123.305140	273.712500	273.610280	1.000001	1278.000000	3005.000000	678535.625000	146839.875000	65867085.375000	62902.875000	65300.500000	0.000051	694242.424002	0.216407	0.203113	0.200387	96492.288442	95979.948626	93298.869064	1.863819	93300.732882	0.972067	19813.024462	19811.435860	4.994804	3.256363	1.881008	0.648411	0.581449	1001803.720662	578682.545358	0.114763	0.102911	3.238545	0.033329	996322.003467	0.005899	162174785.658783	34436121.399861	0.212340	5480674.600107	25810898.335997	26386365.171873	60064735.429179	12754119.036986	165790553.291007	61403908.626299 
	123.389120	273.912500	273.778240	1.000001	1278.000000	3005.000000	679425.250000	147487.250000	65891553.000000	62923.875000	65327.000000	0.000051	695248.990830	0.217076	0.203779	0.201027	96352.588942	95825.844770	93143.884497	1.863819	93145.748316	0.972013	19845.637790	19844.048666	4.994804	3.253716	1.878361	0.649185	0.582223	1000989.477119	577868.301815	0.114900	0.103048	3.238364	0.033374	996266.542366	0.005907	161905392.395970	34492808.787947	0.213043	5489696.670985	25768023.100549	26346304.941108	59964960.146655	12775114.365906	165538847.238268	61310684.162322 
	123.472060	274.062500	273.944120	1.000001	1278.000000	3005.000000	680299.375000	147765.375000	65915634.375000	62946.625000	65347.375000	0.000051	696162.226549	0.217206	0.203908	0.201151	96226.192216	95695.724621	93012.896306	1.863819	93014.760125	0.971966	19830.840116	19829.250478	4.994804	3.251109	1.875754	0.649946	0.582985	1000187.430975	577066.255671	0.115035	0.103183	3.238207	0.033418	996218.241420	0.005915	161677709.491929	34467086.663963	0.213184	5485602.871049	25731786.269619	26310010.708554	59880633.145159	12765587.653319	165310803.668900	61226223.581074 
	123.555520	274.287500	274.111041	1.000001	1278.000000	3005.000000	681253.250000	147802.000000	65940658.250000	62968.875000	65373.625000	0.000051	697102.160260	0.216956	0.203659	0.200911	96096.446180	95569.648385	92885.916751	1.863819	92887.780570	0.971919	19780.076667	19778.486494	4.994804	3.248398	1.873043	0.650738	0.583777	999353.302425	576232.127121	0.115175	0.103323	3.238053	0.033465	996170.648495	0.005923	161456994.375637	34378849.005131	0.212929	5471559.422604	25696658.395673	26272727.593819	59798886.805792	12732907.038937	165076546.764621	61139461.764674 
	123.638981	274.400000	274.277962	1.000001	1278.000000	3005.000000	681520.750000	148555.000000	65964842.750000	62984.500000	65404.250000	0.000051	697523.562832	0.217976	0.204673	0.201885	96038.390379	95491.155225	92806.549307	1.863819	92808.413125	0.971887	19862.128074	19860.537383	4.994804	3.245775	1.870420	0.651503	0.584541	998546.481134	575425.305830	0.115310	0.103459	3.237945	0.033479	996137.606757	0.005925	161319038.350501	34521469.377472	0.213995	5494258.141866	25674702.029736	26255993.541384	59747791.981667	12785729.399064	164971403.528945	61100519.825535 
	123.722180	274.575000	274.444360	1.000001	1278.000000	3005.000000	682155.000000	148803.250000	65989427.000000	63006.875000	65426.125000	0.000051	698196.140949	0.218137	0.204834	0.202039	95945.875803	95394.647546	92709.151611	1.863819	92711.015429	0.971849	19857.302435	19855.711217	4.994804	3.243107	1.867752	0.652280	0.585319	997725.644947	574604.469643	0.115448	0.103596	3.237819	0.033511	996098.894077	0.005931	161149742.247055	34513080.564372	0.214168	5492923.021852	25647757.739371	26229366.755251	59685089.721131	12782622.431249	164804102.365005	61038556.431483 
	123.804860	274.737500	274.609721	1.000001	1278.000000	3005.000000	683716.500000	149258.000000	66013676.500000	63032.625000	65449.000000	0.000051	699818.692903	0.218304	0.205000	0.202198	95723.422231	95166.931268	92480.556164	1.863819	92482.419983	0.971773	19825.222183	19823.630443	4.994804	3.240473	1.865118	0.653048	0.586086	996915.313302	573794.137998	0.115584	0.103732	3.237564	0.033589	996020.386481	0.005945	160752398.985802	34457317.952126	0.214350	5484048.133504	25584518.645334	26165671.752203	59537925.550297	12761969.611899	164403894.540684	60890331.311364 
	123.888840	274.887500	274.777681	1.000001	1278.000000	3005.000000	684706.750000	149755.500000	66037944.500000	63047.875000	65475.625000	0.000051	700892.319316	0.218715	0.205408	0.202591	95576.793153	95010.982694	92323.726484	1.863819	92325.590303	0.971717	19831.724555	19830.132293	4.994804	3.237835	1.862480	0.653815	0.586854	996103.693092	572982.517788	0.115719	0.103868	3.237379	0.033638	995963.394531	0.005954	160479798.557635	34468619.429885	0.214785	5485846.818129	25541132.974071	26123628.938399	59436962.428754	12766155.344402	164139731.541456	60792493.163502 
	123.969181	275.100000	274.938362	1.000001	1278.000000	3005.000000	685744.875000	150101.625000	66062279.125000	63069.875000	65505.500000	0.000051	701980.435209	0.218888	0.205581	0.202756	95428.642830	94858.145779	92170.004765	1.863819	92171.868584	0.971662	19815.984104	19814.391318	4.994804	3.235187	1.859832	0.654585	0.587623	995289.169399	572167.994095	0.115856	0.104004	3.237196	0.033690	995907.128024	0.005963	160212600.368904	34441258.559173	0.214972	5481492.203757	25498607.095237	26081137.256207	59338000.136631	12756021.688582	163872748.216737	60693610.450643 
	124.054721	275.200000	275.109441	1.000001	1278.000000	3005.000000	686563.125000	150708.875000	66087635.875000	63091.875000	65527.750000	0.000051	702909.730772	0.219512	0.206201	0.203351	95302.479526	94718.727060	92029.662711	1.863819	92031.526530	0.971611	19846.171873	19844.578540	4.994804	3.232426	1.857071	0.655387	0.588426	994439.711887	571318.536583	0.115998	0.104146	3.237025	0.033732	995854.385518	0.005970	159968658.634880	34493729.810584	0.215628	5489843.256174	25459782.593196	26044940.174056	59247651.346252	12775455.485402	163645315.061838	60609375.948829 
 
 
	BALANCE ZERO CALIBRATION RESULTS: 
Date:	2/16/2016 3:55:56 PM 
Zero Displacement Value:	45367595 
Rebalance Force Value:	1980.000 
 
 
	FORCE FACTOR CALIBRATION RESULTS: 
Date:	7/27/2015 3:21:49 PM 
Force Factor Value:	  383.598650 
 
 
	SPRING CALIBRATION RESULTS: 
Date:	12/4/2014 2:37:24 PM 
Stiffness polynomial = 	4.3980e-005, -7.5231e-014, 2.5704e-020, -3.6776e-029, -1.5883e-035, 2.9932e-045, 1.3748e-050 
Spring Damping =	0.000593  
 
 
	FORCE DISPLACEMENT CALIBRATION RESULTS: 
Date:	2/22/2016 4:13:16 PM 
Displacement Factor Value:	30874.000000 
 
 
	DE-MOD CONSTANT CALIBRATION RESULTS: 
Date:	2/22/2016 4:13:16 PM 
De-Mod Constant Value:	0.000562 
 
 
	PHASE OFFSET CALIBRATION RESULTS: 
Date:	2/22/2016 4:13:16 PM 
Phase Offset Value:	   -0.009200 
 
 
	DRIVE SHAFT MASS CALIBRATION RESULTS: 
Date:	2/22/2016 4:13:16 PM 
Drive Shaft Mass = 	   37.868000 g 
 
 
	OVEN CALIBRATION RESULTS: 
Date:	2/22/2016 4:13:16 PM 
Sensor Type = 	10 
Oven Resistance = 	5.600 Ohms 
Oven Name = 	Standard Air OvenStandard Air Oven 
 
 
 
	TEMPERATURE CALIBRATION: 
Date:	2/22/2016 4:13:16 PM 
Upper Limit = 	400.00 °C 
Lower Limit = 	-200.00 °C 
Offset = 	-6.000 
Span = 	-8.700 
Ambient: 	Expected 	21.00 (°C)	Measured 	21.00 (°C) 
Indium: 	Expected 	156.60 (°C)	Measured 	156.60 (°C) 
 
 
	PID CALIBRATION: 
Date:	12/16/2014 11:36:02 AM 
Set Point =	 105.000 °C 
PropBand = 	23.000 
PropBandSP2 = 	13.000 
Integral = 	2.100 
Derivative = 	9.000 
Calculated Integral = 	-57 
 
 
	STIFFNESS INFINITY CALIBRATION RESULTS: 
Date:	2/22/2016 4:13:16 PM 
Stiffness Infinity = 	6130000.000 
 
 
	INSTRUMENT INFOMATION CALIBRATION RESULTS: 
Date:	2/22/2016 4:13:16 PM 
DMA Serial Number = 	3066274 
Vibrator Serial Number = 	22865 
LVDT Serial Number = 	624.080000 
Analogue PCB Serial Number = 	890 
Digital PCB Serial Number = 	895 
PIC Code = 	603 
FPGA Code = 	621 
Instrument Type = 	2 
AD Fitted = 	No 
 
 
	PROFILE VALUES FOR THIS DATA: 
 
Software Version	11.1.0.0488 
Firmware Version	603.621 
Load Temperature	22.0 °C 
Go To Temp Rate	2.0 °C/min 
Load Strain	0.010 mm 
Load Frequency	1.0 Hz 
Strain control window	0.02 
Cooling Device	 
Automatic cryogenic control is 	Off 
Automatic cryogenic control on temperature	50.0 
Automatic cryogenic control off temperature	40.0 
Number of averages	2 
Broken sample threshold	0.0 % 
Poisson's Ratio	0.35
